Repository: williamschertzer/computational_artifact

# Computational Artifact: William Schertzer CSE-MSE PhD Qualifying Exam

This repository contains the computational artifact submitted by **William Schertzer** for the PhD CSE-MSE Qualifying Examination. It includes the full workflow for processing, analyzing, and modeling anion exchange membrane (AEM) data extracted from the literature, with the aim of accelerating materials discovery using machine learning.

## Repository Structure

### `raw_data/`
Contains the original AEM datasets, directly extracted and curated from peer-reviewed literature.

File: raw_data/aem_aging_3_18_25.csv (part 2 of 30)
Backbone,Cation,Sample,smiles1,smiles2,smiles3,c1,c2,c3,additive_name_1,additive_name_2,additive_smiles1,additive_smiles2,additive_smiles3,additivec1,additivec2,additivec3,solvent,solvent_conc(M),stab_temp,RH(%),lw,Temp(C),EXP_IEC,prop,time(h),value,DOI
PAES,TMA,N/A,C[n+]%10ccn(Cc9cc(Cn1cc[n+](C)c1)cc(c8cc(S(=O)(=O)c7ccc(Oc3ccc(c2ccc(*)cc2)cc3)c(c6cc(Cn4cc[n+](C)c4)cc(Cn5cc[n+](C)c5)c6)c7)ccc8O*)c9)c%10.[OH-],O=S(=O)(c1ccc(O*)cc1)c4ccc(Oc3ccc(c2ccc(*)cc2)cc3)cc4,*CC*,25,75,0,N/A,N/A,*CC*,*CC*,*CC*,0,0,0,N/A,0,N/A,100,1,30,,WU(wt%),0,30,https://doi.org/10.1016/j.electacta.2015.12.181
PAES,TMA,N/A,C[n+]%10ccn(Cc9cc(Cn1cc[n+](C)c1)cc(c8cc(S(=O)(=O)c7ccc(Oc3ccc(c2ccc(*)cc2)cc3)c(c6cc(Cn4cc[n+](C)c4)cc(Cn5cc[n+](C)c5)c6)c7)ccc8O*)c9)c%10.[OH-],O=S(=O)(c1ccc(O*)cc1)c4ccc(Oc3ccc(c2ccc(*)cc2)cc3)cc4,*CC*,25,75,0,N/A,N/A,*CC*,*CC*,*CC*,0,0,0,N/A,0,N/A,100,1,80,,WU(wt%),0,42.5,https://doi.org/10.1016/j.electacta.2015.12.181
PAES,TMA,N/A,C[N+](C)(C)Cc4cc(Oc3cc(C[N+](C)(C)C)c(Oc2ccc(S(=O)(=O)c1ccc(*)cc1)cc2)c(C[N+](C)(C)C)c3)cc(C[N+](C)(C)C)c4O*.[OH-],O=S(=O)(c3ccc(Oc2ccc(c1ccc(O*)cc1)cc2)cc3)c4ccc(*)cc4,*CC*,20,80,0,N/A,N/A,*CC*,*CC*,*CC*,0,0,0,N/A,0,N/A,100,1,30,0.57,OHCond(mS/cm),0,45.26,https://doi.org/10.1016/j.ijhydene.2014.10.007
PAES,TMA,N/A,C[N+](C)(C)Cc4cc(Oc3cc(C[N+](C)(C)C)c(Oc2ccc(S(=O)(=O)c1ccc(*)cc1)cc2)c(C[N+](C)(C)C)c3)cc(C[N+](C)(C)C)c4O*.[OH-],O=S(=O)(c3ccc(Oc2ccc(c1ccc(O*)cc1)cc2)cc3)c4ccc(*)cc4,*CC*,20,80,0,N/A,N/A,*CC*,*CC*,*CC*,0,0,0,N/A,0,N/A,100,1,40,0.57,OHCond(mS/cm),0,48.07,https://doi.org/10.1016/j.ijhydene.2014.10.007
PAES,TMA,N/A,C[N+](C)(C)Cc4cc(Oc3cc(C[N+](C)(C)C)c(Oc2ccc(S(=O)(=O)c1ccc(*)cc1)cc2)c(C[N+](C)(C)C)c3)cc(C[N+](C)(C)C)c4O*.[OH-],O=S(=O)(c3ccc(Oc2ccc(c1ccc(O*)cc1)cc2)cc3)c4ccc(*)cc4,*CC*,30,70,0,N/A,N/A,*CC*,*CC*,*CC*,0,0,0,N/A,0,N/A,100,1,30,0.84,OHCond(mS/cm),0,50.88,https://doi.org/10.1016/j.ijhydene.2014.10.007
PAES,TMA,N/A,C[N+](C)(C)Cc4cc(Oc3cc(C[N+](C)(C)C)c(Oc2ccc(S(=O)(=O)c1ccc(*)cc1)cc2)c(C[N+](C)(C)C)c3)cc(C[N+](C)(C)C)c4O*.[OH-],O=S(=O)(c3ccc(Oc2ccc(c1ccc(O*)cc1)cc2)cc3)c4ccc(*)cc4,*CC*,30,70,0,N/A,N/A,*CC*,*CC*,*CC*,0,0,0,N/A,0,N/A,100,1,40,0.84,OHCond(mS/cm),0,57.89,https://doi.org/10.1016/j.ijhydene.2014.10.007
PAES,TMA,N/A,C[N+](C)(C)Cc4cc(Oc3cc(C[N+](C)(C)C)c(Oc2ccc(S(=O)(=O)c1ccc(*)cc1)cc2)c(C[N+](C)(C)C)c3)cc(C[N+](C)(C)C)c4O*.[OH-],O=S(=O)(c3ccc(Oc2ccc(c1ccc(O*)cc1)cc2)cc3)c4ccc(*)cc4,*CC*,20,80,0,N/A,N/A,*CC*,*CC*,*CC*,0,0,0,N/A,0,N/A,100,1,50,0.57,OHCond(mS/cm),0,59.65,https://doi.org/10.1016/j.ijhydene.2014.10.007
PAES,TMA,N/A,C[N+](C)(C)Cc4cc(Oc3cc(C[N+](C)(C)C)c(Oc2ccc(S(=O)(=O)c1ccc(*)cc1)cc2)c(C[N+](C)(C)C)c3)cc(C[N+](C)(C)C)c4O*.[OH-],O=S(=O)(c3ccc(Oc2ccc(c1ccc(O*)cc1)cc2)cc3)c4ccc(*)cc4,*CC*,40,60,0,N/A,N/A,*CC*,*CC*,*CC*,0,0,0,N/A,0,N/A,100,1,30,1.2,OHCond(mS/cm),0,60,https://doi.org/10.1016/j.ijhydene.2014.10.007
PAES,TMA,N/A,C[N+](C)(C)Cc4cc(Oc3cc(C[N+](C)(C)C)c(Oc2ccc(S(=O)(=O)c1ccc(*)cc1)cc2)c(C[N+](C)(C)C)c3)cc(C[N+](C)(C)C)c4O*.[OH-],O=S(=O)(c3ccc(Oc2ccc(c1ccc(O*)cc1)cc2)cc3)c4ccc(*)cc4,*CC*,30,70,0,N/A,N/A,*CC*,*CC*,*CC*,0,0,0,N/A,0,N/A,100,1,50,0.84,OHCond(mS/cm),0,66.67,https://doi.org/10.1016/j.ijhydene.2014.10.007
PAES,TMA,N/A,C[N+](C)(C)Cc4cc(Oc3cc(C[N+](C)(C)C)c(Oc2ccc(S(=O)(=O)c1ccc(*)cc1)cc2)c(C[N+](C)(C)C)c3)cc(C[N+](C)(C)C)c4O*.[OH-],O=S(=O)(c3ccc(Oc2ccc(c1ccc(O*)cc1)cc2)cc3)c4ccc(*)cc4,*CC*,40,60,0,N/A,N/A,*CC*,*CC*,*CC*,0,0,0,N/A,0,N/A,100,1,40,1.2,OHCond(mS/cm),0,70.88,https://doi.org/10.1016/j.ijhydene.2014.10.007
PAES,TMA,N/A,C[N+](C)(C)Cc4cc(Oc3cc(C[N+](C)(C)C)c(Oc2ccc(S(=O)(=O)c1ccc(*)cc1)cc2)c(C[N+](C)(C)C)c3)cc(C[N+](C)(C)C)c4O*.[OH-],O=S(=O)(c3ccc(Oc2ccc(c1ccc(O*)cc1)cc2)cc3)c4ccc(*)cc4,*CC*,20,80,0,N/A,N/A,*CC*,*CC*,*CC*,0,0,0,N/A,0,N/A,100,1,60,0.57,OHCond(mS/cm),0,72.98,https://doi.org/10.1016/j.ijhydene.2014.10.007
PAES,TMA,N/A,C[N+](C)(C)Cc4cc(Oc3cc(C[N+](C)(C)C)c(Oc2ccc(S(=O)(=O)c1ccc(*)cc1)cc2)c(C[N+](C)(C)C)c3)cc(C[N+](C)(C)C)c4O*.[OH-],O=S(=O)(c3ccc(Oc2ccc(c1ccc(O*)cc1)cc2)cc3)c4ccc(*)cc4,*CC*,40,60,0,N/A,N/A,*CC*,*CC*,*CC*,0,0,0,N/A,0,N/A,100,1,50,1.2,OHCond(mS/cm),0,81.75,https://doi.org/10.1016/j.ijhydene.2014.10.007
PAES,TMA,N/A,C[N+](C)(C)Cc4cc(Oc3cc(C[N+](C)(C)C)c(Oc2ccc(S(=O)(=O)c1ccc(*)cc1)cc2)c(C[N+](C)(C)C)c3)cc(C[N+](C)(C)C)c4O*.[OH-],O=S(=O)(c3ccc(Oc2ccc(c1ccc(O*)cc1)cc2)cc3)c4ccc(*)cc4,*CC*,20,80,0,N/A,N/A,*CC*,*CC*,*CC*,0,0,0,N/A,0,N/A,100,1,70,0.57,OHCond(mS/cm),0,84.21,https://doi.org/10.1016/j.ijhydene.2014.10.007
PAES,TMA,N/A,C[N+](C)(C)Cc4cc(Oc3cc(C[N+](C)(C)C)c(Oc2ccc(S(=O)(=O)c1ccc(*)cc1)cc2)c(C[N+](C)(C)C)c3)cc(C[N+](C)(C)C)c4O*.[OH-],O=S(=O)(c3ccc(Oc2ccc(c1ccc(O*)cc1)cc2)cc3)c4ccc(*)cc4,*CC*,30,70,0,N/A,N/A,*CC*,*CC*,*CC*,0,0,0,N/A,0,N/A,100,1,60,0.84,OHCond(mS/cm),0,84.56,https://doi.org/10.1016/j.ijhydene.2014.10.007
PAES,TMA,N/A,C[N+](C)(C)Cc4cc(Oc3cc(C[N+](C)(C)C)c(Oc2ccc(S(=O)(=O)c1ccc(*)cc1)cc2)c(C[N+](C)(C)C)c3)cc(C[N+](C)(C)C)c4O*.[OH-],O=S(=O)(c3ccc(Oc2ccc(c1ccc(O*)cc1)cc2)cc3)c4ccc(*)cc4,*CC*,30,70,0,N/A,N/A,*CC*,*CC*,*CC*,0,0,0,N/A,0,N/A,100,1,70,0.84,OHCond(mS/cm),0,90.18,https://doi.org/10.1016/j.ijhydene.2014.10.007
PAES,TMA,N/A,C[N+](C)(C)Cc4cc(Oc3cc(C[N+](C)(C)C)c(Oc2ccc(S(=O)(=O)c1ccc(*)cc1)cc2)c(C[N+](C)(C)C)c3)cc(C[N+](C)(C)C)c4O*.[OH-],O=S(=O)(c3ccc(Oc2ccc(c1ccc(O*)cc1)cc2)cc3)c4ccc(*)cc4,*CC*,40,60,0,N/A,N/A,*CC*,*CC*,*CC*,0,0,0,N/A,0,N/A,100,1,60,1.2,OHCond(mS/cm),0,98.95,https://doi.org/10.1016/j.ijhydene.2014.10.007
PAES,TMA,N/A,C[N+](C)(C)Cc4cc(Oc3cc(C[N+](C)(C)C)c(Oc2ccc(S(=O)(=O)c1ccc(*)cc1)cc2)c(C[N+](C)(C)C)c3)cc(C[N+](C)(C)C)c4O*.[OH-],O=S(=O)(c3ccc(Oc2ccc(c1ccc(O*)cc1)cc2)cc3)c4ccc(*)cc4,*CC*,40,60,0,N/A,N/A,*CC*,*CC*,*CC*,0,0,0,N/A,0,N/A,100,1,70,1.2,OHCond(mS/cm),0,130.18,https://doi.org/10.1016/j.ijhydene.2014.10.007
PAES,TMA,N/A,C[N+](C)(C)Cc4cc(Oc3cc(C[N+](C)(C)C)c(Oc2ccc(S(=O)(=O)c1ccc(*)cc1)cc2)c(C[N+](C)(C)C)c3)cc(C[N+](C)(C)C)c4O*.[OH-],O=S(=O)(c3ccc(Oc2ccc(c1ccc(O*)cc1)cc2)cc3)c4ccc(*)cc4,*CC*,20,80,0,N/A,N/A,*CC*,*CC*,*CC*,0,0,0,N/A,0,N/A,100,1,30,,Swelling(%),0,14.1,https://doi.org/10.1016/j.ijhydene.2014.10.007
PAES,TMA,N/A,C[N+](C)(C)Cc4cc(Oc3cc(C[N+](C)(C)C)c(Oc2ccc(S(=O)(=O)c1ccc(*)cc1)cc2)c(C[N+](C)(C)C)c3)cc(C[N+](C)(C)C)c4O*.[OH-],O=S(=O)(c3ccc(Oc2ccc(c1ccc(O*)cc1)cc2)cc3)c4ccc(*)cc4,*CC*,30,70,0,N/A,N/A,*CC*,*CC*,*CC*,0,0,0,N/A,0,N/A,100,1,30,,Swelling(%),0,21.7,https://doi.org/10.1016/j.ijhydene.2014.10.007
PAES,TMA,N/A,C[N+](C)(C)Cc4cc(Oc3cc(C[N+](C)(C)C)c(Oc2ccc(S(=O)(=O)c1ccc(*)cc1)cc2)c(C[N+](C)(C)C)c3)cc(C[N+](C)(C)C)c4O*.[OH-],O=S(=O)(c3ccc(Oc2ccc(c1ccc(O*)cc1)cc2)cc3)c4ccc(*)cc4,*CC*,40,60,0,N/A,N/A,*CC*,*CC*,*CC*,0,0,0,N/A,0,N/A,100,1,30,,Swelling(%),0,36.7,https://doi.org/10.1016/j.ijhydene.2014.10.007
PAES,TMA,N/A,C[N+](C)(C)Cc4cc(Oc3cc(C[N+](C)(C)C)c(Oc2ccc(S(=O)(=O)c1ccc(*)cc1)cc2)c(C[N+](C)(C)C)c3)cc(C[N+](C)(C)C)c4O*.[OH-],O=S(=O)(c3ccc(Oc2ccc(c1ccc(O*)cc1)cc2)cc3)c4ccc(*)cc4,*CC*,20,80,0,N/A,N/A,*CC*,*CC*,*CC*,0,0,0,N/A,0,N/A,100,1,30,,WU(wt%),0,5.7,https://doi.org/10.1016/j.ijhydene.2014.10.007
PAES,TMA,N/A,C[N+](C)(C)Cc4cc(Oc3cc(C[N+](C)(C)C)c(Oc2ccc(S(=O)(=O)c1ccc(*)cc1)cc2)c(C[N+](C)(C)C)c3)cc(C[N+](C)(C)C)c4O*.[OH-],O=S(=O)(c3ccc(Oc2ccc(c1ccc(O*)cc1)cc2)cc3)c4ccc(*)cc4,*CC*,30,70,0,N/A,N/A,*CC*,*CC*,*CC*,0,0,0,N/A,0,N/A,100,1,30,,WU(wt%),0,15.7,https://doi.org/10.1016/j.ijhydene.2014.10.007
PAES,TMA,N/A,C[N+](C)(C)Cc4cc(Oc3cc(C[N+](C)(C)C)c(Oc2ccc(S(=O)(=O)c1ccc(*)cc1)cc2)c(C[N+](C)(C)C)c3)cc(C[N+](C)(C)C)c4O*.[OH-],O=S(=O)(c3ccc(Oc2ccc(c1ccc(O*)cc1)cc2)cc3)c4ccc(*)cc4,*CC*,40,60,0,N/A,N/A,*CC*,*CC*,*CC*,0,0,0,N/A,0,N/A,100,1,30,,WU(wt%),0,34.2,https://doi.org/10.1016/j.ijhydene.2014.10.007
polystyrene,Im,N/A,C[n+]1ccn(C(C*)*)c1.[OH-],c1ccc(C(C*)*)cc1,*CC*,33,67,0,N/A,N/A,*CC*,*CC*,*CC*,0,0,0,N/A,0,N/A,100,0,30,1.04,OHCond(mS/cm),0,8.32,https://doi.org/10.1016/j.jpowsour.2015.03.065
polystyrene,Im,N/A,C[n+]1ccn(C(C*)*)c1.[OH-],c1ccc(C(C*)*)cc1,*CC*,33,67,0,N/A,N/A,*CC*,*CC*,*CC*,0,0,0,N/A,0,N/A,100,0,40,1.04,OHCond(mS/cm),0,8.55,https://doi.org/10.1016/j.jpowsour.2015.03.065
polystyrene,Im,N/A,C[n+]1ccn(C(C*)*)c1.[OH-],c1ccc(C(C*)*)cc1,*CC*,42,58,0,N/A,N/A,*CC*,*CC*,*CC*,0,0,0,N/A,0,N/A,100,0,30,1.48,OHCond(mS/cm),0,10.1,https://doi.org/10.1016/j.jpowsour.2015.03.065
polystyrene,Im,N/A,C[n+]1ccn(C(C*)*)c1.[OH-],c1ccc(C(C*)*)cc1,*CC*,33,67,0,N/A,N/A,*CC*,*CC*,*CC*,0,0,0,N/A,0,N/A,100,0,50,1.04,OHCond(mS/cm),0,10.2,https://doi.org/10.1016/j.jpowsour.2015.03.065
Polystyrene,Im,N/A,CCCC[n+]1ccn(C(C*)*)c1.[OH-],c1ccc(C(C*)*)cc1,*CC*,22,78,0,N/A,N/A,*CC*,*CC*,*CC*,0,0,0,N/A,0,N/A,100,1,40,0.79,OHCond(mS/cm),0,10.2,https://doi.org/10.1016/j.jpowsour.2015.03.065
polystyrene,Im,N/A,C[n+]1ccn(C(C*)*)c1.[OH-],c1ccc(C(C*)*)cc1,*CC*,42,58,0,N/A,N/A,*CC*,*CC*,*CC*,0,0,0,N/A,0,N/A,100,0,40,1.48,OHCond(mS/cm),0,10.8,https://doi.org/10.1016/j.jpowsour.2015.03.065
polystyrene,Im,N/A,C[n+]1ccn(C(C*)*)c1.[OH-],c1ccc(C(C*)*)cc1,*CC*,33,67,0,N/A,N/A,*CC*,*CC*,*CC*,0,0,0,N/A,0,N/A,100,0,60,1.04,OHCond(mS/cm),0,11.3,https://doi.org/10.1016/j.jpowsour.2015.03.065
polystyrene,Im,N/A,C[n+]1ccn(C(C*)*)c1.[OH-],c1ccc(C(C*)*)cc1,*CC*,42,58,0,N/A,N/A,*CC*,*CC*,*CC*,0,0,0,N/A,0,N/A,100,0,50,1.48,OHCond(mS/cm),0,12.3,https://doi.org/10.1016/j.jpowsour.2015.03.065
Polystyrene,Im,N/A,CCCC[n+]1ccn(C(C*)*)c1.[OH-],c1ccc(C(C*)*)cc1,*CC*,29,71,0,N/A,N/A,*CC*,*CC*,*CC*,0,0,0,N/A,0,N/A,100,1,30,1.22,OHCond(mS/cm),0,12.3,https://doi.org/10.1016/j.jpowsour.2015.03.065
Polystyrene,Im,N/A,CCCC[n+]1ccn(C(C*)*)c1.[OH-],c1ccc(C(C*)*)cc1,*CC*,22,78,0,N/A,N/A,*CC*,*CC*,*CC*,0,0,0,N/A,0,N/A,100,1,50,0.79,OHCond(mS/cm),0,12.4,https://doi.org/10.1016/j.jpowsour.2015.03.065
polystyrene,Im,N/A,C[n+]1ccn(C(C*)*)c1.[OH-],c1ccc(C(C*)*)cc1,*CC*,33,67,0,N/A,N/A,*CC*,*CC*,*CC*,0,0,0,N/A,0,N/A,100,0,70,1.04,OHCond(mS/cm),0,12.7,https://doi.org/10.1016/j.jpowsour.2015.03.065
Polystyrene,Im,N/A,CCCC[n+]1ccn(C(C*)*)c1.[OH-],c1ccc(C(C*)*)cc1,*CC*,29,71,0,N/A,N/A,*CC*,*CC*,*CC*,0,0,0,N/A,0,N/A,100,1,40,1.22,OHCond(mS/cm),0,12.9,https://doi.org/10.1016/j.jpowsour.2015.03.065
polystyrene,Im,N/A,C[n+]1ccn(C(C*)*)c1.[OH-],c1ccc(C(C*)*)cc1,*CC*,45,55,0,N/A,N/A,*CC*,*CC*,*CC*,0,0,0,N/A,0,N/A,100,0,30,1.32,OHCond(mS/cm),0,13.2,https://doi.org/10.1016/j.jpowsour.2015.03.065
polystyrene,Im,N/A,C[n+]1ccn(C(C*)*)c1.[OH-],c1ccc(C(C*)*)cc1,*CC*,33,67,0,N/A,N/A,*CC*,*CC*,*CC*,0,0,0,N/A,0,N/A,100,0,80,1.05,OHCond(mS/cm),0,14.5,https://doi.org/10.1016/j.jpowsour.2015.03.065
polystyrene,Im,N/A,C[n+]1ccn(C(C*)*)c1.[OH-],c1ccc(C(C*)*)cc1,*CC*,45,55,0,N/A,N/A,*CC*,*CC*,*CC*,0,0,0,N/A,0,N/A,100,0,40,1.32,OHCond(mS/cm),0,14.7,https://doi.org/10.1016/j.jpowsour.2015.03.065
Polystyrene,Im,N/A,CCCC[n+]1ccn(C(C*)*)c1.[OH-],c1ccc(C(C*)*)cc1,*CC*,29,71,0,N/A,N/A,*CC*,*CC*,*CC*,0,0,0,N/A,0,N/A,100,1,50,1.22,OHCond(mS/cm),0,15.3,https://doi.org/10.1016/j.jpowsour.2015.03.065
polystyrene,Im,N/A,C[n+]1ccn(C(C*)*)c1.[OH-],c1ccc(C(C*)*)cc1,*CC*,42,58,0,N/A,N/A,*CC*,*CC*,*CC*,0,0,0,N/A,0,N/A,100,0,60,1.48,OHCond(mS/cm),0,15.5,https://doi.org/10.1016/j.jpowsour.2015.03.065
polystyrene,Im,N/A,C[n+]1ccn(C(C*)*)c1.[OH-],c1ccc(C(C*)*)cc1,*CC*,45,55,0,N/A,N/A,*CC*,*CC*,*CC*,0,0,0,N/A,0,N/A,100,0,50,1.32,OHCond(mS/cm),0,17.2,https://doi.org/10.1016/j.jpowsour.2015.03.065
Polystyrene,Im,N/A,CCCC[n+]1ccn(C(C*)*)c1.[OH-],c1ccc(C(C*)*)cc1,*CC*,22,78,0,N/A,N/A,*CC*,*CC*,*CC*,0,0,0,N/A,0,N/A,100,1,60,0.79,OHCond(mS/cm),0,17.5,https://doi.org/10.1016/j.jpowsour.2015.03.065
polystyrene,Im,N/A,C[n+]1ccn(C(C*)*)c1.[OH-],c1ccc(C(C*)*)cc1,*CC*,42,58,0,N/A,N/A,*CC*,*CC*,*CC*,0,0,0,N/A,0,N/A,100,0,70,1.48,OHCond(mS/cm),0,18.3,https://doi.org/10.1016/j.jpowsour.2015.03.065
polystyrene,Im,N/A,C[n+]1ccn(C(C*)*)c1.[OH-],c1ccc(C(C*)*)cc1,*CC*,45,55,0,N/A,N/A,*CC*,*CC*,*CC*,0,0,0,N/A,0,N/A,100,0,60,1.32,OHCond(mS/cm),0,19,https://doi.org/10.1016/j.jpowsour.2015.03.065
Polystyrene,Im,N/A,CCCC[n+]1ccn(C(C*)*)c1.[OH-],c1ccc(C(C*)*)cc1,*CC*,29,71,0,N/A,N/A,*CC*,*CC*,*CC*,0,0,0,N/A,0,N/A,100,1,60,1.22,OHCond(mS/cm),0,20.2,https://doi.org/10.1016/j.jpowsour.2015.03.065
polystyrene,Im,N/A,C[n+]1ccn(C(C*)*)c1.[OH-],c1ccc(C(C*)*)cc1,*CC*,42,58,0,N/A,N/A,*CC*,*CC*,*CC*,0,0,0,N/A,0,N/A,100,0,80,1.48,OHCond(mS/cm),0,20.5,https://doi.org/10.1016/j.jpowsour.2015.03.065
Polystyrene,Im,N/A,CCCC[n+]1ccn(C(C*)*)c1.[OH-],c1ccc(C(C*)*)cc1,*CC*,22,78,0,N/A,N/A,*CC*,*CC*,*CC*,0,0,0,N/A,0,N/A,100,1,70,0.79,OHCond(mS/cm),0,21.7,https://doi.org/10.1016/j.jpowsour.2015.03.065
polystyrene,Im,N/A,C[n+]1ccn(C(C*)*)c1.[OH-],c1ccc(C(C*)*)cc1,*CC*,45,55,0,N/A,N/A,*CC*,*CC*,*CC*,0,0,0,N/A,0,N/A,100,0,70,1.32,OHCond(mS/cm),0,22.4,https://doi.org/10.1016/j.jpowsour.2015.03.065
Polystyrene,Im,N/A,CCCC[n+]1ccn(C(C*)*)c1.[OH-],c1ccc(C(C*)*)cc1,*CC*,36,64,0,N/A,N/A,*CC*,*CC*,*CC*,0,0,0,N/A,0,N/A,100,1,30,1.26,OHCond(mS/cm),0,22.6,https://doi.org/10.1016/j.jpowsour.2015.03.065
Polystyrene,Im,N/A,CCCC[n+]1ccn(C(C*)*)c1.[OH-],c1ccc(C(C*)*)cc1,*CC*,29,71,0,N/A,N/A,*CC*,*CC*,*CC*,0,0,0,N/A,0,N/A,100,1,70,1.22,OHCond(mS/cm),0,23.4,https://doi.org/10.1016/j.jpowsour.2015.03.065
Polystyrene,Im,N/A,CCCC[n+]1ccn(C(C*)*)c1.[OH-],c1ccc(C(C*)*)cc1,*CC*,22,78,0,N/A,N/A,*CC*,*CC*,*CC*,0,0,0,N/A,0,N/A,100,1,80,0.79,OHCond(mS/cm),0,25.4,https://doi.org/10.1016/j.jpowsour.2015.03.065
Polystyrene,Im,N/A,CCCC[n+]1ccn(C(C*)*)c1.[OH-],c1ccc(C(C*)*)cc1,*CC*,36,64,0,N/A,N/A,*CC*,*CC*,*CC*,0,0,0,N/A,0,N/A,100,1,40,1.26,OHCond(mS/cm),0,25.4,https://doi.org/10.1016/j.jpowsour.2015.03.065
polystyrene,Im,N/A,C[n+]1ccn(C(C*)*)c1.[OH-],c1ccc(C(C*)*)cc1,*CC*,45,55,0,N/A,N/A,*CC*,*CC*,*CC*,0,0,0,N/A,0,N/A,100,0,80,1.32,OHCond(mS/cm),0,27.7,https://doi.org/10.1016/j.jpowsour.2015.03.065
Polystyrene,Im,N/A,CCCC[n+]1ccn(C(C*)*)c1.[OH-],c1ccc(C(C*)*)cc1,*CC*,36,64,0,N/A,N/A,*CC*,*CC*,*CC*,0,0,0,N/A,0,N/A,100,1,50,1.26,OHCond(mS/cm),0,27.9,https://doi.org/10.1016/j.jpowsour.2015.03.065
Polystyrene,Im,N/A,CCCC[n+]1ccn(C(C*)*)c1.[OH-],c1ccc(C(C*)*)cc1,*CC*,29,71,0,N/A,N/A,*CC*,*CC*,*CC*,0,0,0,N/A,0,N/A,100,1,80,1.22,OHCond(mS/cm),0,28.4,https://doi.org/10.1016/j.jpowsour.2015.03.065
Polystyrene,Im,N/A,CCCC[n+]1ccn(C(C*)*)c1.[OH-],c1ccc(C(C*)*)cc1,*CC*,36,64,0,N/A,N/A,*CC*,*CC*,*CC*,0,0,0,N/A,0,N/A,100,1,60,1.26,OHCond(mS/cm),0,31.9,https://doi.org/10.1016/j.jpowsour.2015.03.065
Polystyrene,Im,N/A,CCCC[n+]1ccn(C(C*)*)c1.[OH-],c1ccc(C(C*)*)cc1,*CC*,36,64,0,N/A,N/A,*CC*,*CC*,*CC*,0,0,0,N/A,0,N/A,100,1,70,1.26,OHCond(mS/cm),0,41.4,https://doi.org/10.1016/j.jpowsour.2015.03.065
Polystyrene,Im,N/A,CCCC[n+]1ccn(C(C*)*)c1.[OH-],c1ccc(C(C*)*)cc1,*CC*,36,64,0,N/A,N/A,*CC*,*CC*,*CC*,0,0,0,N/A,0,N/A,100,1,80,1.26,OHCond(mS/cm),0,48.3,https://doi.org/10.1016/j.jpowsour.2015.03.065
Polystyrene,Im,N/A,CCCC[n+]1ccn(C(C*)*)c1.[OH-],c1ccc(C(C*)*)cc1,*CC*,22,78,0,N/A,N/A,*CC*,*CC*,*CC*,0,0,0,N/A,0,N/A,100,1,30,0.79,WU(wt%),0,30.2,https://doi.org/10.1016/j.jpowsour.2015.03.065
Polystyrene,Im,N/A,CCCC[n+]1ccn(C(C*)*)c1.[OH-],c1ccc(C(C*)*)cc1,*CC*,29,71,0,N/A,N/A,*CC*,*CC*,*CC*,0,0,0,N/A,0,N/A,100,1,30,,WU(wt%),0,42.9,https://doi.org/10.1016/j.jpowsour.2015.03.065
polystyrene,Im,N/A,C[n+]1ccn(C(C*)*)c1.[OH-],c1ccc(C(C*)*)cc1,*CC*,33,67,0,N/A,N/A,*CC*,*CC*,*CC*,0,0,0,N/A,0,N/A,100,0,30,1.04,WU(wt%),0,43.6,https://doi.org/10.1016/j.jpowsour.2015.03.065
polystyrene,Im,N/A,C[n+]1ccn(C(C*)*)c1.[OH-],c1ccc(C(C*)*)cc1,*CC*,42,58,0,N/A,N/A,*CC*,*CC*,*CC*,0,0,0,N/A,0,N/A,100,0,30,1.48,WU(wt%),0,54.8,https://doi.org/10.1016/j.jpowsour.2015.03.065
Polystyrene,Im,N/A,CCCC[n+]1ccn(C(C*)*)c1.[OH-],c1ccc(C(C*)*)cc1,*CC*,36,64,0,N/A,N/A,*CC*,*CC*,*CC*,0,0,0,N/A,0,N/A,100,1,30,,WU(wt%),0,56.8,https://doi.org/10.1016/j.jpowsour.2015.03.065
polystyrene,Im,N/A,C[n+]1ccn(C(C*)*)c1.[OH-],c1ccc(C(C*)*)cc1,*CC*,45,55,0,N/A,N/A,*CC*,*CC*,*CC*,0,0,0,N/A,0,N/A,100,0,30,1.32,WU(wt%),0,82.7,https://doi.org/10.1016/j.jpowsour.2015.03.065
PAEK,QTPM,N/A,O=C(c1c(*)cccc1Oc2ccc(C(C(F)(F)F)(C(F)(F)F)c3ccc(O*)cc3)cc2)c4ccc(CCCOc5ccc(C(c6ccc(C[N+](C)(C)C)cc6)(c7ccc(C[N+](C)(C)C)cc7)c8ccc(C[N+](C)(C)C)cc8)cc5C[N+](C)(C)C)cc4.[Cl-],O=C(c3ccc(Oc2ccc(C(c1ccc(O*)cc1)(C(F)(F)F)C(F)(F)F)cc2)cc3)c4ccc(*)cc4,*CC*,20,80,0,N/A,N/A,*CC*,*CC*,*CC*,0,0,0,N/A,0,N/A,100,1,20,1.09,Swelling(%),0,4.9,https://doi.org/10.1016/j.jpowsour.2015.04.017
PAEK,QTPM,N/A,O=C(c1c(*)cccc1Oc2ccc(C(C(F)(F)F)(C(F)(F)F)c3ccc(O*)cc3)cc2)c4ccc(CCCOc5ccc(C(c6ccc(C[N+](C)(C)C)cc6)(c7ccc(C[N+](C)(C)C)cc7)c8ccc(C[N+](C)(C)C)cc8)cc5C[N+](C)(C)C)cc4.[Cl-],O=C(c3ccc(Oc2ccc(C(c1ccc(O*)cc1)(C(F)(F)F)C(F)(F)F)cc2)cc3)c4ccc(*)cc4,*CC*,20,80,0,N/A,N/A,*CC*,*CC*,*CC*,0,0,0,N/A,0,N/A,100,1,40,1.09,Swelling(%),0,5.3,https://doi.org/10.1016/j.jpowsour.2015.04.017
PAEK,QTPM,N/A,O=C(c1c(*)cccc1Oc2ccc(C(C(F)(F)F)(C(F)(F)F)c3ccc(O*)cc3)cc2)c4ccc(CCCOc5ccc(C(c6ccc(C[N+](C)(C)C)cc6)(c7ccc(C[N+](C)(C)C)cc7)c8ccc(C[N+](C)(C)C)cc8)cc5C[N+](C)(C)C)cc4.[Cl-],O=C(c3ccc(Oc2ccc(C(c1ccc(O*)cc1)(C(F)(F)F)C(F)(F)F)cc2)cc3)c4ccc(*)cc4,*CC*,20,80,0,N/A,N/A,*CC*,*CC*,*CC*,0,0,0,N/A,0,N/A,100,1,60,1.09,Swelling(%),0,6.4,https://doi.org/10.1016/j.jpowsour.2015.04.017
PAEK,QTPM,N/A,O=C(c1c(*)cccc1Oc2ccc(C(C(F)(F)F)(C(F)(F)F)c3ccc(O*)cc3)cc2)c4ccc(CCCOc5ccc(C(c6ccc(C[N+](C)(C)C)cc6)(c7ccc(C[N+](C)(C)C)cc7)c8ccc(C[N+](C)(C)C)cc8)cc5C[N+](C)(C)C)cc4.[Cl-],O=C(c3ccc(Oc2ccc(C(c1ccc(O*)cc1)(C(F)(F)F)C(F)(F)F)cc2)cc3)c4ccc(*)cc4,*CC*,20,80,0,N/A,N/A,*CC*,*CC*,*CC*,0,0,0,N/A,0,N/A,100,1,80,1.09,Swelling(%),0,7.4,https://doi.org/10.1016/j.jpowsour.2015.04.017
PAEK,QTPM,N/A,O=C(c1c(*)cccc1Oc2ccc(C(C(F)(F)F)(C(F)(F)F)c3ccc(O*)cc3)cc2)c4ccc(CCCOc5ccc(C(c6ccc(C[N+](C)(C)C)cc6)(c7ccc(C[N+](C)(C)C)cc7)c8ccc(C[N+](C)(C)C)cc8)cc5C[N+](C)(C)C)cc4.[Cl-],O=C(c3ccc(Oc2ccc(C(c1ccc(O*)cc1)(C(F)(F)F)C(F)(F)F)cc2)cc3)c4ccc(*)cc4,*CC*,25,75,0,N/A,N/A,*CC*,*CC*,*CC*,0,0,0,N/A,0,N/A,100,1,20,1.35,Swelling(%),0,9.9,https://doi.org/10.1016/j.jpowsour.2015.04.017
PAEK,QTPM,N/A,O=C(c1c(*)cccc1Oc2ccc(C(C(F)(F)F)(C(F)(F)F)c3ccc(O*)cc3)cc2)c4ccc(CCCOc5ccc(C(c6ccc(C[N+](C)(C)C)cc6)(c7ccc(C[N+](C)(C)C)cc7)c8ccc(C[N+](C)(C)C)cc8)cc5C[N+](C)(C)C)cc4.[Cl-],O=C(c3ccc(Oc2ccc(C(c1ccc(O*)cc1)(C(F)(F)F)C(F)(F)F)cc2)cc3)c4ccc(*)cc4,*CC*,25,75,0,N/A,N/A,*CC*,*CC*,*CC*,0,0,0,N/A,0,N/A,100,1,40,1.35,Swelling(%),0,11.7,https://doi.org/10.1016/j.jpowsour.2015.04.017
PAEK,QTPM,N/A,O=C(c1c(*)cccc1Oc2ccc(C(C(F)(F)F)(C(F)(F)F)c3ccc(O*)cc3)cc2)c4ccc(CCCOc5ccc(C(c6ccc(C[N+](C)(C)C)cc6)(c7ccc(C[N+](C)(C)C)cc7)c8ccc(C[N+](C)(C)C)cc8)cc5C[N+](C)(C)C)cc4.[Cl-],O=C(c3ccc(Oc2ccc(C(c1ccc(O*)cc1)(C(F)(F)F)C(F)(F)F)cc2)cc3)c4ccc(*)cc4,*CC*,25,75,0,N/A,N/A,*CC*,*CC*,*CC*,0,0,0,N/A,0,N/A,100,1,60,1.35,Swelling(%),0,13.2,https://doi.org/10.1016/j.jpowsour.2015.04.017
PAEK,QTPM,N/A,O=C(c1c(*)cccc1Oc2ccc(C(C(F)(F)F)(C(F)(F)F)c3ccc(O*)cc3)cc2)c4ccc(CCCOc5ccc(C(c6ccc(C[N+](C)(C)C)cc6)(c7ccc(C[N+](C)(C)C)cc7)c8ccc(C[N+](C)(C)C)cc8)cc5C[N+](C)(C)C)cc4.[Cl-],O=C(c3ccc(Oc2ccc(C(c1ccc(O*)cc1)(C(F)(F)F)C(F)(F)F)cc2)cc3)c4ccc(*)cc4,*CC*,25,75,0,N/A,N/A,*CC*,*CC*,*CC*,0,0,0,N/A,0,N/A,100,1,80,1.35,Swelling(%),0,13.7,https://doi.org/10.1016/j.jpowsour.2015.04.017
PAEK,QTPM,N/A,O=C(c1c(*)cccc1Oc2ccc(C(C(F)(F)F)(C(F)(F)F)c3ccc(O*)cc3)cc2)c4ccc(CCCOc5ccc(C(c6ccc(C[N+](C)(C)C)cc6)(c7ccc(C[N+](C)(C)C)cc7)c8ccc(C[N+](C)(C)C)cc8)cc5C[N+](C)(C)C)cc4.[Cl-],O=C(c3ccc(Oc2ccc(C(c1ccc(O*)cc1)(C(F)(F)F)C(F)(F)F)cc2)cc3)c4ccc(*)cc4,*CC*,30,70,0,N/A,N/A,*CC*,*CC*,*CC*,0,0,0,N/A,0,N/A,100,1,20,1.58,Swelling(%),0,27.5,https://doi.org/10.1016/j.jpowsour.2015.04.017
PAEK,QTPM,N/A,O=C(c1c(*)cccc1Oc2ccc(C(C(F)(F)F)(C(F)(F)F)c3ccc(O*)cc3)cc2)c4ccc(CCCOc5ccc(C(c6ccc(C[N+](C)(C)C)cc6)(c7ccc(C[N+](C)(C)C)cc7)c8ccc(C[N+](C)(C)C)cc8)cc5C[N+](C)(C)C)cc4.[Cl-],O=C(c3ccc(Oc2ccc(C(c1ccc(O*)cc1)(C(F)(F)F)C(F)(F)F)cc2)cc3)c4ccc(*)cc4,*CC*,30,70,0,N/A,N/A,*CC*,*CC*,*CC*,0,0,0,N/A,0,N/A,100,1,40,1.58,Swelling(%),0,30.7,https://doi.org/10.1016/j.jpowsour.2015.04.017
PAEK,QTPM,N/A,O=C(c1c(*)cccc1Oc2ccc(C(C(F)(F)F)(C(F)(F)F)c3ccc(O*)cc3)cc2)c4ccc(CCCOc5ccc(C(c6ccc(C[N+](C)(C)C)cc6)(c7ccc(C[N+](C)(C)C)cc7)c8ccc(C[N+](C)(C)C)cc8)cc5C[N+](C)(C)C)cc4.[Cl-],O=C(c3ccc(Oc2ccc(C(c1ccc(O*)cc1)(C(F)(F)F)C(F)(F)F)cc2)cc3)c4ccc(*)cc4,*CC*,30,70,0,N/A,N/A,*CC*,*CC*,*CC*,0,0,0,N/A,0,N/A,100,1,80,1.58,Swelling(%),0,31.7,https://doi.org/10.1016/j.jpowsour.2015.04.017
PAEK,QTPM,N/A,O=C(c1c(*)cccc1Oc2ccc(C(C(F)(F)F)(C(F)(F)F)c3ccc(O*)cc3)cc2)c4ccc(CCCOc5ccc(C(c6ccc(C[N+](C)(C)C)cc6)(c7ccc(C[N+](C)(C)C)cc7)c8ccc(C[N+](C)(C)C)cc8)cc5C[N+](C)(C)C)cc4.[Cl-],O=C(c3ccc(Oc2ccc(C(c1ccc(O*)cc1)(C(F)(F)F)C(F)(F)F)cc2)cc3)c4ccc(*)cc4,*CC*,30,70,0,N/A,N/A,*CC*,*CC*,*CC*,0,0,0,N/A,0,N/A,100,1,60,1.58,Swelling(%),0,31.8,https://doi.org/10.1016/j.jpowsour.2015.04.017
PAEK,QTPM,N/A,O=C(c1c(*)cccc1Oc2ccc(C(C(F)(F)F)(C(F)(F)F)c3ccc(O*)cc3)cc2)c4ccc(CCCOc5ccc(C(c6ccc(C[N+](C)(C)C)cc6)(c7ccc(C[N+](C)(C)C)cc7)c8ccc(C[N+](C)(C)C)cc8)cc5C[N+](C)(C)C)cc4.[Cl-],O=C(c3ccc(Oc2ccc(C(c1ccc(O*)cc1)(C(F)(F)F)C(F)(F)F)cc2)cc3)c4ccc(*)cc4,*CC*,20,80,0,N/A,N/A,*CC*,*CC*,*CC*,0,0,0,N/A,0,N/A,100,1,20,1.09,WU(wt%),0,13.2,https://doi.org/10.1016/j.jpowsour.2015.04.017
PAEK,QTPM,N/A,O=C(c1c(*)cccc1Oc2ccc(C(C(F)(F)F)(C(F)(F)F)c3ccc(O*)cc3)cc2)c4ccc(CCCOc5ccc(C(c6ccc(C[N+](C)(C)C)cc6)(c7ccc(C[N+](C)(C)C)cc7)c8ccc(C[N+](C)(C)C)cc8)cc5C[N+](C)(C)C)cc4.[Cl-],O=C(c3ccc(Oc2ccc(C(c1ccc(O*)cc1)(C(F)(F)F)C(F)(F)F)cc2)cc3)c4ccc(*)cc4,*CC*,20,80,0,N/A,N/A,*CC*,*CC*,*CC*,0,0,0,N/A,0,N/A,100,1,40,1.09,WU(wt%),0,17.6,https://doi.org/10.1016/j.jpowsour.2015.04.017
PAEK,QTPM,N/A,O=C(c1c(*)cccc1Oc2ccc(C(C(F)(F)F)(C(F)(F)F)c3ccc(O*)cc3)cc2)c4ccc(CCCOc5ccc(C(c6ccc(C[N+](C)(C)C)cc6)(c7ccc(C[N+](C)(C)C)cc7)c8ccc(C[N+](C)(C)C)cc8)cc5C[N+](C)(C)C)cc4.[Cl-],O=C(c3ccc(Oc2ccc(C(c1ccc(O*)cc1)(C(F)(F)F)C(F)(F)F)cc2)cc3)c4ccc(*)cc4,*CC*,20,80,0,N/A,N/A,*CC*,*CC*,*CC*,0,0,0,N/A,0,N/A,100,1,60,1.09,WU(wt%),0,20,https://doi.org/10.1016/j.jpowsour.2015.04.017
PAEK,QTPM,N/A,O=C(c1c(*)cccc1Oc2ccc(C(C(F)(F)F)(C(F)(F)F)c3ccc(O*)cc3)cc2)c4ccc(CCCOc5ccc(C(c6ccc(C[N+](C)(C)C)cc6)(c7ccc(C[N+](C)(C)C)cc7)c8ccc(C[N+](C)(C)C)cc8)cc5C[N+](C)(C)C)cc4.[Cl-],O=C(c3ccc(Oc2ccc(C(c1ccc(O*)cc1)(C(F)(F)F)C(F)(F)F)cc2)cc3)c4ccc(*)cc4,*CC*,20,80,0,N/A,N/A,*CC*,*CC*,*CC*,0,0,0,N/A,0,N/A,100,1,80,1.09,WU(wt%),0,21.4,https://doi.org/10.1016/j.jpowsour.2015.04.017
PAEK,QTPM,N/A,O=C(c1c(*)cccc1Oc2ccc(C(C(F)(F)F)(C(F)(F)F)c3ccc(O*)cc3)cc2)c4ccc(CCCOc5ccc(C(c6ccc(C[N+](C)(C)C)cc6)(c7ccc(C[N+](C)(C)C)cc7)c8ccc(C[N+](C)(C)C)cc8)cc5C[N+](C)(C)C)cc4.[Cl-],O=C(c3ccc(Oc2ccc(C(c1ccc(O*)cc1)(C(F)(F)F)C(F)(F)F)cc2)cc3)c4ccc(*)cc4,*CC*,25,75,0,N/A,N/A,*CC*,*CC*,*CC*,0,0,0,N/A,0,N/A,100,1,20,1.35,WU(wt%),0,34.6,https://doi.org/10.1016/j.jpowsour.2015.04.017
PAEK,QTPM,N/A,O=C(c1c(*)cccc1Oc2ccc(C(C(F)(F)F)(C(F)(F)F)c3ccc(O*)cc3)cc2)c4ccc(CCCOc5ccc(C(c6ccc(C[N+](C)(C)C)cc6)(c7ccc(C[N+](C)(C)C)cc7)c8ccc(C[N+](C)(C)C)cc8)cc5C[N+](C)(C)C)cc4.[Cl-],O=C(c3ccc(Oc2ccc(C(c1ccc(O*)cc1)(C(F)(F)F)C(F)(F)F)cc2)cc3)c4ccc(*)cc4,*CC*,25,75,0,N/A,N/A,*CC*,*CC*,*CC*,0,0,0,N/A,0,N/A,100,1,40,1.35,WU(wt%),0,36.3,https://doi.org/10.1016/j.jpowsour.2015.04.017
PAEK,QTPM,N/A,O=C(c1c(*)cccc1Oc2ccc(C(C(F)(F)F)(C(F)(F)F)c3ccc(O*)cc3)cc2)c4ccc(CCCOc5ccc(C(c6ccc(C[N+](C)(C)C)cc6)(c7ccc(C[N+](C)(C)C)cc7)c8ccc(C[N+](C)(C)C)cc8)cc5C[N+](C)(C)C)cc4.[Cl-],O=C(c3ccc(Oc2ccc(C(c1ccc(O*)cc1)(C(F)(F)F)C(F)(F)F)cc2)cc3)c4ccc(*)cc4,*CC*,25,75,0,N/A,N/A,*CC*,*CC*,*CC*,0,0,0,N/A,0,N/A,100,1,60,1.35,WU(wt%),0,38.4,https://doi.org/10.1016/j.jpowsour.2015.04.017
PAEK,QTPM,N/A,O=C(c1c(*)cccc1Oc2ccc(C(C(F)(F)F)(C(F)(F)F)c3ccc(O*)cc3)cc2)c4ccc(CCCOc5ccc(C(c6ccc(C[N+](C)(C)C)cc6)(c7ccc(C[N+](C)(C)C)cc7)c8ccc(C[N+](C)(C)C)cc8)cc5C[N+](C)(C)C)cc4.[Cl-],O=C(c3ccc(Oc2ccc(C(c1ccc(O*)cc1)(C(F)(F)F)C(F)(F)F)cc2)cc3)c4ccc(*)cc4,*CC*,25,75,0,N/A,N/A,*CC*,*CC*,*CC*,0,0,0,N/A,0,N/A,100,1,80,1.35,WU(wt%),0,41.9,https://doi.org/10.1016/j.jpowsour.2015.04.017
PAEK,QTPM,N/A,O=C(c1c(*)cccc1Oc2ccc(C(C(F)(F)F)(C(F)(F)F)c3ccc(O*)cc3)cc2)c4ccc(CCCOc5ccc(C(c6ccc(C[N+](C)(C)C)cc6)(c7ccc(C[N+](C)(C)C)cc7)c8ccc(C[N+](C)(C)C)cc8)cc5C[N+](C)(C)C)cc4.[Cl-],O=C(c3ccc(Oc2ccc(C(c1ccc(O*)cc1)(C(F)(F)F)C(F)(F)F)cc2)cc3)c4ccc(*)cc4,*CC*,30,70,0,N/A,N/A,*CC*,*CC*,*CC*,0,0,0,N/A,0,N/A,100,1,20,1.58,WU(wt%),0,88.6,https://doi.org/10.1016/j.jpowsour.2015.04.017
PAEK,QTPM,N/A,O=C(c1c(*)cccc1Oc2ccc(C(C(F)(F)F)(C(F)(F)F)c3ccc(O*)cc3)cc2)c4ccc(CCCOc5ccc(C(c6ccc(C[N+](C)(C)C)cc6)(c7ccc(C[N+](C)(C)C)cc7)c8ccc(C[N+](C)(C)C)cc8)cc5C[N+](C)(C)C)cc4.[Cl-],O=C(c3ccc(Oc2ccc(C(c1ccc(O*)cc1)(C(F)(F)F)C(F)(F)F)cc2)cc3)c4ccc(*)cc4,*CC*,30,70,0,N/A,N/A,*CC*,*CC*,*CC*,0,0,0,N/A,0,N/A,100,1,40,1.58,WU(wt%),0,92.1,https://doi.org/10.1016/j.jpowsour.2015.04.017
PAEK,QTPM,N/A,O=C(c1c(*)cccc1Oc2ccc(C(C(F)(F)F)(C(F)(F)F)c3ccc(O*)cc3)cc2)c4ccc(CCCOc5ccc(C(c6ccc(C[N+](C)(C)C)cc6)(c7ccc(C[N+](C)(C)C)cc7)c8ccc(C[N+](C)(C)C)cc8)cc5C[N+](C)(C)C)cc4.[Cl-],O=C(c3ccc(Oc2ccc(C(c1ccc(O*)cc1)(C(F)(F)F)C(F)(F)F)cc2)cc3)c4ccc(*)cc4,*CC*,30,70,0,N/A,N/A,*CC*,*CC*,*CC*,0,0,0,N/A,0,N/A,100,1,60,1.58,WU(wt%),0,100,https://doi.org/10.1016/j.jpowsour.2015.04.017
PAEK,QTPM,N/A,O=C(c1c(*)cccc1Oc2ccc(C(C(F)(F)F)(C(F)(F)F)c3ccc(O*)cc3)cc2)c4ccc(CCCOc5ccc(C(c6ccc(C[N+](C)(C)C)cc6)(c7ccc(C[N+](C)(C)C)cc7)c8ccc(C[N+](C)(C)C)cc8)cc5C[N+](C)(C)C)cc4.[Cl-],O=C(c3ccc(Oc2ccc(C(c1ccc(O*)cc1)(C(F)(F)F)C(F)(F)F)cc2)cc3)c4ccc(*)cc4,*CC*,30,70,0,N/A,N/A,*CC*,*CC*,*CC*,0,0,0,N/A,0,N/A,100,1,80,1.58,WU(wt%),0,108.6,https://doi.org/10.1016/j.jpowsour.2015.04.017
Nafion212,Nafion212,Nafion212,,,,,,,,,,,,,,,N/A,N/A,N/A,100,1,N/A,,IEC,0,0.94,https://doi.org/10.1016/j.jpowsour.2015.11.019
PPO,heptafluorobutylamine,40,[*]C1=CC(C)=C(O[*])C(C)=C1,[*]C1=CC(CNCC(F)(C(F)(C(F)(F)F)F)F)=C(C(C)=C1)O[*],[*]C1=CC(C[N+](C)(C)C)=C(O[*])C(C)=C1.[OH-],60,0,40,N/A,N/A,*CC*,*CC*,*CC*,0,0,0,N/A,N/A,N/A,100,1,N/A,,IEC,0,1.31,https://doi.org/10.1016/j.jpowsour.2015.11.019
PPO,heptafluorobutylamine,50,[*]C1=CC(C)=C(O[*])C(C)=C1,[*]C1=CC(CNCC(F)(C(F)(C(F)(F)F)F)F)=C(C(C)=C1)O[*],[*]C1=CC(C[N+](C)(C)C)=C(O[*])C(C)=C1.[OH-],50,25,25,N/A,N/A,*CC*,*CC*,*CC*,0,0,0,N/A,N/A,N/A,100,1,N/A,,IEC,0,1.53,https://doi.org/10.1016/j.jpowsour.2015.11.019
PPO,Buytylamine,40,[*]C1=CC(C)=C(O[*])C(C)=C1,[*]C1=CC(CNCCCC)=C(O[*])C(C)=C1,[*]C1=CC(C[N+](C)(C)C)=C(O[*])C(C)=C1.[OH-],60,0,40,N/A,N/A,*CC*,*CC*,*CC*,0,0,0,N/A,N/A,N/A,100,1,N/A,,IEC,0,1.53,https://doi.org/10.1016/j.jpowsour.2015.11.019
PPO,heptafluorobutylamine,66,[*]C1=CC(C)=C(O[*])C(C)=C1,[*]C1=CC(CNCC(F)(C(F)(C(F)(F)F)F)F)=C(C(C)=C1)O[*],[*]C1=CC(C[N+](C)(C)C)=C(O[*])C(C)=C1.[OH-],34,26.4,39.6,N/A,N/A,*CC*,*CC*,*CC*,0,0,0,N/A,N/A,N/A,100,1,N/A,,IEC,0,1.8,https://doi.org/10.1016/j.jpowsour.2015.11.019
PPO,Buytylamine,50,[*]C1=CC(C)=C(O[*])C(C)=C1,[*]C1=CC(CNCCCC)=C(O[*])C(C)=C1,[*]C1=CC(C[N+](C)(C)C)=C(O[*])C(C)=C1.[OH-],50,25,25,N/A,N/A,*CC*,*CC*,*CC*,0,0,0,N/A,N/A,N/A,100,1,N/A,,IEC,0,1.8,https://doi.org/10.1016/j.jpowsour.2015.11.019
PPO,TMA,40,[*]C1=CC(C)=C(O[*])C(C)=C1,*CC*,[*]C1=CC(C[N+](C)(C)C)=C(O[*])C(C)=C1.[OH-],60,0,40,N/A,N/A,*CC*,*CC*,*CC*,0,0,0,N/A,N/A,N/A,100,1,N/A,,IEC,0,1.87,https://doi.org/10.1016/j.jpowsour.2015.11.019
PPO,Buytylamine,66,[*]C1=CC(C)=C(O[*])C(C)=C1,[*]C1=CC(CNCCCC)=C(O[*])C(C)=C1,[*]C1=CC(C[N+](C)(C)C)=C(O[*])C(C)=C1.[OH-],34,26.4,39.6,N/A,N/A,*CC*,*CC*,*CC*,0,0,0,N/A,N/A,N/A,100,1,N/A,,IEC,0,2.2,https://doi.org/10.1016/j.jpowsour.2015.11.019
PPO,TMA,50,[*]C1=CC(C)=C(O[*])C(C)=C1,*CC*,[*]C1=CC(C[N+](C)(C)C)=C(O[*])C(C)=C1.[OH-],50,25,25,N/A,N/A,*CC*,*CC*,*CC*,0,0,0,N/A,N/A,N/A,100,1,N/A,,IEC,0,2.4,https://doi.org/10.1016/j.jpowsour.2015.11.019
PPO,TMA,40,[*]C1=CC(C)=C(O[*])C(C)=C1,*CC*,[*]C1=CC(C[N+](C)(C)C)=C(O[*])C(C)=C1.[OH-],60,0,40,N/A,N/A,*CC*,*CC*,*CC*,0,0,0,N/A,N/A,N/A,100,1,30,,OHCond(mS/cm),0,9.8,https://doi.org/10.1016/j.jpowsour.2015.11.019
PPO,TMA,40,[*]C1=CC(C)=C(O[*])C(C)=C1,*CC*,[*]C1=CC(C[N+](C)(C)C)=C(O[*])C(C)=C1.[OH-],60,0,40,N/A,N/A,*CC*,*CC*,*CC*,0,0,0,N/A,N/A,N/A,100,1,40,,OHCond(mS/cm),0,11.64,https://doi.org/10.1016/j.jpowsour.2015.11.019
PPO,TMA,40,[*]C1=CC(C)=C(O[*])C(C)=C1,*CC*,[*]C1=CC(C[N+](C)(C)C)=C(O[*])C(C)=C1.[OH-],60,0,40,N/A,N/A,*CC*,*CC*,*CC*,0,0,0,N/A,N/A,N/A,100,1,50,,OHCond(mS/cm),0,13.54,https://doi.org/10.1016/j.jpowsour.2015.11.019
PPO,TMA,50,[*]C1=CC(C)=C(O[*])C(C)=C1,*CC*,[*]C1=CC(C[N+](C)(C)C)=C(O[*])C(C)=C1.[OH-],50,25,25,N/A,N/A,*CC*,*CC*,*CC*,0,0,0,N/A,N/A,N/A,100,1,30,,OHCond(mS/cm),0,14.36,https://doi.org/10.1016/j.jpowsour.2015.11.019
PPO,Buytylamine,40,[*]C1=CC(C)=C(O[*])C(C)=C1,[*]C1=CC(CNCCCC)=C(O[*])C(C)=C1,[*]C1=CC(C[N+](C)(C)C)=C(O[*])C(C)=C1.[OH-],60,0,40,N/A,N/A,*CC*,*CC*,*CC*,0,0,0,N/A,N/A,N/A,100,1,30,,OHCond(mS/cm),0,15.84,https://doi.org/10.1016/j.jpowsour.2015.11.019
PPO,TMA,40,[*]C1=CC(C)=C(O[*])C(C)=C1,*CC*,[*]C1=CC(C[N+](C)(C)C)=C(O[*])C(C)=C1.[OH-],60,0,40,N/A,N/A,*CC*,*CC*,*CC*,0,0,0,N/A,N/A,N/A,100,1,60,,OHCond(mS/cm),0,16.16,https://doi.org/10.1016/j.jpowsour.2015.11.019
PPO,TMA,50,[*]C1=CC(C)=C(O[*])C(C)=C1,*CC*,[*]C1=CC(C[N+](C)(C)C)=C(O[*])C(C)=C1.[OH-],50,25,25,N/A,N/A,*CC*,*CC*,*CC*,0,0,0,N/A,N/A,N/A,100,1,40,,OHCond(mS/cm),0,17.58,https://doi.org/10.1016/j.jpowsour.2015.11.019
PPO,heptafluorobutylamine,40,[*]C1=CC(C)=C(O[*])C(C)=C1,[*]C1=CC(CNCC(F)(C(F)(C(F)(F)F)F)F)=C(C(C)=C1)O[*],[*]C1=CC(C[N+](C)(C)C)=C(O[*])C(C)=C1.[OH-],60,0,40,N/A,N/A,*CC*,*CC*,*CC*,0,0,0,N/A,N/A,N/A,100,1,30,,OHCond(mS/cm),0,17.88,https://doi.org/10.1016/j.jpowsour.2015.11.019
PPO,TMA,40,[*]C1=CC(C)=C(O[*])C(C)=C1,*CC*,[*]C1=CC(C[N+](C)(C)C)=C(O[*])C(C)=C1.[OH-],60,0,40,N/A,N/A,*CC*,*CC*,*CC*,0,0,0,N/A,N/A,N/A,100,1,70,,OHCond(mS/cm),0,18.09,https://doi.org/10.1016/j.jpowsour.2015.11.019
PPO,Buytylamine,40,[*]C1=CC(C)=C(O[*])C(C)=C1,[*]C1=CC(CNCCCC)=C(O[*])C(C)=C1,[*]C1=CC(C[N+](C)(C)C)=C(O[*])C(C)=C1.[OH-],60,0,40,N/A,N/A,*CC*,*CC*,*CC*,0,0,0,N/A,N/A,N/A,100,1,40,,OHCond(mS/cm),0,18.68,https://doi.org/10.1016/j.jpowsour.2015.11.019
PPO,heptafluorobutylamine,40,[*]C1=CC(C)=C(O[*])C(C)=C1,[*]C1=CC(CNCC(F)(C(F)(C(F)(F)F)F)F)=C(C(C)=C1)O[*],[*]C1=CC(C[N+](C)(C)C)=C(O[*])C(C)=C1.[OH-],60,0,40,N/A,N/A,*CC*,*CC*,*CC*,0,0,0,N/A,N/A,N/A,100,1,40,,OHCond(mS/cm),0,20.43,https://doi.org/10.1016/j.jpowsour.2015.11.019
PPO,TMA,50,[*]C1=CC(C)=C(O[*])C(C)=C1,*CC*,[*]C1=CC(C[N+](C)(C)C)=C(O[*])C(C)=C1.[OH-],50,25,25,N/A,N/A,*CC*,*CC*,*CC*,0,0,0,N/A,N/A,N/A,100,1,50,,OHCond(mS/cm),0,20.76,https://doi.org/10.1016/j.jpowsour.2015.11.019
PPO,Buytylamine,40,[*]C1=CC(C)=C(O[*])C(C)=C1,[*]C1=CC(CNCCCC)=C(O[*])C(C)=C1,[*]C1=CC(C[N+](C)(C)C)=C(O[*])C(C)=C1.[OH-],60,0,40,N/A,N/A,*CC*,*CC*,*CC*,0,0,0,N/A,N/A,N/A,100,1,50,,OHCond(mS/cm),0,21.31,https://doi.org/10.1016/j.jpowsour.2015.11.019
PPO,TMA,40,[*]C1=CC(C)=C(O[*])C(C)=C1,*CC*,[*]C1=CC(C[N+](C)(C)C)=C(O[*])C(C)=C1.[OH-],60,0,40,N/A,N/A,*CC*,*CC*,*CC*,0,0,0,N/A,N/A,N/A,100,1,80,,OHCond(mS/cm),0,21.32,https://doi.org/10.1016/j.jpowsour.2015.11.019
PPO,TMA,50,[*]C1=CC(C)=C(O[*])C(C)=C1,*CC*,[*]C1=CC(C[N+](C)(C)C)=C(O[*])C(C)=C1.[OH-],50,25,25,N/A,N/A,*CC*,*CC*,*CC*,0,0,0,N/A,N/A,N/A,100,1,60,,OHCond(mS/cm),0,23.07,https://doi.org/10.1016/j.jpowsour.2015.11.019
PPO,TMA,50,[*]C1=CC(C)=C(O[*])C(C)=C1,*CC*,[*]C1=CC(C[N+](C)(C)C)=C(O[*])C(C)=C1.[OH-],50,25,25,N/A,N/A,*CC*,*CC*,*CC*,0,0,0,N/A,N/A,80,100,1,80,,OHCond(mS/cm),500,23.49,https://doi.org/10.1016/j.jpowsour.2015.11.019
PPO,TMA,50,[*]C1=CC(C)=C(O[*])C(C)=C1,*CC*,[*]C1=CC(C[N+](C)(C)C)=C(O[*])C(C)=C1.[OH-],50,25,25,N/A,N/A,*CC*,*CC*,*CC*,0,0,0,N/A,N/A,80,100,1,80,,OHCond(mS/cm),456,23.64,https://doi.org/10.1016/j.jpowsour.2015.11.019
PPO,heptafluorobutylamine,40,[*]C1=CC(C)=C(O[*])C(C)=C1,[*]C1=CC(CNCC(F)(C(F)(C(F)(F)F)F)F)=C(C(C)=C1)O[*],[*]C1=CC(C[N+](C)(C)C)=C(O[*])C(C)=C1.[OH-],60,0,40,N/A,N/A,*CC*,*CC*,*CC*,0,0,0,N/A,N/A,N/A,100,1,50,,OHCond(mS/cm),0,23.68,https://doi.org/10.1016/j.jpowsour.2015.11.019
PPO,Buytylamine,50,[*]C1=CC(C)=C(O[*])C(C)=C1,[*]C1=CC(CNCCCC)=C(O[*])C(C)=C1,[*]C1=CC(C[N+](C)(C)C)=C(O[*])C(C)=C1.[OH-],50,25,25,N/A,N/A,*CC*,*CC*,*CC*,0,0,0,N/A,N/A,N/A,100,1,30,,OHCond(mS/cm),0,23.69,https://doi.org/10.1016/j.jpowsour.2015.11.019
PPO,TMA,50,[*]C1=CC(C)=C(O[*])C(C)=C1,*CC*,[*]C1=CC(C[N+](C)(C)C)=C(O[*])C(C)=C1.[OH-],50,25,25,N/A,N/A,*CC*,*CC*,*CC*,0,0,0,N/A,N/A,80,100,1,80,,OHCond(mS/cm),408,23.78,https://doi.org/10.1016/j.jpowsour.2015.11.019
PPO,TMA,50,[*]C1=CC(C)=C(O[*])C(C)=C1,*CC*,[*]C1=CC(C[N+](C)(C)C)=C(O[*])C(C)=C1.[OH-],50,25,25,N/A,N/A,*CC*,*CC*,*CC*,0,0,0,N/A,N/A,80,100,1,80,,OHCond(mS/cm),360,23.85,https://doi.org/10.1016/j.jpowsour.2015.11.019
PPO,TMA,50,[*]C1=CC(C)=C(O[*])C(C)=C1,*CC*,[*]C1=CC(C[N+](C)(C)C)=C(O[*])C(C)=C1.[OH-],50,25,25,N/A,N/A,*CC*,*CC*,*CC*,0,0,0,N/A,N/A,80,100,1,80,,OHCond(mS/cm),312,23.96,https://doi.org/10.1016/j.jpowsour.2015.11.019
PPO,TMA,50,[*]C1=CC(C)=C(O[*])C(C)=C1,*CC*,[*]C1=CC(C[N+](C)(C)C)=C(O[*])C(C)=C1.[OH-],50,25,25,N/A,N/A,*CC*,*CC*,*CC*,0,0,0,N/A,N/A,80,100,1,80,,OHCond(mS/cm),264,24.07,https://doi.org/10.1016/j.jpowsour.2015.11.019
PPO,TMA,50,[*]C1=CC(C)=C(O[*])C(C)=C1,*CC*,[*]C1=CC(C[N+](C)(C)C)=C(O[*])C(C)=C1.[OH-],50,25,25,N/A,N/A,*CC*,*CC*,*CC*,0,0,0,N/A,N/A,80,100,1,80,,OHCond(mS/cm),216,24.13,https://doi.org/10.1016/j.jpowsour.2015.11.019
PPO,TMA,50,[*]C1=CC(C)=C(O[*])C(C)=C1,*CC*,[*]C1=CC(C[N+](C)(C)C)=C(O[*])C(C)=C1.[OH-],50,25,25,N/A,N/A,*CC*,*CC*,*CC*,0,0,0,N/A,N/A,80,100,1,80,,OHCond(mS/cm),192,24.28,https://doi.org/10.1016/j.jpowsour.2015.11.019
PPO,TMA,50,[*]C1=CC(C)=C(O[*])C(C)=C1,*CC*,[*]C1=CC(C[N+](C)(C)C)=C(O[*])C(C)=C1.[OH-],50,25,25,N/A,N/A,*CC*,*CC*,*CC*,0,0,0,N/A,N/A,80,100,1,80,,OHCond(mS/cm),180,24.44,https://doi.org/10.1016/j.jpowsour.2015.11.019
PPO,TMA,50,[*]C1=CC(C)=C(O[*])C(C)=C1,*CC*,[*]C1=CC(C[N+](C)(C)C)=C(O[*])C(C)=C1.[OH-],50,25,25,N/A,N/A,*CC*,*CC*,*CC*,0,0,0,N/A,N/A,80,100,1,80,,OHCond(mS/cm),156,24.54,https://doi.org/10.1016/j.jpowsour.2015.11.019
PPO,Buytylamine,40,[*]C1=CC(C)=C(O[*])C(C)=C1,[*]C1=CC(CNCCCC)=C(O[*])C(C)=C1,[*]C1=CC(C[N+](C)(C)C)=C(O[*])C(C)=C1.[OH-],60,0,40,N/A,N/A,*CC*,*CC*,*CC*,0,0,0,N/A,N/A,N/A,100,1,60,,OHCond(mS/cm),0,24.56,https://doi.org/10.1016/j.jpowsour.2015.11.019
PPO,TMA,50,[*]C1=CC(C)=C(O[*])C(C)=C1,*CC*,[*]C1=CC(C[N+](C)(C)C)=C(O[*])C(C)=C1.[OH-],50,25,25,N/A,N/A,*CC*,*CC*,*CC*,0,0,0,N/A,N/A,80,100,1,80,,OHCond(mS/cm),132,24.77,https://doi.org/10.1016/j.jpowsour.2015.11.019
PPO,TMA,50,[*]C1=CC(C)=C(O[*])C(C)=C1,*CC*,[*]C1=CC(C[N+](C)(C)C)=C(O[*])C(C)=C1.[OH-],50,25,25,N/A,N/A,*CC*,*CC*,*CC*,0,0,0,N/A,N/A,80,100,1,80,,OHCond(mS/cm),108,24.91,https://doi.org/10.1016/j.jpowsour.2015.11.019
PPO,TMA,50,[*]C1=CC(C)=C(O[*])C(C)=C1,*CC*,[*]C1=CC(C[N+](C)(C)C)=C(O[*])C(C)=C1.[OH-],50,25,25,N/A,N/A,*CC*,*CC*,*CC*,0,0,0,N/A,N/A,80,100,1,80,,OHCond(mS/cm),84,25.18,https://doi.org/10.1016/j.jpowsour.2015.11.019
PPO,TMA,50,[*]C1=CC(C)=C(O[*])C(C)=C1,*CC*,[*]C1=CC(C[N+](C)(C)C)=C(O[*])C(C)=C1.[OH-],50,25,25,N/A,N/A,*CC*,*CC*,*CC*,0,0,0,N/A,N/A,80,100,1,80,,OHCond(mS/cm),72,25.43,https://doi.org/10.1016/j.jpowsour.2015.11.019
PPO,TMA,50,[*]C1=CC(C)=C(O[*])C(C)=C1,*CC*,[*]C1=CC(C[N+](C)(C)C)=C(O[*])C(C)=C1.[OH-],50,25,25,N/A,N/A,*CC*,*CC*,*CC*,0,0,0,N/A,N/A,80,100,1,80,,OHCond(mS/cm),60,25.81,https://doi.org/10.1016/j.jpowsour.2015.11.019
PPO,TMA,50,[*]C1=CC(C)=C(O[*])C(C)=C1,*CC*,[*]C1=CC(C[N+](C)(C)C)=C(O[*])C(C)=C1.[OH-],50,25,25,N/A,N/A,*CC*,*CC*,*CC*,0,0,0,N/A,N/A,80,100,1,80,,OHCond(mS/cm),48,26.18,https://doi.org/10.1016/j.jpowsour.2015.11.019
PPO,TMA,50,[*]C1=CC(C)=C(O[*])C(C)=C1,*CC*,[*]C1=CC(C[N+](C)(C)C)=C(O[*])C(C)=C1.[OH-],50,25,25,N/A,N/A,*CC*,*CC*,*CC*,0,0,0,N/A,N/A,N/A,100,1,70,,OHCond(mS/cm),0,26.3,https://doi.org/10.1016/j.jpowsour.2015.11.019
PPO,TMA,50,[*]C1=CC(C)=C(O[*])C(C)=C1,*CC*,[*]C1=CC(C[N+](C)(C)C)=C(O[*])C(C)=C1.[OH-],50,25,25,N/A,N/A,*CC*,*CC*,*CC*,0,0,0,N/A,N/A,80,100,1,80,,OHCond(mS/cm),36,26.51,https://doi.org/10.1016/j.jpowsour.2015.11.019
PPO,TMA,50,[*]C1=CC(C)=C(O[*])C(C)=C1,*CC*,[*]C1=CC(C[N+](C)(C)C)=C(O[*])C(C)=C1.[OH-],50,25,25,N/A,N/A,*CC*,*CC*,*CC*,0,0,0,N/A,N/A,80,100,1,80,,OHCond(mS/cm),24,26.92,https://doi.org/10.1016/j.jpowsour.2015.11.019
PPO,Buytylamine,40,[*]C1=CC(C)=C(O[*])C(C)=C1,[*]C1=CC(CNCCCC)=C(O[*])C(C)=C1,[*]C1=CC(C[N+](C)(C)C)=C(O[*])C(C)=C1.[OH-],60,0,40,N/A,N/A,*CC*,*CC*,*CC*,0,0,0,N/A,N/A,N/A,100,1,70,,OHCond(mS/cm),0,27.01,https://doi.org/10.1016/j.jpowsour.2015.11.019
PPO,TMA,50,[*]C1=CC(C)=C(O[*])C(C)=C1,*CC*,[*]C1=CC(C[N+](C)(C)C)=C(O[*])C(C)=C1.[OH-],50,25,25,N/A,N/A,*CC*,*CC*,*CC*,0,0,0,N/A,N/A,80,100,1,80,,OHCond(mS/cm),12,27.49,https://doi.org/10.1016/j.jpowsour.2015.11.019
PPO,heptafluorobutylamine,40,[*]C1=CC(C)=C(O[*])C(C)=C1,[*]C1=CC(CNCC(F)(C(F)(C(F)(F)F)F)F)=C(C(C)=C1)O[*],[*]C1=CC(C[N+](C)(C)C)=C(O[*])C(C)=C1.[OH-],60,0,40,N/A,N/A,*CC*,*CC*,*CC*,0,0,0,N/A,N/A,N/A,100,1,60,,OHCond(mS/cm),0,27.6,https://doi.org/10.1016/j.jpowsour.2015.11.019
PPO,Buytylamine,50,[*]C1=CC(C)=C(O[*])C(C)=C1,[*]C1=CC(CNCCCC)=C(O[*])C(C)=C1,[*]C1=CC(C[N+](C)(C)C)=C(O[*])C(C)=C1.[OH-],50,25,25,N/A,N/A,*CC*,*CC*,*CC*,0,0,0,N/A,N/A,N/A,100,1,40,,OHCond(mS/cm),0,27.73,https://doi.org/10.1016/j.jpowsour.2015.11.019
PPO,heptafluorobutylamine,50,[*]C1=CC(C)=C(O[*])C(C)=C1,[*]C1=CC(CNCC(F)(C(F)(C(F)(F)F)F)F)=C(C(C)=C1)O[*],[*]C1=CC(C[N+](C)(C)C)=C(O[*])C(C)=C1.[OH-],50,25,25,N/A,N/A,*CC*,*CC*,*CC*,0,0,0,N/A,N/A,N/A,100,1,30,,OHCond(mS/cm),0,27.77,https://doi.org/10.1016/j.jpowsour.2015.11.019
PPO,TMA,50,[*]C1=CC(C)=C(O[*])C(C)=C1,*CC*,[*]C1=CC(C[N+](C)(C)C)=C(O[*])C(C)=C1.[OH-],50,25,25,N/A,N/A,*CC*,*CC*,*CC*,0,0,0,N/A,N/A,80,100,1,80,,OHCond(mS/cm),4,27.97,https://doi.org/10.1016/j.jpowsour.2015.11.019
PPO,TMA,50,[*]C1=CC(C)=C(O[*])C(C)=C1,*CC*,[*]C1=CC(C[N+](C)(C)C)=C(O[*])C(C)=C1.[OH-],50,25,25,N/A,N/A,*CC*,*CC*,*CC*,0,0,0,N/A,N/A,80,100,1,80,,OHCond(mS/cm),0,28.5,https://doi.org/10.1016/j.jpowsour.2015.11.019
PPO,TMA,50,[*]C1=CC(C)=C(O[*])C(C)=C1,*CC*,[*]C1=CC(C[N+](C)(C)C)=C(O[*])C(C)=C1.[OH-],50,25,25,N/A,N/A,*CC*,*CC*,*CC*,0,0,0,N/A,N/A,N/A,100,1,80,,OHCond(mS/cm),0,29.12,https://doi.org/10.1016/j.jpowsour.2015.11.019
PPO,heptafluorobutylamine,40,[*]C1=CC(C)=C(O[*])C(C)=C1,[*]C1=CC(CNCC(F)(C(F)(C(F)(F)F)F)F)=C(C(C)=C1)O[*],[*]C1=CC(C[N+](C)(C)C)=C(O[*])C(C)=C1.[OH-],60,0,40,N/A,N/A,*CC*,*CC*,*CC*,0,0,0,N/A,N/A,N/A,100,1,70,,OHCond(mS/cm),0,29.76,https://doi.org/10.1016/j.jpowsour.2015.11.019
PPO,heptafluorobutylamine,50,[*]C1=CC(C)=C(O[*])C(C)=C1,[*]C1=CC(CNCC(F)(C(F)(C(F)(F)F)F)F)=C(C(C)=C1)O[*],[*]C1=CC(C[N+](C)(C)C)=C(O[*])C(C)=C1.[OH-],50,25,25,N/A,N/A,*CC*,*CC*,*CC*,0,0,0,N/A,N/A,N/A,100,1,40,,OHCond(mS/cm),0,31.05,https://doi.org/10.1016/j.jpowsour.2015.11.019
PPO,Buytylamine,50,[*]C1=CC(C)=C(O[*])C(C)=C1,[*]C1=CC(CNCCCC)=C(O[*])C(C)=C1,[*]C1=CC(C[N+](C)(C)C)=C(O[*])C(C)=C1.[OH-],50,25,25,N/A,N/A,*CC*,*CC*,*CC*,0,0,0,N/A,N/A,N/A,100,1,50,,OHCond(mS/cm),0,31.27,https://doi.org/10.1016/j.jpowsour.2015.11.019
PPO,Buytylamine,66,[*]C1=CC(C)=C(O[*])C(C)=C1,[*]C1=CC(CNCCCC)=C(O[*])C(C)=C1,[*]C1=CC(C[N+](C)(C)C)=C(O[*])C(C)=C1.[OH-],34,26.4,39.6,N/A,N/A,*CC*,*CC*,*CC*,0,0,0,N/A,N/A,N/A,100,1,30,,OHCond(mS/cm),0,31.83,https://doi.org/10.1016/j.jpowsour.2015.11.019
PPO,Buytylamine,40,[*]C1=CC(C)=C(O[*])C(C)=C1,[*]C1=CC(CNCCCC)=C(O[*])C(C)=C1,[*]C1=CC(C[N+](C)(C)C)=C(O[*])C(C)=C1.[OH-],60,0,40,N/A,N/A,*CC*,*CC*,*CC*,0,0,0,N/A,N/A,N/A,100,1,80,,OHCond(mS/cm),0,32.07,https://doi.org/10.1016/j.jpowsour.2015.11.019
PPO,heptafluorobutylamine,40,[*]C1=CC(C)=C(O[*])C(C)=C1,[*]C1=CC(CNCC(F)(C(F)(C(F)(F)F)F)F)=C(C(C)=C1)O[*],[*]C1=CC(C[N+](C)(C)C)=C(O[*])C(C)=C1.[OH-],60,0,40,N/A,N/A,*CC*,*CC*,*CC*,0,0,0,N/A,N/A,N/A,100,1,80,,OHCond(mS/cm),0,34.38,https://doi.org/10.1016/j.jpowsour.2015.11.019
PPO,Buytylamine,50,[*]C1=CC(C)=C(O[*])C(C)=C1,[*]C1=CC(CNCCCC)=C(O[*])C(C)=C1,[*]C1=CC(C[N+](C)(C)C)=C(O[*])C(C)=C1.[OH-],50,25,25,N/A,N/A,*CC*,*CC*,*CC*,0,0,0,N/A,N/A,N/A,100,1,60,,OHCond(mS/cm),0,34.52,https://doi.org/10.1016/j.jpowsour.2015.11.019
PPO,Buytylamine,66,[*]C1=CC(C)=C(O[*])C(C)=C1,[*]C1=CC(CNCCCC)=C(O[*])C(C)=C1,[*]C1=CC(C[N+](C)(C)C)=C(O[*])C(C)=C1.[OH-],34,26.4,39.6,N/A,N/A,*CC*,*CC*,*CC*,0,0,0,N/A,N/A,N/A,100,1,40,,OHCond(mS/cm),0,35.64,https://doi.org/10.1016/j.jpowsour.2015.11.019
PPO,heptafluorobutylamine,50,[*]C1=CC(C)=C(O[*])C(C)=C1,[*]C1=CC(CNCC(F)(C(F)(C(F)(F)F)F)F)=C(C(C)=C1)O[*],[*]C1=CC(C[N+](C)(C)C)=C(O[*])C(C)=C1.[OH-],50,25,25,N/A,N/A,*CC*,*CC*,*CC*,0,0,0,N/A,N/A,N/A,100,1,50,,OHCond(mS/cm),0,35.84,https://doi.org/10.1016/j.jpowsour.2015.11.019
PPO,heptafluorobutylamine,66,[*]C1=CC(C)=C(O[*])C(C)=C1,[*]C1=CC(CNCC(F)(C(F)(C(F)(F)F)F)F)=C(C(C)=C1)O[*],[*]C1=CC(C[N+](C)(C)C)=C(O[*])C(C)=C1.[OH-],34,26.4,39.6,N/A,N/A,*CC*,*CC*,*CC*,0,0,0,N/A,N/A,N/A,100,1,30,,OHCond(mS/cm),0,35.89,https://doi.org/10.1016/j.jpowsour.2015.11.019
PPO,Buytylamine,50,[*]C1=CC(C)=C(O[*])C(C)=C1,[*]C1=CC(CNCCCC)=C(O[*])C(C)=C1,[*]C1=CC(C[N+](C)(C)C)=C(O[*])C(C)=C1.[OH-],50,25,25,N/A,N/A,*CC*,*CC*,*CC*,0,0,0,N/A,N/A,N/A,100,1,70,,OHCond(mS/cm),0,39.34,https://doi.org/10.1016/j.jpowsour.2015.11.019
