Repository: williamschertzer/computational_artifact

# Computational Artifact: William Schertzer CSE-MSE PhD Qualifying Exam

This repository contains the computational artifact submitted by **William Schertzer** for the PhD CSE-MSE Qualifying Examination. It includes the full workflow for processing, analyzing, and modeling anion exchange membrane (AEM) data extracted from the literature, with the aim of accelerating materials discovery using machine learning.

## Repository Structure

### `raw_data/`
Contains the original AEM datasets, directly extracted and curated from peer-reviewed literature.

File: raw_data/aem_aging_3_18_25.csv (part 3 of 30)
Backbone,Cation,Sample,smiles1,smiles2,smiles3,c1,c2,c3,additive_name_1,additive_name_2,additive_smiles1,additive_smiles2,additive_smiles3,additivec1,additivec2,additivec3,solvent,solvent_conc(M),stab_temp,RH(%),lw,Temp(C),EXP_IEC,prop,time(h),value,DOI
PPO,Buytylamine,66,[*]C1=CC(C)=C(O[*])C(C)=C1,[*]C1=CC(CNCCCC)=C(O[*])C(C)=C1,[*]C1=CC(C[N+](C)(C)C)=C(O[*])C(C)=C1.[OH-],34,26.4,39.6,N/A,N/A,*CC*,*CC*,*CC*,0,0,0,N/A,N/A,N/A,100,1,50,,OHCond(mS/cm),0,40.15,https://doi.org/10.1016/j.jpowsour.2015.11.019
PPO,heptafluorobutylamine,66,[*]C1=CC(C)=C(O[*])C(C)=C1,[*]C1=CC(CNCC(F)(C(F)(C(F)(F)F)F)F)=C(C(C)=C1)O[*],[*]C1=CC(C[N+](C)(C)C)=C(O[*])C(C)=C1.[OH-],34,26.4,39.6,N/A,N/A,*CC*,*CC*,*CC*,0,0,0,N/A,N/A,N/A,100,1,40,,OHCond(mS/cm),0,40.17,https://doi.org/10.1016/j.jpowsour.2015.11.019
PPO,heptafluorobutylamine,50,[*]C1=CC(C)=C(O[*])C(C)=C1,[*]C1=CC(CNCC(F)(C(F)(C(F)(F)F)F)F)=C(C(C)=C1)O[*],[*]C1=CC(C[N+](C)(C)C)=C(O[*])C(C)=C1.[OH-],50,25,25,N/A,N/A,*CC*,*CC*,*CC*,0,0,0,N/A,N/A,N/A,100,1,60,,OHCond(mS/cm),0,40.19,https://doi.org/10.1016/j.jpowsour.2015.11.019
PPO,Buytylamine,50,[*]C1=CC(C)=C(O[*])C(C)=C1,[*]C1=CC(CNCCCC)=C(O[*])C(C)=C1,[*]C1=CC(C[N+](C)(C)C)=C(O[*])C(C)=C1.[OH-],50,25,25,N/A,N/A,*CC*,*CC*,*CC*,0,0,0,N/A,N/A,80,100,1,80,,OHCond(mS/cm),192,40.82,https://doi.org/10.1016/j.jpowsour.2015.11.019
PPO,Buytylamine,50,[*]C1=CC(C)=C(O[*])C(C)=C1,[*]C1=CC(CNCCCC)=C(O[*])C(C)=C1,[*]C1=CC(C[N+](C)(C)C)=C(O[*])C(C)=C1.[OH-],50,25,25,N/A,N/A,*CC*,*CC*,*CC*,0,0,0,N/A,N/A,80,100,1,80,,OHCond(mS/cm),216,40.84,https://doi.org/10.1016/j.jpowsour.2015.11.019
PPO,Buytylamine,50,[*]C1=CC(C)=C(O[*])C(C)=C1,[*]C1=CC(CNCCCC)=C(O[*])C(C)=C1,[*]C1=CC(C[N+](C)(C)C)=C(O[*])C(C)=C1.[OH-],50,25,25,N/A,N/A,*CC*,*CC*,*CC*,0,0,0,N/A,N/A,80,100,1,80,,OHCond(mS/cm),500,40.85,https://doi.org/10.1016/j.jpowsour.2015.11.019
PPO,Buytylamine,50,[*]C1=CC(C)=C(O[*])C(C)=C1,[*]C1=CC(CNCCCC)=C(O[*])C(C)=C1,[*]C1=CC(C[N+](C)(C)C)=C(O[*])C(C)=C1.[OH-],50,25,25,N/A,N/A,*CC*,*CC*,*CC*,0,0,0,N/A,N/A,80,100,1,80,,OHCond(mS/cm),360,40.86,https://doi.org/10.1016/j.jpowsour.2015.11.019
PPO,Buytylamine,50,[*]C1=CC(C)=C(O[*])C(C)=C1,[*]C1=CC(CNCCCC)=C(O[*])C(C)=C1,[*]C1=CC(C[N+](C)(C)C)=C(O[*])C(C)=C1.[OH-],50,25,25,N/A,N/A,*CC*,*CC*,*CC*,0,0,0,N/A,N/A,80,100,1,80,,OHCond(mS/cm),456,40.86,https://doi.org/10.1016/j.jpowsour.2015.11.019
PPO,Buytylamine,50,[*]C1=CC(C)=C(O[*])C(C)=C1,[*]C1=CC(CNCCCC)=C(O[*])C(C)=C1,[*]C1=CC(C[N+](C)(C)C)=C(O[*])C(C)=C1.[OH-],50,25,25,N/A,N/A,*CC*,*CC*,*CC*,0,0,0,N/A,N/A,80,100,1,80,,OHCond(mS/cm),180,40.88,https://doi.org/10.1016/j.jpowsour.2015.11.019
PPO,Buytylamine,50,[*]C1=CC(C)=C(O[*])C(C)=C1,[*]C1=CC(CNCCCC)=C(O[*])C(C)=C1,[*]C1=CC(C[N+](C)(C)C)=C(O[*])C(C)=C1.[OH-],50,25,25,N/A,N/A,*CC*,*CC*,*CC*,0,0,0,N/A,N/A,80,100,1,80,,OHCond(mS/cm),408,40.88,https://doi.org/10.1016/j.jpowsour.2015.11.019
PPO,Buytylamine,50,[*]C1=CC(C)=C(O[*])C(C)=C1,[*]C1=CC(CNCCCC)=C(O[*])C(C)=C1,[*]C1=CC(C[N+](C)(C)C)=C(O[*])C(C)=C1.[OH-],50,25,25,N/A,N/A,*CC*,*CC*,*CC*,0,0,0,N/A,N/A,80,100,1,80,,OHCond(mS/cm),264,40.9,https://doi.org/10.1016/j.jpowsour.2015.11.019
PPO,Buytylamine,50,[*]C1=CC(C)=C(O[*])C(C)=C1,[*]C1=CC(CNCCCC)=C(O[*])C(C)=C1,[*]C1=CC(C[N+](C)(C)C)=C(O[*])C(C)=C1.[OH-],50,25,25,N/A,N/A,*CC*,*CC*,*CC*,0,0,0,N/A,N/A,80,100,1,80,,OHCond(mS/cm),312,40.91,https://doi.org/10.1016/j.jpowsour.2015.11.019
PPO,Buytylamine,50,[*]C1=CC(C)=C(O[*])C(C)=C1,[*]C1=CC(CNCCCC)=C(O[*])C(C)=C1,[*]C1=CC(C[N+](C)(C)C)=C(O[*])C(C)=C1.[OH-],50,25,25,N/A,N/A,*CC*,*CC*,*CC*,0,0,0,N/A,N/A,80,100,1,80,,OHCond(mS/cm),156,40.94,https://doi.org/10.1016/j.jpowsour.2015.11.019
PPO,Buytylamine,50,[*]C1=CC(C)=C(O[*])C(C)=C1,[*]C1=CC(CNCCCC)=C(O[*])C(C)=C1,[*]C1=CC(C[N+](C)(C)C)=C(O[*])C(C)=C1.[OH-],50,25,25,N/A,N/A,*CC*,*CC*,*CC*,0,0,0,N/A,N/A,80,100,1,80,,OHCond(mS/cm),108,41.07,https://doi.org/10.1016/j.jpowsour.2015.11.019
PPO,Buytylamine,50,[*]C1=CC(C)=C(O[*])C(C)=C1,[*]C1=CC(CNCCCC)=C(O[*])C(C)=C1,[*]C1=CC(C[N+](C)(C)C)=C(O[*])C(C)=C1.[OH-],50,25,25,N/A,N/A,*CC*,*CC*,*CC*,0,0,0,N/A,N/A,80,100,1,80,,OHCond(mS/cm),132,41.09,https://doi.org/10.1016/j.jpowsour.2015.11.019
PPO,Buytylamine,50,[*]C1=CC(C)=C(O[*])C(C)=C1,[*]C1=CC(CNCCCC)=C(O[*])C(C)=C1,[*]C1=CC(C[N+](C)(C)C)=C(O[*])C(C)=C1.[OH-],50,25,25,N/A,N/A,*CC*,*CC*,*CC*,0,0,0,N/A,N/A,80,100,1,80,,OHCond(mS/cm),84,41.12,https://doi.org/10.1016/j.jpowsour.2015.11.019
PPO,Buytylamine,50,[*]C1=CC(C)=C(O[*])C(C)=C1,[*]C1=CC(CNCCCC)=C(O[*])C(C)=C1,[*]C1=CC(C[N+](C)(C)C)=C(O[*])C(C)=C1.[OH-],50,25,25,N/A,N/A,*CC*,*CC*,*CC*,0,0,0,N/A,N/A,80,100,1,80,,OHCond(mS/cm),72,41.15,https://doi.org/10.1016/j.jpowsour.2015.11.019
PPO,Buytylamine,50,[*]C1=CC(C)=C(O[*])C(C)=C1,[*]C1=CC(CNCCCC)=C(O[*])C(C)=C1,[*]C1=CC(C[N+](C)(C)C)=C(O[*])C(C)=C1.[OH-],50,25,25,N/A,N/A,*CC*,*CC*,*CC*,0,0,0,N/A,N/A,80,100,1,80,,OHCond(mS/cm),60,41.24,https://doi.org/10.1016/j.jpowsour.2015.11.019
PPO,Buytylamine,50,[*]C1=CC(C)=C(O[*])C(C)=C1,[*]C1=CC(CNCCCC)=C(O[*])C(C)=C1,[*]C1=CC(C[N+](C)(C)C)=C(O[*])C(C)=C1.[OH-],50,25,25,N/A,N/A,*CC*,*CC*,*CC*,0,0,0,N/A,N/A,80,100,1,80,,OHCond(mS/cm),48,41.31,https://doi.org/10.1016/j.jpowsour.2015.11.019
PPO,Buytylamine,50,[*]C1=CC(C)=C(O[*])C(C)=C1,[*]C1=CC(CNCCCC)=C(O[*])C(C)=C1,[*]C1=CC(C[N+](C)(C)C)=C(O[*])C(C)=C1.[OH-],50,25,25,N/A,N/A,*CC*,*CC*,*CC*,0,0,0,N/A,N/A,80,100,1,80,,OHCond(mS/cm),36,41.42,https://doi.org/10.1016/j.jpowsour.2015.11.019
PPO,Buytylamine,50,[*]C1=CC(C)=C(O[*])C(C)=C1,[*]C1=CC(CNCCCC)=C(O[*])C(C)=C1,[*]C1=CC(C[N+](C)(C)C)=C(O[*])C(C)=C1.[OH-],50,25,25,N/A,N/A,*CC*,*CC*,*CC*,0,0,0,N/A,N/A,80,100,1,80,,OHCond(mS/cm),24,41.58,https://doi.org/10.1016/j.jpowsour.2015.11.019
PPO,Buytylamine,50,[*]C1=CC(C)=C(O[*])C(C)=C1,[*]C1=CC(CNCCCC)=C(O[*])C(C)=C1,[*]C1=CC(C[N+](C)(C)C)=C(O[*])C(C)=C1.[OH-],50,25,25,N/A,N/A,*CC*,*CC*,*CC*,0,0,0,N/A,N/A,80,100,1,80,,OHCond(mS/cm),12,41.92,https://doi.org/10.1016/j.jpowsour.2015.11.019
PPO,Buytylamine,50,[*]C1=CC(C)=C(O[*])C(C)=C1,[*]C1=CC(CNCCCC)=C(O[*])C(C)=C1,[*]C1=CC(C[N+](C)(C)C)=C(O[*])C(C)=C1.[OH-],50,25,25,N/A,N/A,*CC*,*CC*,*CC*,0,0,0,N/A,N/A,80,100,1,80,,OHCond(mS/cm),4,42.05,https://doi.org/10.1016/j.jpowsour.2015.11.019
PPO,Buytylamine,50,[*]C1=CC(C)=C(O[*])C(C)=C1,[*]C1=CC(CNCCCC)=C(O[*])C(C)=C1,[*]C1=CC(C[N+](C)(C)C)=C(O[*])C(C)=C1.[OH-],50,25,25,N/A,N/A,*CC*,*CC*,*CC*,0,0,0,N/A,N/A,80,100,1,80,,OHCond(mS/cm),0,43.2,https://doi.org/10.1016/j.jpowsour.2015.11.019
PPO,Buytylamine,50,[*]C1=CC(C)=C(O[*])C(C)=C1,[*]C1=CC(CNCCCC)=C(O[*])C(C)=C1,[*]C1=CC(C[N+](C)(C)C)=C(O[*])C(C)=C1.[OH-],50,25,25,N/A,N/A,*CC*,*CC*,*CC*,0,0,0,N/A,N/A,N/A,100,1,80,,OHCond(mS/cm),0,43.54,https://doi.org/10.1016/j.jpowsour.2015.11.019
PPO,Buytylamine,66,[*]C1=CC(C)=C(O[*])C(C)=C1,[*]C1=CC(CNCCCC)=C(O[*])C(C)=C1,[*]C1=CC(C[N+](C)(C)C)=C(O[*])C(C)=C1.[OH-],34,26.4,39.6,N/A,N/A,*CC*,*CC*,*CC*,0,0,0,N/A,N/A,N/A,100,1,60,,OHCond(mS/cm),0,45.25,https://doi.org/10.1016/j.jpowsour.2015.11.019
PPO,heptafluorobutylamine,50,[*]C1=CC(C)=C(O[*])C(C)=C1,[*]C1=CC(CNCC(F)(C(F)(C(F)(F)F)F)F)=C(C(C)=C1)O[*],[*]C1=CC(C[N+](C)(C)C)=C(O[*])C(C)=C1.[OH-],50,25,25,N/A,N/A,*CC*,*CC*,*CC*,0,0,0,N/A,N/A,N/A,100,1,70,,OHCond(mS/cm),0,45.28,https://doi.org/10.1016/j.jpowsour.2015.11.019
Nafion212,Nafion212,Nafion212,,,,,,,,,,,,,,,N/A,N/A,N/A,100,1,80,,OHCond(mS/cm),0,45.89,https://doi.org/10.1016/j.jpowsour.2015.11.019
PPO,heptafluorobutylamine,66,[*]C1=CC(C)=C(O[*])C(C)=C1,[*]C1=CC(CNCC(F)(C(F)(C(F)(F)F)F)F)=C(C(C)=C1)O[*],[*]C1=CC(C[N+](C)(C)C)=C(O[*])C(C)=C1.[OH-],34,26.4,39.6,N/A,N/A,*CC*,*CC*,*CC*,0,0,0,N/A,N/A,N/A,100,1,50,,OHCond(mS/cm),0,46.72,https://doi.org/10.1016/j.jpowsour.2015.11.019
PPO,heptafluorobutylamine,50,[*]C1=CC(C)=C(O[*])C(C)=C1,[*]C1=CC(CNCC(F)(C(F)(C(F)(F)F)F)F)=C(C(C)=C1)O[*],[*]C1=CC(C[N+](C)(C)C)=C(O[*])C(C)=C1.[OH-],50,25,25,N/A,N/A,*CC*,*CC*,*CC*,0,0,0,N/A,N/A,80,100,1,80,,OHCond(mS/cm),500,47.53,https://doi.org/10.1016/j.jpowsour.2015.11.019
PPO,heptafluorobutylamine,50,[*]C1=CC(C)=C(O[*])C(C)=C1,[*]C1=CC(CNCC(F)(C(F)(C(F)(F)F)F)F)=C(C(C)=C1)O[*],[*]C1=CC(C[N+](C)(C)C)=C(O[*])C(C)=C1.[OH-],50,25,25,N/A,N/A,*CC*,*CC*,*CC*,0,0,0,N/A,N/A,80,100,1,80,,OHCond(mS/cm),456,47.59,https://doi.org/10.1016/j.jpowsour.2015.11.019
PPO,heptafluorobutylamine,50,[*]C1=CC(C)=C(O[*])C(C)=C1,[*]C1=CC(CNCC(F)(C(F)(C(F)(F)F)F)F)=C(C(C)=C1)O[*],[*]C1=CC(C[N+](C)(C)C)=C(O[*])C(C)=C1.[OH-],50,25,25,N/A,N/A,*CC*,*CC*,*CC*,0,0,0,N/A,N/A,80,100,1,80,,OHCond(mS/cm),408,47.79,https://doi.org/10.1016/j.jpowsour.2015.11.019
PPO,heptafluorobutylamine,50,[*]C1=CC(C)=C(O[*])C(C)=C1,[*]C1=CC(CNCC(F)(C(F)(C(F)(F)F)F)F)=C(C(C)=C1)O[*],[*]C1=CC(C[N+](C)(C)C)=C(O[*])C(C)=C1.[OH-],50,25,25,N/A,N/A,*CC*,*CC*,*CC*,0,0,0,N/A,N/A,80,100,1,80,,OHCond(mS/cm),360,48.05,https://doi.org/10.1016/j.jpowsour.2015.11.019
PPO,heptafluorobutylamine,50,[*]C1=CC(C)=C(O[*])C(C)=C1,[*]C1=CC(CNCC(F)(C(F)(C(F)(F)F)F)F)=C(C(C)=C1)O[*],[*]C1=CC(C[N+](C)(C)C)=C(O[*])C(C)=C1.[OH-],50,25,25,N/A,N/A,*CC*,*CC*,*CC*,0,0,0,N/A,N/A,80,100,1,80,,OHCond(mS/cm),216,48.09,https://doi.org/10.1016/j.jpowsour.2015.11.019
PPO,heptafluorobutylamine,50,[*]C1=CC(C)=C(O[*])C(C)=C1,[*]C1=CC(CNCC(F)(C(F)(C(F)(F)F)F)F)=C(C(C)=C1)O[*],[*]C1=CC(C[N+](C)(C)C)=C(O[*])C(C)=C1.[OH-],50,25,25,N/A,N/A,*CC*,*CC*,*CC*,0,0,0,N/A,N/A,80,100,1,80,,OHCond(mS/cm),264,48.13,https://doi.org/10.1016/j.jpowsour.2015.11.019
PPO,heptafluorobutylamine,50,[*]C1=CC(C)=C(O[*])C(C)=C1,[*]C1=CC(CNCC(F)(C(F)(C(F)(F)F)F)F)=C(C(C)=C1)O[*],[*]C1=CC(C[N+](C)(C)C)=C(O[*])C(C)=C1.[OH-],50,25,25,N/A,N/A,*CC*,*CC*,*CC*,0,0,0,N/A,N/A,80,100,1,80,,OHCond(mS/cm),312,48.13,https://doi.org/10.1016/j.jpowsour.2015.11.019
PPO,heptafluorobutylamine,50,[*]C1=CC(C)=C(O[*])C(C)=C1,[*]C1=CC(CNCC(F)(C(F)(C(F)(F)F)F)F)=C(C(C)=C1)O[*],[*]C1=CC(C[N+](C)(C)C)=C(O[*])C(C)=C1.[OH-],50,25,25,N/A,N/A,*CC*,*CC*,*CC*,0,0,0,N/A,N/A,80,100,1,80,,OHCond(mS/cm),192,48.15,https://doi.org/10.1016/j.jpowsour.2015.11.019
PPO,heptafluorobutylamine,50,[*]C1=CC(C)=C(O[*])C(C)=C1,[*]C1=CC(CNCC(F)(C(F)(C(F)(F)F)F)F)=C(C(C)=C1)O[*],[*]C1=CC(C[N+](C)(C)C)=C(O[*])C(C)=C1.[OH-],50,25,25,N/A,N/A,*CC*,*CC*,*CC*,0,0,0,N/A,N/A,80,100,1,80,,OHCond(mS/cm),156,48.18,https://doi.org/10.1016/j.jpowsour.2015.11.019
PPO,heptafluorobutylamine,50,[*]C1=CC(C)=C(O[*])C(C)=C1,[*]C1=CC(CNCC(F)(C(F)(C(F)(F)F)F)F)=C(C(C)=C1)O[*],[*]C1=CC(C[N+](C)(C)C)=C(O[*])C(C)=C1.[OH-],50,25,25,N/A,N/A,*CC*,*CC*,*CC*,0,0,0,N/A,N/A,80,100,1,80,,OHCond(mS/cm),180,48.21,https://doi.org/10.1016/j.jpowsour.2015.11.019
PPO,heptafluorobutylamine,50,[*]C1=CC(C)=C(O[*])C(C)=C1,[*]C1=CC(CNCC(F)(C(F)(C(F)(F)F)F)F)=C(C(C)=C1)O[*],[*]C1=CC(C[N+](C)(C)C)=C(O[*])C(C)=C1.[OH-],50,25,25,N/A,N/A,*CC*,*CC*,*CC*,0,0,0,N/A,N/A,80,100,1,80,,OHCond(mS/cm),132,48.4,https://doi.org/10.1016/j.jpowsour.2015.11.019
PPO,heptafluorobutylamine,50,[*]C1=CC(C)=C(O[*])C(C)=C1,[*]C1=CC(CNCC(F)(C(F)(C(F)(F)F)F)F)=C(C(C)=C1)O[*],[*]C1=CC(C[N+](C)(C)C)=C(O[*])C(C)=C1.[OH-],50,25,25,N/A,N/A,*CC*,*CC*,*CC*,0,0,0,N/A,N/A,80,100,1,80,,OHCond(mS/cm),108,48.62,https://doi.org/10.1016/j.jpowsour.2015.11.019
PPO,heptafluorobutylamine,50,[*]C1=CC(C)=C(O[*])C(C)=C1,[*]C1=CC(CNCC(F)(C(F)(C(F)(F)F)F)F)=C(C(C)=C1)O[*],[*]C1=CC(C[N+](C)(C)C)=C(O[*])C(C)=C1.[OH-],50,25,25,N/A,N/A,*CC*,*CC*,*CC*,0,0,0,N/A,N/A,80,100,1,80,,OHCond(mS/cm),84,48.67,https://doi.org/10.1016/j.jpowsour.2015.11.019
PPO,heptafluorobutylamine,50,[*]C1=CC(C)=C(O[*])C(C)=C1,[*]C1=CC(CNCC(F)(C(F)(C(F)(F)F)F)F)=C(C(C)=C1)O[*],[*]C1=CC(C[N+](C)(C)C)=C(O[*])C(C)=C1.[OH-],50,25,25,N/A,N/A,*CC*,*CC*,*CC*,0,0,0,N/A,N/A,80,100,1,80,,OHCond(mS/cm),72,48.7,https://doi.org/10.1016/j.jpowsour.2015.11.019
PPO,heptafluorobutylamine,50,[*]C1=CC(C)=C(O[*])C(C)=C1,[*]C1=CC(CNCC(F)(C(F)(C(F)(F)F)F)F)=C(C(C)=C1)O[*],[*]C1=CC(C[N+](C)(C)C)=C(O[*])C(C)=C1.[OH-],50,25,25,N/A,N/A,*CC*,*CC*,*CC*,0,0,0,N/A,N/A,80,100,1,80,,OHCond(mS/cm),60,48.77,https://doi.org/10.1016/j.jpowsour.2015.11.019
PPO,heptafluorobutylamine,50,[*]C1=CC(C)=C(O[*])C(C)=C1,[*]C1=CC(CNCC(F)(C(F)(C(F)(F)F)F)F)=C(C(C)=C1)O[*],[*]C1=CC(C[N+](C)(C)C)=C(O[*])C(C)=C1.[OH-],50,25,25,N/A,N/A,*CC*,*CC*,*CC*,0,0,0,N/A,N/A,80,100,1,80,,OHCond(mS/cm),48,48.86,https://doi.org/10.1016/j.jpowsour.2015.11.019
PPO,heptafluorobutylamine,50,[*]C1=CC(C)=C(O[*])C(C)=C1,[*]C1=CC(CNCC(F)(C(F)(C(F)(F)F)F)F)=C(C(C)=C1)O[*],[*]C1=CC(C[N+](C)(C)C)=C(O[*])C(C)=C1.[OH-],50,25,25,N/A,N/A,*CC*,*CC*,*CC*,0,0,0,N/A,N/A,80,100,1,80,,OHCond(mS/cm),36,49.05,https://doi.org/10.1016/j.jpowsour.2015.11.019
PPO,heptafluorobutylamine,50,[*]C1=CC(C)=C(O[*])C(C)=C1,[*]C1=CC(CNCC(F)(C(F)(C(F)(F)F)F)F)=C(C(C)=C1)O[*],[*]C1=CC(C[N+](C)(C)C)=C(O[*])C(C)=C1.[OH-],50,25,25,N/A,N/A,*CC*,*CC*,*CC*,0,0,0,N/A,N/A,80,100,1,80,,OHCond(mS/cm),24,49.19,https://doi.org/10.1016/j.jpowsour.2015.11.019
PPO,heptafluorobutylamine,50,[*]C1=CC(C)=C(O[*])C(C)=C1,[*]C1=CC(CNCC(F)(C(F)(C(F)(F)F)F)F)=C(C(C)=C1)O[*],[*]C1=CC(C[N+](C)(C)C)=C(O[*])C(C)=C1.[OH-],50,25,25,N/A,N/A,*CC*,*CC*,*CC*,0,0,0,N/A,N/A,80,100,1,80,,OHCond(mS/cm),12,49.58,https://doi.org/10.1016/j.jpowsour.2015.11.019
PPO,heptafluorobutylamine,50,[*]C1=CC(C)=C(O[*])C(C)=C1,[*]C1=CC(CNCC(F)(C(F)(C(F)(F)F)F)F)=C(C(C)=C1)O[*],[*]C1=CC(C[N+](C)(C)C)=C(O[*])C(C)=C1.[OH-],50,25,25,N/A,N/A,*CC*,*CC*,*CC*,0,0,0,N/A,N/A,80,100,1,80,,OHCond(mS/cm),4,50.1,https://doi.org/10.1016/j.jpowsour.2015.11.019
PPO,heptafluorobutylamine,50,[*]C1=CC(C)=C(O[*])C(C)=C1,[*]C1=CC(CNCC(F)(C(F)(C(F)(F)F)F)F)=C(C(C)=C1)O[*],[*]C1=CC(C[N+](C)(C)C)=C(O[*])C(C)=C1.[OH-],50,25,25,N/A,N/A,*CC*,*CC*,*CC*,0,0,0,N/A,N/A,80,100,1,80,,OHCond(mS/cm),0,50.7,https://doi.org/10.1016/j.jpowsour.2015.11.019
PPO,heptafluorobutylamine,50,[*]C1=CC(C)=C(O[*])C(C)=C1,[*]C1=CC(CNCC(F)(C(F)(C(F)(F)F)F)F)=C(C(C)=C1)O[*],[*]C1=CC(C[N+](C)(C)C)=C(O[*])C(C)=C1.[OH-],50,25,25,N/A,N/A,*CC*,*CC*,*CC*,0,0,0,N/A,N/A,N/A,100,1,80,,OHCond(mS/cm),0,50.93,https://doi.org/10.1016/j.jpowsour.2015.11.019
PPO,heptafluorobutylamine,66,[*]C1=CC(C)=C(O[*])C(C)=C1,[*]C1=CC(CNCC(F)(C(F)(C(F)(F)F)F)F)=C(C(C)=C1)O[*],[*]C1=CC(C[N+](C)(C)C)=C(O[*])C(C)=C1.[OH-],34,26.4,39.6,N/A,N/A,*CC*,*CC*,*CC*,0,0,0,N/A,N/A,N/A,100,1,60,,OHCond(mS/cm),0,52.25,https://doi.org/10.1016/j.jpowsour.2015.11.019
PPO,Buytylamine,66,[*]C1=CC(C)=C(O[*])C(C)=C1,[*]C1=CC(CNCCCC)=C(O[*])C(C)=C1,[*]C1=CC(C[N+](C)(C)C)=C(O[*])C(C)=C1.[OH-],34,26.4,39.6,N/A,N/A,*CC*,*CC*,*CC*,0,0,0,N/A,N/A,N/A,100,1,70,,OHCond(mS/cm),0,52.4,https://doi.org/10.1016/j.jpowsour.2015.11.019
PPO,Buytylamine,66,[*]C1=CC(C)=C(O[*])C(C)=C1,[*]C1=CC(CNCCCC)=C(O[*])C(C)=C1,[*]C1=CC(C[N+](C)(C)C)=C(O[*])C(C)=C1.[OH-],34,26.4,39.6,N/A,N/A,*CC*,*CC*,*CC*,0,0,0,N/A,N/A,N/A,100,1,80,,OHCond(mS/cm),0,57.59,https://doi.org/10.1016/j.jpowsour.2015.11.019
PPO,heptafluorobutylamine,66,[*]C1=CC(C)=C(O[*])C(C)=C1,[*]C1=CC(CNCC(F)(C(F)(C(F)(F)F)F)F)=C(C(C)=C1)O[*],[*]C1=CC(C[N+](C)(C)C)=C(O[*])C(C)=C1.[OH-],34,26.4,39.6,N/A,N/A,*CC*,*CC*,*CC*,0,0,0,N/A,N/A,N/A,100,1,70,,OHCond(mS/cm),0,59.38,https://doi.org/10.1016/j.jpowsour.2015.11.019
PPO,heptafluorobutylamine,66,[*]C1=CC(C)=C(O[*])C(C)=C1,[*]C1=CC(CNCC(F)(C(F)(C(F)(F)F)F)F)=C(C(C)=C1)O[*],[*]C1=CC(C[N+](C)(C)C)=C(O[*])C(C)=C1.[OH-],34,26.4,39.6,N/A,N/A,*CC*,*CC*,*CC*,0,0,0,N/A,N/A,N/A,100,1,80,,OHCond(mS/cm),0,64.91,https://doi.org/10.1016/j.jpowsour.2015.11.019
Nafion212,Nafion212,Nafion212,,,,,,,,,,,,,,,N/A,N/A,N/A,100,1,25,,Swelling(%),0,8.9,https://doi.org/10.1016/j.jpowsour.2015.11.019
PPO,heptafluorobutylamine,40,[*]C1=CC(C)=C(O[*])C(C)=C1,[*]C1=CC(CNCC(F)(C(F)(C(F)(F)F)F)F)=C(C(C)=C1)O[*],[*]C1=CC(C[N+](C)(C)C)=C(O[*])C(C)=C1.[OH-],60,0,40,N/A,N/A,*CC*,*CC*,*CC*,0,0,0,N/A,N/A,N/A,100,1,25,,Swelling(%),0,13,https://doi.org/10.1016/j.jpowsour.2015.11.019
PPO,Buytylamine,40,[*]C1=CC(C)=C(O[*])C(C)=C1,[*]C1=CC(CNCCCC)=C(O[*])C(C)=C1,[*]C1=CC(C[N+](C)(C)C)=C(O[*])C(C)=C1.[OH-],60,0,40,N/A,N/A,*CC*,*CC*,*CC*,0,0,0,N/A,N/A,N/A,100,1,25,,Swelling(%),0,17,https://doi.org/10.1016/j.jpowsour.2015.11.019
PPO,heptafluorobutylamine,50,[*]C1=CC(C)=C(O[*])C(C)=C1,[*]C1=CC(CNCC(F)(C(F)(C(F)(F)F)F)F)=C(C(C)=C1)O[*],[*]C1=CC(C[N+](C)(C)C)=C(O[*])C(C)=C1.[OH-],50,25,25,N/A,N/A,*CC*,*CC*,*CC*,0,0,0,N/A,N/A,N/A,100,1,25,,Swelling(%),0,21,https://doi.org/10.1016/j.jpowsour.2015.11.019
PPO,Buytylamine,50,[*]C1=CC(C)=C(O[*])C(C)=C1,[*]C1=CC(CNCCCC)=C(O[*])C(C)=C1,[*]C1=CC(C[N+](C)(C)C)=C(O[*])C(C)=C1.[OH-],50,25,25,N/A,N/A,*CC*,*CC*,*CC*,0,0,0,N/A,N/A,N/A,100,1,25,,Swelling(%),0,28,https://doi.org/10.1016/j.jpowsour.2015.11.019
PPO,heptafluorobutylamine,66,[*]C1=CC(C)=C(O[*])C(C)=C1,[*]C1=CC(CNCC(F)(C(F)(C(F)(F)F)F)F)=C(C(C)=C1)O[*],[*]C1=CC(C[N+](C)(C)C)=C(O[*])C(C)=C1.[OH-],34,26.4,39.6,N/A,N/A,*CC*,*CC*,*CC*,0,0,0,N/A,N/A,N/A,100,1,25,,Swelling(%),0,37,https://doi.org/10.1016/j.jpowsour.2015.11.019
PPO,Buytylamine,66,[*]C1=CC(C)=C(O[*])C(C)=C1,[*]C1=CC(CNCCCC)=C(O[*])C(C)=C1,[*]C1=CC(C[N+](C)(C)C)=C(O[*])C(C)=C1.[OH-],34,26.4,39.6,N/A,N/A,*CC*,*CC*,*CC*,0,0,0,N/A,N/A,N/A,100,1,25,,Swelling(%),0,45,https://doi.org/10.1016/j.jpowsour.2015.11.019
PPO,TMA,40,[*]C1=CC(C)=C(O[*])C(C)=C1,*CC*,[*]C1=CC(C[N+](C)(C)C)=C(O[*])C(C)=C1.[OH-],60,0,40,N/A,N/A,*CC*,*CC*,*CC*,0,0,0,N/A,N/A,N/A,100,1,25,,Swelling(%),0,117,https://doi.org/10.1016/j.jpowsour.2015.11.019
PPO,TMA,50,[*]C1=CC(C)=C(O[*])C(C)=C1,*CC*,[*]C1=CC(C[N+](C)(C)C)=C(O[*])C(C)=C1.[OH-],50,25,25,N/A,N/A,*CC*,*CC*,*CC*,0,0,0,N/A,N/A,N/A,100,1,25,,Swelling(%),0,165,https://doi.org/10.1016/j.jpowsour.2015.11.019
PPO,heptafluorobutylamine,40,[*]C1=CC(C)=C(O[*])C(C)=C1,[*]C1=CC(CNCC(F)(C(F)(C(F)(F)F)F)F)=C(C(C)=C1)O[*],[*]C1=CC(C[N+](C)(C)C)=C(O[*])C(C)=C1.[OH-],60,0,40,N/A,N/A,*CC*,*CC*,*CC*,0,0,0,N/A,N/A,N/A,100,1,25,,WU(wt%),0,15,https://doi.org/10.1016/j.jpowsour.2015.11.019
PPO,Buytylamine,40,[*]C1=CC(C)=C(O[*])C(C)=C1,[*]C1=CC(CNCCCC)=C(O[*])C(C)=C1,[*]C1=CC(C[N+](C)(C)C)=C(O[*])C(C)=C1.[OH-],60,0,40,N/A,N/A,*CC*,*CC*,*CC*,0,0,0,N/A,N/A,N/A,100,1,25,,WU(wt%),0,20,https://doi.org/10.1016/j.jpowsour.2015.11.019
Nafion212,Nafion212,Nafion212,,,,,,,,,,,,,,,N/A,N/A,N/A,100,1,25,,WU(wt%),0,20.5,https://doi.org/10.1016/j.jpowsour.2015.11.019
PPO,heptafluorobutylamine,50,[*]C1=CC(C)=C(O[*])C(C)=C1,[*]C1=CC(CNCC(F)(C(F)(C(F)(F)F)F)F)=C(C(C)=C1)O[*],[*]C1=CC(C[N+](C)(C)C)=C(O[*])C(C)=C1.[OH-],50,25,25,N/A,N/A,*CC*,*CC*,*CC*,0,0,0,N/A,N/A,N/A,100,1,25,,WU(wt%),0,25,https://doi.org/10.1016/j.jpowsour.2015.11.019
PPO,Buytylamine,50,[*]C1=CC(C)=C(O[*])C(C)=C1,[*]C1=CC(CNCCCC)=C(O[*])C(C)=C1,[*]C1=CC(C[N+](C)(C)C)=C(O[*])C(C)=C1.[OH-],50,25,25,N/A,N/A,*CC*,*CC*,*CC*,0,0,0,N/A,N/A,N/A,100,1,25,,WU(wt%),0,34,https://doi.org/10.1016/j.jpowsour.2015.11.019
PPO,heptafluorobutylamine,66,[*]C1=CC(C)=C(O[*])C(C)=C1,[*]C1=CC(CNCC(F)(C(F)(C(F)(F)F)F)F)=C(C(C)=C1)O[*],[*]C1=CC(C[N+](C)(C)C)=C(O[*])C(C)=C1.[OH-],34,26.4,39.6,N/A,N/A,*CC*,*CC*,*CC*,0,0,0,N/A,N/A,N/A,100,1,25,,WU(wt%),0,43,https://doi.org/10.1016/j.jpowsour.2015.11.019
PPO,Buytylamine,66,[*]C1=CC(C)=C(O[*])C(C)=C1,[*]C1=CC(CNCCCC)=C(O[*])C(C)=C1,[*]C1=CC(C[N+](C)(C)C)=C(O[*])C(C)=C1.[OH-],34,26.4,39.6,N/A,N/A,*CC*,*CC*,*CC*,0,0,0,N/A,N/A,N/A,100,1,25,,WU(wt%),0,52,https://doi.org/10.1016/j.jpowsour.2015.11.019
PPO,TMA,40,[*]C1=CC(C)=C(O[*])C(C)=C1,*CC*,[*]C1=CC(C[N+](C)(C)C)=C(O[*])C(C)=C1.[OH-],60,0,40,N/A,N/A,*CC*,*CC*,*CC*,0,0,0,N/A,N/A,N/A,100,1,25,,WU(wt%),0,136,https://doi.org/10.1016/j.jpowsour.2015.11.019
PPO,TMA,50,[*]C1=CC(C)=C(O[*])C(C)=C1,*CC*,[*]C1=CC(C[N+](C)(C)C)=C(O[*])C(C)=C1.[OH-],50,25,25,N/A,N/A,*CC*,*CC*,*CC*,0,0,0,N/A,N/A,N/A,100,1,25,,WU(wt%),0,187,https://doi.org/10.1016/j.jpowsour.2015.11.019
methyl-piperidine-terphenyl,TMA,N/A,C[N+]4(C)CCC(*)(c3ccc(c2ccc(c1ccc(*)cc1)cc2)cc3)CC4.[OH-],*CC*,*CC*,100,0,0,N/A,N/A,*CC*,*CC*,*CC*,0,0,0,NaOH,3,80,100,1,80,,EB(%),5040,13.1,https://doi.org/10.1016/j.jpowsour.2018.04.047
methyl-piperidine-terphenyl,TMA,N/A,C[N+]4(C)CCC(*)(c3ccc(c2ccc(c1ccc(*)cc1)cc2)cc3)CC4.[OH-],*CC*,*CC*,100,0,0,N/A,N/A,*CC*,*CC*,*CC*,0,0,0,NaOH,1,80,100,1,80,,EB(%),5040,20.4,https://doi.org/10.1016/j.jpowsour.2018.04.047
methyl-piperidine-terphenyl,TMA,N/A,C[N+]4(C)CCC(*)(c3ccc(c2ccc(c1ccc(*)cc1)cc2)cc3)CC4.[OH-],*CC*,*CC*,100,0,0,N/A,N/A,*CC*,*CC*,*CC*,0,0,0,N/A,0,N/A,100,1,80,,EB(%),0,39.5,https://doi.org/10.1016/j.jpowsour.2018.04.047
methyl-piperidine-terphenyl,TMA,N/A,C[N+]4(C)CCC(*)(c3ccc(c2ccc(c1ccc(*)cc1)cc2)cc3)CC4.[OH-],*CC*,*CC*,100,0,0,N/A,N/A,*CC*,*CC*,*CC*,0,0,0,NaOH,10,80,100,1,80,,IEC,240,1.49,https://doi.org/10.1016/j.jpowsour.2018.04.047
methyl-piperidine-terphenyl,TMA,N/A,C[N+]4(C)CCC(*)(c3ccc(c2ccc(c1ccc(*)cc1)cc2)cc3)CC4.[OH-],*CC*,*CC*,100,0,0,N/A,N/A,*CC*,*CC*,*CC*,0,0,0,NaOH,8,80,100,1,80,,IEC,240,1.95,https://doi.org/10.1016/j.jpowsour.2018.04.047
methyl-piperidine-terphenyl,TMA,N/A,CCCCCCCC[N+]4(C)CCC(*)(c3ccc(c2ccc(c1ccc(*)cc1)cc2)cc3)CC4.[OH-],*CC*,*CC*,100,0,0,N/A,N/A,*CC*,*CC*,*CC*,0,0,0,N/A,0,N/A,100,1,20,1.98,OHCond(mS/cm),0,29.3,https://doi.org/10.1016/j.jpowsour.2018.04.047
methyl-piperidine-terphenyl,TMA,N/A,C[N+]4(C)CCC(*)(c3ccc(c2ccc(c1ccc(*)cc1)cc2)cc3)CC4.[OH-],*CC*,*CC*,100,0,0,N/A,N/A,*CC*,*CC*,*CC*,0,0,0,N/A,0,N/A,100,1,20,2.97,OHCond(mS/cm),0,36.9,https://doi.org/10.1016/j.jpowsour.2018.04.047
methyl-piperidine-terphenyl,TMA,N/A,CCCCCC[N+]4(C)CCC(*)(c3ccc(c2ccc(c1ccc(*)cc1)cc2)cc3)CC4.[OH-],*CC*,*CC*,100,0,0,N/A,N/A,*CC*,*CC*,*CC*,0,0,0,N/A,0,N/A,100,1,20,2.21,OHCond(mS/cm),0,47.8,https://doi.org/10.1016/j.jpowsour.2018.04.047
methyl-piperidine-terphenyl,TMA,N/A,C[N+]4(C)CCC(*)(c3ccc(c2ccc(c1ccc(*)cc1)cc2)cc3)CC4.[OH-],*CC*,*CC*,100,0,0,N/A,N/A,*CC*,*CC*,*CC*,0,0,0,N/A,0,N/A,100,1,30,2.65,OHCond(mS/cm),0,49,https://doi.org/10.1016/j.jpowsour.2018.04.047
methyl-piperidine-terphenyl,TMA,N/A,C[N+]4(C)CCC(*)(c3ccc(c2ccc(c1ccc(*)cc1)cc2)cc3)CC4.[OH-],*CC*,*CC*,100,0,0,N/A,N/A,*CC*,*CC*,*CC*,0,0,0,N/A,0,N/A,100,1,80,2.65,OHCond(mS/cm),0,137,https://doi.org/10.1016/j.jpowsour.2018.04.047
methyl-piperidine-terphenyl,TMA,N/A,C[N+]4(C)CCC(*)(c3ccc(c2ccc(c1ccc(*)cc1)cc2)cc3)CC4.[OH-],*CC*,*CC*,100,0,0,N/A,N/A,*CC*,*CC*,*CC*,0,0,0,N/A,0,N/A,100,1,80,2.65,Swelling(%),0,9.5,https://doi.org/10.1016/j.jpowsour.2018.04.047
methyl-piperidine-terphenyl,TMA,N/A,C[N+]4(C)CCC(*)(c3ccc(c2ccc(c1ccc(*)cc1)cc2)cc3)CC4.[OH-],*CC*,*CC*,100,0,0,N/A,N/A,*CC*,*CC*,*CC*,0,0,0,NaOH,1,80,100,1,80,2.36,TS(MPa),5040,24.1,https://doi.org/10.1016/j.jpowsour.2018.04.047
methyl-piperidine-terphenyl,TMA,N/A,C[N+]4(C)CCC(*)(c3ccc(c2ccc(c1ccc(*)cc1)cc2)cc3)CC4.[OH-],*CC*,*CC*,100,0,0,N/A,N/A,*CC*,*CC*,*CC*,0,0,0,N/A,0,N/A,100,1,80,2.49,TS(MPa),0,34.8,https://doi.org/10.1016/j.jpowsour.2018.04.047
methyl-piperidine-terphenyl,TMA,N/A,C[N+]4(C)CCC(*)(c3ccc(c2ccc(c1ccc(*)cc1)cc2)cc3)CC4.[OH-],*CC*,*CC*,100,0,0,N/A,N/A,*CC*,*CC*,*CC*,0,0,0,NaOH,3,80,100,1,80,2.06,TS(MPa),5040,36.2,https://doi.org/10.1016/j.jpowsour.2018.04.047
PAES,TMA,N/A,*OC1=C(C[N+](C)(C)C)C=C(C2=CC=C(OC3=CC=C(S(=O)(C4=CC=C(*)C=C4)=O)C=C3)C(C[N+](C)(C)C)=C2)C=C1.[OH-],*OC1=CC=C(C2=CC=C(OC3=CC=C(S(=O)(C4=CC=C(*)C=C4)=O)C=C3)C=C2)C=C1,*CC*,40,60,0,N/A,N/A,*CC*,*CC*,*CC*,0,0,0,N/A,0,N/A,50,0,20,1.62,EB(%),0,29.5,https://doi.org/10.1016/j.memsci.2010.11.058
PAES,TMA,N/A,*OC1=C(C[N+](C)(C)C)C=C(C2=CC=C(OC3=CC=C(S(=O)(C4=CC=C(*)C=C4)=O)C=C3)C(C[N+](C)(C)C)=C2)C=C1.[OH-],*OC1=CC=C(C2=CC=C(OC3=CC=C(S(=O)(C4=CC=C(*)C=C4)=O)C=C3)C=C2)C=C1,*CC*,50,50,0,N/A,N/A,*CC*,*CC*,*CC*,0,0,0,N/A,0,N/A,50,0,20,1.95,EB(%),0,36.4,https://doi.org/10.1016/j.memsci.2010.11.058
PAES,TMA,N/A,*OC1=C(C[N+](C)(C)C)C=C(C2=CC=C(OC3=CC=C(S(=O)(C4=CC=C(*)C=C4)=O)C=C3)C(C[N+](C)(C)C)=C2)C=C1.[OH-],*OC1=CC=C(C2=CC=C(OC3=CC=C(S(=O)(C4=CC=C(*)C=C4)=O)C=C3)C=C2)C=C1,*CC*,60,40,0,N/A,N/A,*CC*,*CC*,*CC*,0,0,0,N/A,0,N/A,50,0,20,2.29,EB(%),0,79.3,https://doi.org/10.1016/j.memsci.2010.11.058
PAES,TMA,N/A,*OC1=C(C[N+](C)(C)C)C=C(C2=CC=C(OC3=CC=C(S(=O)(C4=CC=C(*)C=C4)=O)C=C3)C(C[N+](C)(C)C)=C2)C=C1.[OH-],*OC1=CC=C(C2=CC=C(OC3=CC=C(S(=O)(C4=CC=C(*)C=C4)=O)C=C3)C=C2)C=C1,*CC*,70,30,0,N/A,N/A,*CC*,*CC*,*CC*,0,0,0,N/A,0,N/A,50,0,20,2.67,EB(%),0,90.8,https://doi.org/10.1016/j.memsci.2010.11.058
PAES,TMA,N/A,*OC1=C(C[N+](C)(C)C)C=C(C2=CC=C(OC3=CC=C(S(=O)(C4=CC=C(*)C=C4)=O)C=C3)C(C[N+](C)(C)C)=C2)C=C1.[OH-],*OC1=CC=C(C2=CC=C(OC3=CC=C(S(=O)(C4=CC=C(*)C=C4)=O)C=C3)C=C2)C=C1,*CC*,80,20,0,N/A,N/A,*CC*,*CC*,*CC*,0,0,0,N/A,0,N/A,50,0,20,2.95,EB(%),0,120.6,https://doi.org/10.1016/j.memsci.2010.11.058
PAES,TMA,N/A,*OC1=C(C[N+](C)(C)C)C=C(C2=CC=C(OC3=CC=C(S(=O)(C4=CC=C(*)C=C4)=O)C=C3)C(C[N+](C)(C)C)=C2)C=C1.[OH-],*OC1=CC=C(C2=CC=C(OC3=CC=C(S(=O)(C4=CC=C(*)C=C4)=O)C=C3)C=C2)C=C1,*CC*,40,60,0,N/A,N/A,*CC*,*CC*,*CC*,0,0,0,NaOH,4,20,100,1,20,1.62,OHCond(mS/cm),0,16,https://doi.org/10.1016/j.memsci.2010.11.058
PAES,TMA,N/A,*OC1=C(C[N+](C)(C)C)C=C(C2=CC=C(OC3=CC=C(S(=O)(C4=CC=C(*)C=C4)=O)C=C3)C(C[N+](C)(C)C)=C2)C=C1.[OH-],*OC1=CC=C(C2=CC=C(OC3=CC=C(S(=O)(C4=CC=C(*)C=C4)=O)C=C3)C=C2)C=C1,*CC*,40,60,0,N/A,N/A,*CC*,*CC*,*CC*,0,0,0,NaOH,4,20,100,1,20,1.62,OHCond(mS/cm),48,16,https://doi.org/10.1016/j.memsci.2010.11.058
PAES,TMA,N/A,*OC1=C(C[N+](C)(C)C)C=C(C2=CC=C(OC3=CC=C(S(=O)(C4=CC=C(*)C=C4)=O)C=C3)C(C[N+](C)(C)C)=C2)C=C1.[OH-],*OC1=CC=C(C2=CC=C(OC3=CC=C(S(=O)(C4=CC=C(*)C=C4)=O)C=C3)C=C2)C=C1,*CC*,40,60,0,N/A,N/A,*CC*,*CC*,*CC*,0,0,0,N/A,0,N/A,100,1,30,1.62,OHCond(mS/cm),0,16.6,https://doi.org/10.1016/j.memsci.2010.11.058
PAES,TMA,N/A,*OC1=C(C[N+](C)(C)C)C=C(C2=CC=C(OC3=CC=C(S(=O)(C4=CC=C(*)C=C4)=O)C=C3)C(C[N+](C)(C)C)=C2)C=C1.[OH-],*OC1=CC=C(C2=CC=C(OC3=CC=C(S(=O)(C4=CC=C(*)C=C4)=O)C=C3)C=C2)C=C1,*CC*,40,60,0,N/A,N/A,*CC*,*CC*,*CC*,0,0,0,N/A,0,N/A,100,1,40,1.62,OHCond(mS/cm),0,17.41,https://doi.org/10.1016/j.memsci.2010.11.058
PAES,TMA,N/A,*OC1=C(C[N+](C)(C)C)C=C(C2=CC=C(OC3=CC=C(S(=O)(C4=CC=C(*)C=C4)=O)C=C3)C(C[N+](C)(C)C)=C2)C=C1.[OH-],*OC1=CC=C(C2=CC=C(OC3=CC=C(S(=O)(C4=CC=C(*)C=C4)=O)C=C3)C=C2)C=C1,*CC*,40,60,0,N/A,N/A,*CC*,*CC*,*CC*,0,0,0,N/A,0,N/A,100,1,50,1.62,OHCond(mS/cm),0,19.24,https://doi.org/10.1016/j.memsci.2010.11.058
PAES,TMA,N/A,*OC1=C(C[N+](C)(C)C)C=C(C2=CC=C(OC3=CC=C(S(=O)(C4=CC=C(*)C=C4)=O)C=C3)C(C[N+](C)(C)C)=C2)C=C1.[OH-],*OC1=CC=C(C2=CC=C(OC3=CC=C(S(=O)(C4=CC=C(*)C=C4)=O)C=C3)C=C2)C=C1,*CC*,50,50,0,N/A,N/A,*CC*,*CC*,*CC*,0,0,0,NaOH,4,20,100,1,20,1.95,OHCond(mS/cm),48,21,https://doi.org/10.1016/j.memsci.2010.11.058
PAES,TMA,N/A,*OC1=C(C[N+](C)(C)C)C=C(C2=CC=C(OC3=CC=C(S(=O)(C4=CC=C(*)C=C4)=O)C=C3)C(C[N+](C)(C)C)=C2)C=C1.[OH-],*OC1=CC=C(C2=CC=C(OC3=CC=C(S(=O)(C4=CC=C(*)C=C4)=O)C=C3)C=C2)C=C1,*CC*,50,50,0,N/A,N/A,*CC*,*CC*,*CC*,0,0,0,N/A,0,N/A,100,1,20,1.95,OHCond(mS/cm),0,21.74,https://doi.org/10.1016/j.memsci.2010.11.058
PAES,TMA,N/A,*OC1=C(C[N+](C)(C)C)C=C(C2=CC=C(OC3=CC=C(S(=O)(C4=CC=C(*)C=C4)=O)C=C3)C(C[N+](C)(C)C)=C2)C=C1.[OH-],*OC1=CC=C(C2=CC=C(OC3=CC=C(S(=O)(C4=CC=C(*)C=C4)=O)C=C3)C=C2)C=C1,*CC*,50,50,0,N/A,N/A,*CC*,*CC*,*CC*,0,0,0,NaOH,4,20,100,1,20,1.95,OHCond(mS/cm),0,22,https://doi.org/10.1016/j.memsci.2010.11.058
PAES,TMA,N/A,*OC1=C(C[N+](C)(C)C)C=C(C2=CC=C(OC3=CC=C(S(=O)(C4=CC=C(*)C=C4)=O)C=C3)C(C[N+](C)(C)C)=C2)C=C1.[OH-],*OC1=CC=C(C2=CC=C(OC3=CC=C(S(=O)(C4=CC=C(*)C=C4)=O)C=C3)C=C2)C=C1,*CC*,40,60,0,N/A,N/A,*CC*,*CC*,*CC*,0,0,0,N/A,0,N/A,100,1,60,1.62,OHCond(mS/cm),0,22.02,https://doi.org/10.1016/j.memsci.2010.11.058
PAES,TMA,N/A,*OC1=C(C[N+](C)(C)C)C=C(C2=CC=C(OC3=CC=C(S(=O)(C4=CC=C(*)C=C4)=O)C=C3)C(C[N+](C)(C)C)=C2)C=C1.[OH-],*OC1=CC=C(C2=CC=C(OC3=CC=C(S(=O)(C4=CC=C(*)C=C4)=O)C=C3)C=C2)C=C1,*CC*,50,50,0,N/A,N/A,*CC*,*CC*,*CC*,0,0,0,N/A,0,N/A,100,1,30,1.95,OHCond(mS/cm),0,23.31,https://doi.org/10.1016/j.memsci.2010.11.058
PAES,TMA,N/A,*OC1=C(C[N+](C)(C)C)C=C(C2=CC=C(OC3=CC=C(S(=O)(C4=CC=C(*)C=C4)=O)C=C3)C(C[N+](C)(C)C)=C2)C=C1.[OH-],*OC1=CC=C(C2=CC=C(OC3=CC=C(S(=O)(C4=CC=C(*)C=C4)=O)C=C3)C=C2)C=C1,*CC*,50,50,0,N/A,N/A,*CC*,*CC*,*CC*,0,0,0,N/A,0,N/A,100,1,40,1.95,OHCond(mS/cm),0,25.08,https://doi.org/10.1016/j.memsci.2010.11.058
PAES,TMA,N/A,*OC1=C(C[N+](C)(C)C)C=C(C2=CC=C(OC3=CC=C(S(=O)(C4=CC=C(*)C=C4)=O)C=C3)C(C[N+](C)(C)C)=C2)C=C1.[OH-],*OC1=CC=C(C2=CC=C(OC3=CC=C(S(=O)(C4=CC=C(*)C=C4)=O)C=C3)C=C2)C=C1,*CC*,40,60,0,N/A,N/A,*CC*,*CC*,*CC*,0,0,0,N/A,0,N/A,100,1,70,1.62,OHCond(mS/cm),0,26.61,https://doi.org/10.1016/j.memsci.2010.11.058
PAES,TMA,N/A,*OC1=C(C[N+](C)(C)C)C=C(C2=CC=C(OC3=CC=C(S(=O)(C4=CC=C(*)C=C4)=O)C=C3)C(C[N+](C)(C)C)=C2)C=C1.[OH-],*OC1=CC=C(C2=CC=C(OC3=CC=C(S(=O)(C4=CC=C(*)C=C4)=O)C=C3)C=C2)C=C1,*CC*,50,50,0,N/A,N/A,*CC*,*CC*,*CC*,0,0,0,N/A,0,N/A,100,1,50,1.95,OHCond(mS/cm),0,28.5,https://doi.org/10.1016/j.memsci.2010.11.058
PAES,TMA,N/A,*OC1=C(C[N+](C)(C)C)C=C(C2=CC=C(OC3=CC=C(S(=O)(C4=CC=C(*)C=C4)=O)C=C3)C(C[N+](C)(C)C)=C2)C=C1.[OH-],*OC1=CC=C(C2=CC=C(OC3=CC=C(S(=O)(C4=CC=C(*)C=C4)=O)C=C3)C=C2)C=C1,*CC*,50,50,0,N/A,N/A,*CC*,*CC*,*CC*,0,0,0,N/A,0,N/A,100,1,60,1.95,OHCond(mS/cm),0,33.18,https://doi.org/10.1016/j.memsci.2010.11.058
PAES,TMA,N/A,*OC1=C(C[N+](C)(C)C)C=C(C2=CC=C(OC3=CC=C(S(=O)(C4=CC=C(*)C=C4)=O)C=C3)C(C[N+](C)(C)C)=C2)C=C1.[OH-],*OC1=CC=C(C2=CC=C(OC3=CC=C(S(=O)(C4=CC=C(*)C=C4)=O)C=C3)C=C2)C=C1,*CC*,60,40,0,N/A,N/A,*CC*,*CC*,*CC*,0,0,0,NaOH,4,20,100,1,20,2.29,OHCond(mS/cm),48,35,https://doi.org/10.1016/j.memsci.2010.11.058
PAES,TMA,N/A,*OC1=C(C[N+](C)(C)C)C=C(C2=CC=C(OC3=CC=C(S(=O)(C4=CC=C(*)C=C4)=O)C=C3)C(C[N+](C)(C)C)=C2)C=C1.[OH-],*OC1=CC=C(C2=CC=C(OC3=CC=C(S(=O)(C4=CC=C(*)C=C4)=O)C=C3)C=C2)C=C1,*CC*,60,40,0,N/A,N/A,*CC*,*CC*,*CC*,0,0,0,NaOH,4,20,100,1,20,2.29,OHCond(mS/cm),0,36,https://doi.org/10.1016/j.memsci.2010.11.058
PAES,TMA,N/A,*OC1=C(C[N+](C)(C)C)C=C(C2=CC=C(OC3=CC=C(S(=O)(C4=CC=C(*)C=C4)=O)C=C3)C(C[N+](C)(C)C)=C2)C=C1.[OH-],*OC1=CC=C(C2=CC=C(OC3=CC=C(S(=O)(C4=CC=C(*)C=C4)=O)C=C3)C=C2)C=C1,*CC*,60,40,0,N/A,N/A,*CC*,*CC*,*CC*,0,0,0,N/A,0,N/A,100,1,20,2.29,OHCond(mS/cm),0,36.09,https://doi.org/10.1016/j.memsci.2010.11.058
PAES,TMA,N/A,*OC1=C(C[N+](C)(C)C)C=C(C2=CC=C(OC3=CC=C(S(=O)(C4=CC=C(*)C=C4)=O)C=C3)C(C[N+](C)(C)C)=C2)C=C1.[OH-],*OC1=CC=C(C2=CC=C(OC3=CC=C(S(=O)(C4=CC=C(*)C=C4)=O)C=C3)C=C2)C=C1,*CC*,60,40,0,N/A,N/A,*CC*,*CC*,*CC*,0,0,0,N/A,0,N/A,100,1,30,2.29,OHCond(mS/cm),0,38.37,https://doi.org/10.1016/j.memsci.2010.11.058
PAES,TMA,N/A,*OC1=C(C[N+](C)(C)C)C=C(C2=CC=C(OC3=CC=C(S(=O)(C4=CC=C(*)C=C4)=O)C=C3)C(C[N+](C)(C)C)=C2)C=C1.[OH-],*OC1=CC=C(C2=CC=C(OC3=CC=C(S(=O)(C4=CC=C(*)C=C4)=O)C=C3)C=C2)C=C1,*CC*,50,50,0,N/A,N/A,*CC*,*CC*,*CC*,0,0,0,N/A,0,N/A,100,1,70,1.95,OHCond(mS/cm),0,41.44,https://doi.org/10.1016/j.memsci.2010.11.058
PAES,TMA,N/A,*OC1=C(C[N+](C)(C)C)C=C(C2=CC=C(OC3=CC=C(S(=O)(C4=CC=C(*)C=C4)=O)C=C3)C(C[N+](C)(C)C)=C2)C=C1.[OH-],*OC1=CC=C(C2=CC=C(OC3=CC=C(S(=O)(C4=CC=C(*)C=C4)=O)C=C3)C=C2)C=C1,*CC*,60,40,0,N/A,N/A,*CC*,*CC*,*CC*,0,0,0,N/A,0,N/A,100,1,40,2.29,OHCond(mS/cm),0,41.45,https://doi.org/10.1016/j.memsci.2010.11.058
PAES,TMA,N/A,*OC1=C(C[N+](C)(C)C)C=C(C2=CC=C(OC3=CC=C(S(=O)(C4=CC=C(*)C=C4)=O)C=C3)C(C[N+](C)(C)C)=C2)C=C1.[OH-],*OC1=CC=C(C2=CC=C(OC3=CC=C(S(=O)(C4=CC=C(*)C=C4)=O)C=C3)C=C2)C=C1,*CC*,60,40,0,N/A,N/A,*CC*,*CC*,*CC*,0,0,0,N/A,0,N/A,100,1,50,2.29,OHCond(mS/cm),0,46.24,https://doi.org/10.1016/j.memsci.2010.11.058
PAES,TMA,N/A,*OC1=C(C[N+](C)(C)C)C=C(C2=CC=C(OC3=CC=C(S(=O)(C4=CC=C(*)C=C4)=O)C=C3)C(C[N+](C)(C)C)=C2)C=C1.[OH-],*OC1=CC=C(C2=CC=C(OC3=CC=C(S(=O)(C4=CC=C(*)C=C4)=O)C=C3)C=C2)C=C1,*CC*,60,40,0,N/A,N/A,*CC*,*CC*,*CC*,0,0,0,N/A,0,N/A,100,1,60,2.29,OHCond(mS/cm),0,55.09,https://doi.org/10.1016/j.memsci.2010.11.058
PAES,TMA,N/A,*OC1=C(C[N+](C)(C)C)C=C(C2=CC=C(OC3=CC=C(S(=O)(C4=CC=C(*)C=C4)=O)C=C3)C(C[N+](C)(C)C)=C2)C=C1.[OH-],*OC1=CC=C(C2=CC=C(OC3=CC=C(S(=O)(C4=CC=C(*)C=C4)=O)C=C3)C=C2)C=C1,*CC*,70,30,0,N/A,N/A,*CC*,*CC*,*CC*,0,0,0,NaOH,4,20,100,1,20,2.67,OHCond(mS/cm),0,56,https://doi.org/10.1016/j.memsci.2010.11.058
PAES,TMA,N/A,*OC1=C(C[N+](C)(C)C)C=C(C2=CC=C(OC3=CC=C(S(=O)(C4=CC=C(*)C=C4)=O)C=C3)C(C[N+](C)(C)C)=C2)C=C1.[OH-],*OC1=CC=C(C2=CC=C(OC3=CC=C(S(=O)(C4=CC=C(*)C=C4)=O)C=C3)C=C2)C=C1,*CC*,70,30,0,N/A,N/A,*CC*,*CC*,*CC*,0,0,0,NaOH,4,20,100,1,20,2.67,OHCond(mS/cm),48,56,https://doi.org/10.1016/j.memsci.2010.11.058
PAES,TMA,N/A,*OC1=C(C[N+](C)(C)C)C=C(C2=CC=C(OC3=CC=C(S(=O)(C4=CC=C(*)C=C4)=O)C=C3)C(C[N+](C)(C)C)=C2)C=C1.[OH-],*OC1=CC=C(C2=CC=C(OC3=CC=C(S(=O)(C4=CC=C(*)C=C4)=O)C=C3)C=C2)C=C1,*CC*,60,40,0,N/A,N/A,*CC*,*CC*,*CC*,0,0,0,N/A,0,N/A,100,1,70,2.29,OHCond(mS/cm),0,62.13,https://doi.org/10.1016/j.memsci.2010.11.058
PAES,TMA,N/A,*OC1=C(C[N+](C)(C)C)C=C(C2=CC=C(OC3=CC=C(S(=O)(C4=CC=C(*)C=C4)=O)C=C3)C(C[N+](C)(C)C)=C2)C=C1.[OH-],*OC1=CC=C(C2=CC=C(OC3=CC=C(S(=O)(C4=CC=C(*)C=C4)=O)C=C3)C=C2)C=C1,*CC*,80,20,0,N/A,N/A,*CC*,*CC*,*CC*,0,0,0,N/A,0,N/A,100,1,20,2.95,OHCond(mS/cm),0,65,https://doi.org/10.1016/j.memsci.2010.11.058
PAES,TMA,N/A,*OC1=C(C[N+](C)(C)C)C=C(C2=CC=C(OC3=CC=C(S(=O)(C4=CC=C(*)C=C4)=O)C=C3)C(C[N+](C)(C)C)=C2)C=C1.[OH-],*OC1=CC=C(C2=CC=C(OC3=CC=C(S(=O)(C4=CC=C(*)C=C4)=O)C=C3)C=C2)C=C1,*CC*,70,30,0,N/A,N/A,*CC*,*CC*,*CC*,0,0,0,N/A,0,N/A,100,1,30,2.67,OHCond(mS/cm),0,129.35,https://doi.org/10.1016/j.memsci.2010.11.058
PAES,TMA,N/A,*OC1=C(C[N+](C)(C)C)C=C(C2=CC=C(OC3=CC=C(S(=O)(C4=CC=C(*)C=C4)=O)C=C3)C(C[N+](C)(C)C)=C2)C=C1.[OH-],*OC1=CC=C(C2=CC=C(OC3=CC=C(S(=O)(C4=CC=C(*)C=C4)=O)C=C3)C=C2)C=C1,*CC*,70,30,0,N/A,N/A,*CC*,*CC*,*CC*,0,0,0,N/A,0,N/A,100,1,40,2.67,OHCond(mS/cm),0,149.75,https://doi.org/10.1016/j.memsci.2010.11.058
PAES,TMA,N/A,*OC1=C(C[N+](C)(C)C)C=C(C2=CC=C(OC3=CC=C(S(=O)(C4=CC=C(*)C=C4)=O)C=C3)C(C[N+](C)(C)C)=C2)C=C1.[OH-],*OC1=CC=C(C2=CC=C(OC3=CC=C(S(=O)(C4=CC=C(*)C=C4)=O)C=C3)C=C2)C=C1,*CC*,70,30,0,N/A,N/A,*CC*,*CC*,*CC*,0,0,0,N/A,0,N/A,100,1,50,2.67,OHCond(mS/cm),0,189.34,https://doi.org/10.1016/j.memsci.2010.11.058
PAES,TMA,N/A,*OC1=C(C[N+](C)(C)C)C=C(C2=CC=C(OC3=CC=C(S(=O)(C4=CC=C(*)C=C4)=O)C=C3)C(C[N+](C)(C)C)=C2)C=C1.[OH-],*OC1=CC=C(C2=CC=C(OC3=CC=C(S(=O)(C4=CC=C(*)C=C4)=O)C=C3)C=C2)C=C1,*CC*,40,60,0,N/A,N/A,*CC*,*CC*,*CC*,0,0,0,N/A,0,N/A,100,1,20,2.95,Swelling(%),0,8,https://doi.org/10.1016/j.memsci.2010.11.058
PAES,TMA,N/A,*OC1=C(C[N+](C)(C)C)C=C(C2=CC=C(OC3=CC=C(S(=O)(C4=CC=C(*)C=C4)=O)C=C3)C(C[N+](C)(C)C)=C2)C=C1.[OH-],*OC1=CC=C(C2=CC=C(OC3=CC=C(S(=O)(C4=CC=C(*)C=C4)=O)C=C3)C=C2)C=C1,*CC*,40,60,0,N/A,N/A,*CC*,*CC*,*CC*,0,0,0,N/A,0,N/A,100,1,60,2.95,Swelling(%),0,9,https://doi.org/10.1016/j.memsci.2010.11.058
PAES,TMA,N/A,*OC1=C(C[N+](C)(C)C)C=C(C2=CC=C(OC3=CC=C(S(=O)(C4=CC=C(*)C=C4)=O)C=C3)C(C[N+](C)(C)C)=C2)C=C1.[OH-],*OC1=CC=C(C2=CC=C(OC3=CC=C(S(=O)(C4=CC=C(*)C=C4)=O)C=C3)C=C2)C=C1,*CC*,50,50,0,N/A,N/A,*CC*,*CC*,*CC*,0,0,0,N/A,0,N/A,100,1,20,2.95,Swelling(%),0,11,https://doi.org/10.1016/j.memsci.2010.11.058
PAES,TMA,N/A,*OC1=C(C[N+](C)(C)C)C=C(C2=CC=C(OC3=CC=C(S(=O)(C4=CC=C(*)C=C4)=O)C=C3)C(C[N+](C)(C)C)=C2)C=C1.[OH-],*OC1=CC=C(C2=CC=C(OC3=CC=C(S(=O)(C4=CC=C(*)C=C4)=O)C=C3)C=C2)C=C1,*CC*,50,50,0,N/A,N/A,*CC*,*CC*,*CC*,0,0,0,N/A,0,N/A,100,1,60,2.95,Swelling(%),0,13,https://doi.org/10.1016/j.memsci.2010.11.058
PAES,TMA,N/A,*OC1=C(C[N+](C)(C)C)C=C(C2=CC=C(OC3=CC=C(S(=O)(C4=CC=C(*)C=C4)=O)C=C3)C(C[N+](C)(C)C)=C2)C=C1.[OH-],*OC1=CC=C(C2=CC=C(OC3=CC=C(S(=O)(C4=CC=C(*)C=C4)=O)C=C3)C=C2)C=C1,*CC*,60,40,0,N/A,N/A,*CC*,*CC*,*CC*,0,0,0,N/A,0,N/A,100,1,20,2.95,Swelling(%),0,23,https://doi.org/10.1016/j.memsci.2010.11.058
PAES,TMA,N/A,*OC1=C(C[N+](C)(C)C)C=C(C2=CC=C(OC3=CC=C(S(=O)(C4=CC=C(*)C=C4)=O)C=C3)C(C[N+](C)(C)C)=C2)C=C1.[OH-],*OC1=CC=C(C2=CC=C(OC3=CC=C(S(=O)(C4=CC=C(*)C=C4)=O)C=C3)C=C2)C=C1,*CC*,60,40,0,N/A,N/A,*CC*,*CC*,*CC*,0,0,0,N/A,0,N/A,100,1,60,2.95,Swelling(%),0,36,https://doi.org/10.1016/j.memsci.2010.11.058
PAES,TMA,N/A,*OC1=C(C[N+](C)(C)C)C=C(C2=CC=C(OC3=CC=C(S(=O)(C4=CC=C(*)C=C4)=O)C=C3)C(C[N+](C)(C)C)=C2)C=C1.[OH-],*OC1=CC=C(C2=CC=C(OC3=CC=C(S(=O)(C4=CC=C(*)C=C4)=O)C=C3)C=C2)C=C1,*CC*,70,30,0,N/A,N/A,*CC*,*CC*,*CC*,0,0,0,N/A,0,N/A,100,1,20,2.95,Swelling(%),0,58,https://doi.org/10.1016/j.memsci.2010.11.058
PAES,TMA,N/A,*OC1=C(C[N+](C)(C)C)C=C(C2=CC=C(OC3=CC=C(S(=O)(C4=CC=C(*)C=C4)=O)C=C3)C(C[N+](C)(C)C)=C2)C=C1.[OH-],*OC1=CC=C(C2=CC=C(OC3=CC=C(S(=O)(C4=CC=C(*)C=C4)=O)C=C3)C=C2)C=C1,*CC*,70,30,0,N/A,N/A,*CC*,*CC*,*CC*,0,0,0,N/A,0,N/A,100,1,60,2.95,Swelling(%),0,132,https://doi.org/10.1016/j.memsci.2010.11.058
PAES,TMA,N/A,*OC1=C(C[N+](C)(C)C)C=C(C2=CC=C(OC3=CC=C(S(=O)(C4=CC=C(*)C=C4)=O)C=C3)C(C[N+](C)(C)C)=C2)C=C1.[OH-],*OC1=CC=C(C2=CC=C(OC3=CC=C(S(=O)(C4=CC=C(*)C=C4)=O)C=C3)C=C2)C=C1,*CC*,80,20,0,N/A,N/A,*CC*,*CC*,*CC*,0,0,0,N/A,0,N/A,100,1,20,2.95,Swelling(%),0,179,https://doi.org/10.1016/j.memsci.2010.11.058
PAES,TMA,N/A,*OC1=C(C[N+](C)(C)C)C=C(C2=CC=C(OC3=CC=C(S(=O)(C4=CC=C(*)C=C4)=O)C=C3)C(C[N+](C)(C)C)=C2)C=C1.[OH-],*OC1=CC=C(C2=CC=C(OC3=CC=C(S(=O)(C4=CC=C(*)C=C4)=O)C=C3)C=C2)C=C1,*CC*,80,20,0,N/A,N/A,*CC*,*CC*,*CC*,0,0,0,N/A,0,N/A,100,1,20,2.95,Swelling(%),0,179,https://doi.org/10.1016/j.memsci.2010.11.058
PAES,TMA,N/A,*OC1=C(C[N+](C)(C)C)C=C(C2=CC=C(OC3=CC=C(S(=O)(C4=CC=C(*)C=C4)=O)C=C3)C(C[N+](C)(C)C)=C2)C=C1.[OH-],*OC1=CC=C(C2=CC=C(OC3=CC=C(S(=O)(C4=CC=C(*)C=C4)=O)C=C3)C=C2)C=C1,*CC*,80,20,0,N/A,N/A,*CC*,*CC*,*CC*,0,0,0,N/A,0,N/A,50,0,20,2.95,TS(MPa),0,30.2,https://doi.org/10.1016/j.memsci.2010.11.058
PAES,TMA,N/A,*OC1=C(C[N+](C)(C)C)C=C(C2=CC=C(OC3=CC=C(S(=O)(C4=CC=C(*)C=C4)=O)C=C3)C(C[N+](C)(C)C)=C2)C=C1.[OH-],*OC1=CC=C(C2=CC=C(OC3=CC=C(S(=O)(C4=CC=C(*)C=C4)=O)C=C3)C=C2)C=C1,*CC*,70,30,0,N/A,N/A,*CC*,*CC*,*CC*,0,0,0,N/A,0,N/A,50,0,20,2.67,TS(MPa),0,50.6,https://doi.org/10.1016/j.memsci.2010.11.058
PAES,TMA,N/A,*OC1=C(C[N+](C)(C)C)C=C(C2=CC=C(OC3=CC=C(S(=O)(C4=CC=C(*)C=C4)=O)C=C3)C(C[N+](C)(C)C)=C2)C=C1.[OH-],*OC1=CC=C(C2=CC=C(OC3=CC=C(S(=O)(C4=CC=C(*)C=C4)=O)C=C3)C=C2)C=C1,*CC*,60,40,0,N/A,N/A,*CC*,*CC*,*CC*,0,0,0,N/A,0,N/A,50,0,20,2.29,TS(MPa),0,57.5,https://doi.org/10.1016/j.memsci.2010.11.058
PAES,TMA,N/A,*OC1=C(C[N+](C)(C)C)C=C(C2=CC=C(OC3=CC=C(S(=O)(C4=CC=C(*)C=C4)=O)C=C3)C(C[N+](C)(C)C)=C2)C=C1.[OH-],*OC1=CC=C(C2=CC=C(OC3=CC=C(S(=O)(C4=CC=C(*)C=C4)=O)C=C3)C=C2)C=C1,*CC*,50,50,0,N/A,N/A,*CC*,*CC*,*CC*,0,0,0,N/A,0,N/A,50,0,20,1.95,TS(MPa),0,68.1,https://doi.org/10.1016/j.memsci.2010.11.058
PAES,TMA,N/A,*OC1=C(C[N+](C)(C)C)C=C(C2=CC=C(OC3=CC=C(S(=O)(C4=CC=C(*)C=C4)=O)C=C3)C(C[N+](C)(C)C)=C2)C=C1.[OH-],*OC1=CC=C(C2=CC=C(OC3=CC=C(S(=O)(C4=CC=C(*)C=C4)=O)C=C3)C=C2)C=C1,*CC*,40,60,0,N/A,N/A,*CC*,*CC*,*CC*,0,0,0,N/A,0,N/A,50,0,20,1.62,TS(MPa),0,83.4,https://doi.org/10.1016/j.memsci.2010.11.058
PAES,TMA,N/A,*OC1=C(C[N+](C)(C)C)C=C(C2=CC=C(OC3=CC=C(S(=O)(C4=CC=C(*)C=C4)=O)C=C3)C(C[N+](C)(C)C)=C2)C=C1.[OH-],*OC1=CC=C(C2=CC=C(OC3=CC=C(S(=O)(C4=CC=C(*)C=C4)=O)C=C3)C=C2)C=C1,*CC*,40,60,0,N/A,N/A,*CC*,*CC*,*CC*,0,0,0,N/A,0,N/A,100,1,20,,WU(wt%),0,13.25,https://doi.org/10.1016/j.memsci.2010.11.058
PAES,TMA,N/A,*OC1=C(C[N+](C)(C)C)C=C(C2=CC=C(OC3=CC=C(S(=O)(C4=CC=C(*)C=C4)=O)C=C3)C(C[N+](C)(C)C)=C2)C=C1.[OH-],*OC1=CC=C(C2=CC=C(OC3=CC=C(S(=O)(C4=CC=C(*)C=C4)=O)C=C3)C=C2)C=C1,*CC*,40,60,0,N/A,N/A,*CC*,*CC*,*CC*,0,0,0,N/A,0,N/A,100,1,30,,WU(wt%),0,14.16,https://doi.org/10.1016/j.memsci.2010.11.058
PAES,TMA,N/A,*OC1=C(C[N+](C)(C)C)C=C(C2=CC=C(OC3=CC=C(S(=O)(C4=CC=C(*)C=C4)=O)C=C3)C(C[N+](C)(C)C)=C2)C=C1.[OH-],*OC1=CC=C(C2=CC=C(OC3=CC=C(S(=O)(C4=CC=C(*)C=C4)=O)C=C3)C=C2)C=C1,*CC*,40,60,0,N/A,N/A,*CC*,*CC*,*CC*,0,0,0,N/A,0,N/A,100,1,40,,WU(wt%),0,14.98,https://doi.org/10.1016/j.memsci.2010.11.058
PAES,TMA,N/A,*OC1=C(C[N+](C)(C)C)C=C(C2=CC=C(OC3=CC=C(S(=O)(C4=CC=C(*)C=C4)=O)C=C3)C(C[N+](C)(C)C)=C2)C=C1.[OH-],*OC1=CC=C(C2=CC=C(OC3=CC=C(S(=O)(C4=CC=C(*)C=C4)=O)C=C3)C=C2)C=C1,*CC*,40,60,0,N/A,N/A,*CC*,*CC*,*CC*,0,0,0,N/A,0,N/A,100,1,50,,WU(wt%),0,16.18,https://doi.org/10.1016/j.memsci.2010.11.058
PAES,TMA,N/A,*OC1=C(C[N+](C)(C)C)C=C(C2=CC=C(OC3=CC=C(S(=O)(C4=CC=C(*)C=C4)=O)C=C3)C(C[N+](C)(C)C)=C2)C=C1.[OH-],*OC1=CC=C(C2=CC=C(OC3=CC=C(S(=O)(C4=CC=C(*)C=C4)=O)C=C3)C=C2)C=C1,*CC*,40,60,0,N/A,N/A,*CC*,*CC*,*CC*,0,0,0,N/A,0,N/A,100,1,60,,WU(wt%),0,18.57,https://doi.org/10.1016/j.memsci.2010.11.058
PAES,TMA,N/A,*OC1=C(C[N+](C)(C)C)C=C(C2=CC=C(OC3=CC=C(S(=O)(C4=CC=C(*)C=C4)=O)C=C3)C(C[N+](C)(C)C)=C2)C=C1.[OH-],*OC1=CC=C(C2=CC=C(OC3=CC=C(S(=O)(C4=CC=C(*)C=C4)=O)C=C3)C=C2)C=C1,*CC*,50,50,0,N/A,N/A,*CC*,*CC*,*CC*,0,0,0,N/A,0,N/A,100,1,20,,WU(wt%),0,20.21,https://doi.org/10.1016/j.memsci.2010.11.058
PAES,TMA,N/A,*OC1=C(C[N+](C)(C)C)C=C(C2=CC=C(OC3=CC=C(S(=O)(C4=CC=C(*)C=C4)=O)C=C3)C(C[N+](C)(C)C)=C2)C=C1.[OH-],*OC1=CC=C(C2=CC=C(OC3=CC=C(S(=O)(C4=CC=C(*)C=C4)=O)C=C3)C=C2)C=C1,*CC*,50,50,0,N/A,N/A,*CC*,*CC*,*CC*,0,0,0,N/A,0,N/A,100,1,30,,WU(wt%),0,21.99,https://doi.org/10.1016/j.memsci.2010.11.058
PAES,TMA,N/A,*OC1=C(C[N+](C)(C)C)C=C(C2=CC=C(OC3=CC=C(S(=O)(C4=CC=C(*)C=C4)=O)C=C3)C(C[N+](C)(C)C)=C2)C=C1.[OH-],*OC1=CC=C(C2=CC=C(OC3=CC=C(S(=O)(C4=CC=C(*)C=C4)=O)C=C3)C=C2)C=C1,*CC*,40,60,0,N/A,N/A,*CC*,*CC*,*CC*,0,0,0,N/A,0,N/A,100,1,70,,WU(wt%),0,23.19,https://doi.org/10.1016/j.memsci.2010.11.058
