Repository: williamschertzer/computational_artifact

# Computational Artifact: William Schertzer CSE-MSE PhD Qualifying Exam

This repository contains the computational artifact submitted by **William Schertzer** for the PhD CSE-MSE Qualifying Examination. It includes the full workflow for processing, analyzing, and modeling anion exchange membrane (AEM) data extracted from the literature, with the aim of accelerating materials discovery using machine learning.

## Repository Structure

### `raw_data/`
Contains the original AEM datasets, directly extracted and curated from peer-reviewed literature.

File: raw_data/aem_aging_3_18_25.csv (part 4 of 30)
Backbone,Cation,Sample,smiles1,smiles2,smiles3,c1,c2,c3,additive_name_1,additive_name_2,additive_smiles1,additive_smiles2,additive_smiles3,additivec1,additivec2,additivec3,solvent,solvent_conc(M),stab_temp,RH(%),lw,Temp(C),EXP_IEC,prop,time(h),value,DOI
PAES,TMA,N/A,*OC1=C(C[N+](C)(C)C)C=C(C2=CC=C(OC3=CC=C(S(=O)(C4=CC=C(*)C=C4)=O)C=C3)C(C[N+](C)(C)C)=C2)C=C1.[OH-],*OC1=CC=C(C2=CC=C(OC3=CC=C(S(=O)(C4=CC=C(*)C=C4)=O)C=C3)C=C2)C=C1,*CC*,50,50,0,N/A,N/A,*CC*,*CC*,*CC*,0,0,0,N/A,0,N/A,100,1,40,,WU(wt%),0,25.29,https://doi.org/10.1016/j.memsci.2010.11.058
PAES,TMA,N/A,*OC1=C(C[N+](C)(C)C)C=C(C2=CC=C(OC3=CC=C(S(=O)(C4=CC=C(*)C=C4)=O)C=C3)C(C[N+](C)(C)C)=C2)C=C1.[OH-],*OC1=CC=C(C2=CC=C(OC3=CC=C(S(=O)(C4=CC=C(*)C=C4)=O)C=C3)C=C2)C=C1,*CC*,50,50,0,N/A,N/A,*CC*,*CC*,*CC*,0,0,0,N/A,0,N/A,100,1,50,,WU(wt%),0,28.33,https://doi.org/10.1016/j.memsci.2010.11.058
PAES,TMA,N/A,*OC1=C(C[N+](C)(C)C)C=C(C2=CC=C(OC3=CC=C(S(=O)(C4=CC=C(*)C=C4)=O)C=C3)C(C[N+](C)(C)C)=C2)C=C1.[OH-],*OC1=CC=C(C2=CC=C(OC3=CC=C(S(=O)(C4=CC=C(*)C=C4)=O)C=C3)C=C2)C=C1,*CC*,50,50,0,N/A,N/A,*CC*,*CC*,*CC*,0,0,0,N/A,0,N/A,100,1,60,,WU(wt%),0,35.46,https://doi.org/10.1016/j.memsci.2010.11.058
PAES,TMA,N/A,*OC1=C(C[N+](C)(C)C)C=C(C2=CC=C(OC3=CC=C(S(=O)(C4=CC=C(*)C=C4)=O)C=C3)C(C[N+](C)(C)C)=C2)C=C1.[OH-],*OC1=CC=C(C2=CC=C(OC3=CC=C(S(=O)(C4=CC=C(*)C=C4)=O)C=C3)C=C2)C=C1,*CC*,50,50,0,N/A,N/A,*CC*,*CC*,*CC*,0,0,0,N/A,0,N/A,100,1,70,,WU(wt%),0,43.57,https://doi.org/10.1016/j.memsci.2010.11.058
PAES,TMA,N/A,*OC1=C(C[N+](C)(C)C)C=C(C2=CC=C(OC3=CC=C(S(=O)(C4=CC=C(*)C=C4)=O)C=C3)C(C[N+](C)(C)C)=C2)C=C1.[OH-],*OC1=CC=C(C2=CC=C(OC3=CC=C(S(=O)(C4=CC=C(*)C=C4)=O)C=C3)C=C2)C=C1,*CC*,60,40,0,N/A,N/A,*CC*,*CC*,*CC*,0,0,0,N/A,0,N/A,100,1,20,,WU(wt%),0,47.24,https://doi.org/10.1016/j.memsci.2010.11.058
PAES,TMA,N/A,*OC1=C(C[N+](C)(C)C)C=C(C2=CC=C(OC3=CC=C(S(=O)(C4=CC=C(*)C=C4)=O)C=C3)C(C[N+](C)(C)C)=C2)C=C1.[OH-],*OC1=CC=C(C2=CC=C(OC3=CC=C(S(=O)(C4=CC=C(*)C=C4)=O)C=C3)C=C2)C=C1,*CC*,60,40,0,N/A,N/A,*CC*,*CC*,*CC*,0,0,0,N/A,0,N/A,100,1,30,,WU(wt%),0,51.07,https://doi.org/10.1016/j.memsci.2010.11.058
PAES,TMA,N/A,*OC1=C(C[N+](C)(C)C)C=C(C2=CC=C(OC3=CC=C(S(=O)(C4=CC=C(*)C=C4)=O)C=C3)C(C[N+](C)(C)C)=C2)C=C1.[OH-],*OC1=CC=C(C2=CC=C(OC3=CC=C(S(=O)(C4=CC=C(*)C=C4)=O)C=C3)C=C2)C=C1,*CC*,60,40,0,N/A,N/A,*CC*,*CC*,*CC*,0,0,0,N/A,0,N/A,100,1,40,,WU(wt%),0,55.97,https://doi.org/10.1016/j.memsci.2010.11.058
PAES,TMA,N/A,*OC1=C(C[N+](C)(C)C)C=C(C2=CC=C(OC3=CC=C(S(=O)(C4=CC=C(*)C=C4)=O)C=C3)C(C[N+](C)(C)C)=C2)C=C1.[OH-],*OC1=CC=C(C2=CC=C(OC3=CC=C(S(=O)(C4=CC=C(*)C=C4)=O)C=C3)C=C2)C=C1,*CC*,60,40,0,N/A,N/A,*CC*,*CC*,*CC*,0,0,0,N/A,0,N/A,100,1,50,,WU(wt%),0,63.65,https://doi.org/10.1016/j.memsci.2010.11.058
PAES,TMA,N/A,*OC1=C(C[N+](C)(C)C)C=C(C2=CC=C(OC3=CC=C(S(=O)(C4=CC=C(*)C=C4)=O)C=C3)C(C[N+](C)(C)C)=C2)C=C1.[OH-],*OC1=CC=C(C2=CC=C(OC3=CC=C(S(=O)(C4=CC=C(*)C=C4)=O)C=C3)C=C2)C=C1,*CC*,60,40,0,N/A,N/A,*CC*,*CC*,*CC*,0,0,0,N/A,0,N/A,100,1,60,,WU(wt%),0,83.69,https://doi.org/10.1016/j.memsci.2010.11.058
PAES,TMA,N/A,*OC1=C(C[N+](C)(C)C)C=C(C2=CC=C(OC3=CC=C(S(=O)(C4=CC=C(*)C=C4)=O)C=C3)C(C[N+](C)(C)C)=C2)C=C1.[OH-],*OC1=CC=C(C2=CC=C(OC3=CC=C(S(=O)(C4=CC=C(*)C=C4)=O)C=C3)C=C2)C=C1,*CC*,60,40,0,N/A,N/A,*CC*,*CC*,*CC*,0,0,0,N/A,0,N/A,100,1,70,,WU(wt%),0,112.09,https://doi.org/10.1016/j.memsci.2010.11.058
PAES,TMA,N/A,*OC1=C(C[N+](C)(C)C)C=C(C2=CC=C(OC3=CC=C(S(=O)(C4=CC=C(*)C=C4)=O)C=C3)C(C[N+](C)(C)C)=C2)C=C1.[OH-],*OC1=CC=C(C2=CC=C(OC3=CC=C(S(=O)(C4=CC=C(*)C=C4)=O)C=C3)C=C2)C=C1,*CC*,70,30,0,N/A,N/A,*CC*,*CC*,*CC*,0,0,0,N/A,0,N/A,100,1,20,,WU(wt%),0,118.96,https://doi.org/10.1016/j.memsci.2010.11.058
PAES,TMA,N/A,*OC1=C(C[N+](C)(C)C)C=C(C2=CC=C(OC3=CC=C(S(=O)(C4=CC=C(*)C=C4)=O)C=C3)C(C[N+](C)(C)C)=C2)C=C1.[OH-],*OC1=CC=C(C2=CC=C(OC3=CC=C(S(=O)(C4=CC=C(*)C=C4)=O)C=C3)C=C2)C=C1,*CC*,70,30,0,N/A,N/A,*CC*,*CC*,*CC*,0,0,0,N/A,0,N/A,100,1,20,2.95,WU(wt%),0,119,https://doi.org/10.1016/j.memsci.2010.11.058
PAES,TMA,N/A,*OC1=C(C[N+](C)(C)C)C=C(C2=CC=C(OC3=CC=C(S(=O)(C4=CC=C(*)C=C4)=O)C=C3)C(C[N+](C)(C)C)=C2)C=C1.[OH-],*OC1=CC=C(C2=CC=C(OC3=CC=C(S(=O)(C4=CC=C(*)C=C4)=O)C=C3)C=C2)C=C1,*CC*,70,30,0,N/A,N/A,*CC*,*CC*,*CC*,0,0,0,N/A,0,N/A,100,1,30,,WU(wt%),0,130.24,https://doi.org/10.1016/j.memsci.2010.11.058
PAES,TMA,N/A,*OC1=C(C[N+](C)(C)C)C=C(C2=CC=C(OC3=CC=C(S(=O)(C4=CC=C(*)C=C4)=O)C=C3)C(C[N+](C)(C)C)=C2)C=C1.[OH-],*OC1=CC=C(C2=CC=C(OC3=CC=C(S(=O)(C4=CC=C(*)C=C4)=O)C=C3)C=C2)C=C1,*CC*,70,30,0,N/A,N/A,*CC*,*CC*,*CC*,0,0,0,N/A,0,N/A,100,1,40,,WU(wt%),0,150.28,https://doi.org/10.1016/j.memsci.2010.11.058
PAES,TMA,N/A,*OC1=C(C[N+](C)(C)C)C=C(C2=CC=C(OC3=CC=C(S(=O)(C4=CC=C(*)C=C4)=O)C=C3)C(C[N+](C)(C)C)=C2)C=C1.[OH-],*OC1=CC=C(C2=CC=C(OC3=CC=C(S(=O)(C4=CC=C(*)C=C4)=O)C=C3)C=C2)C=C1,*CC*,70,30,0,N/A,N/A,*CC*,*CC*,*CC*,0,0,0,N/A,0,N/A,100,1,50,,WU(wt%),0,190.06,https://doi.org/10.1016/j.memsci.2010.11.058
PAES,TMA,N/A,*OC1=C(C[N+](C)(C)C)C=C(C2=CC=C(OC3=CC=C(S(=O)(C4=CC=C(*)C=C4)=O)C=C3)C(C[N+](C)(C)C)=C2)C=C1.[OH-],*OC1=CC=C(C2=CC=C(OC3=CC=C(S(=O)(C4=CC=C(*)C=C4)=O)C=C3)C=C2)C=C1,*CC*,80,20,0,N/A,N/A,*CC*,*CC*,*CC*,0,0,0,N/A,0,N/A,100,1,20,2.95,WU(wt%),0,235,https://doi.org/10.1016/j.memsci.2010.11.058
PAES,TMA,N/A,*OC1=C(C[N+](C)(C)C)C=C(C2=CC=C(OC3=CC=C(S(=O)(C4=CC=C(*)C=C4)=O)C=C3)C(C[N+](C)(C)C)=C2)C=C1.[OH-],*OC1=CC=C(C2=CC=C(OC3=CC=C(S(=O)(C4=CC=C(*)C=C4)=O)C=C3)C=C2)C=C1,*CC*,70,30,0,N/A,N/A,*CC*,*CC*,*CC*,0,0,0,N/A,0,N/A,100,1,60,2.95,WU(wt%),0,287,https://doi.org/10.1016/j.memsci.2010.11.058
PAES,TMA,N/A,*OC1=C(C[N+](C)(C)C)C=C(C2=CC=C(OC3=CC=C(S(=O)(C4=CC=C(*)C=C4)=O)C=C3)C(C[N+](C)(C)C)=C2)C=C1.[OH-],*OC1=CC=C(C2=CC=C(OC3=CC=C(S(=O)(C4=CC=C(*)C=C4)=O)C=C3)C=C2)C=C1,*CC*,80,20,0,N/A,N/A,*CC*,*CC*,*CC*,0,0,0,N/A,0,N/A,50,0,20,2.95,YM(MPa),0,320,https://doi.org/10.1016/j.memsci.2010.11.058
PAES,TMA,N/A,*OC1=C(C[N+](C)(C)C)C=C(C2=CC=C(OC3=CC=C(S(=O)(C4=CC=C(*)C=C4)=O)C=C3)C(C[N+](C)(C)C)=C2)C=C1.[OH-],*OC1=CC=C(C2=CC=C(OC3=CC=C(S(=O)(C4=CC=C(*)C=C4)=O)C=C3)C=C2)C=C1,*CC*,70,30,0,N/A,N/A,*CC*,*CC*,*CC*,0,0,0,N/A,0,N/A,50,0,20,2.67,YM(MPa),0,530,https://doi.org/10.1016/j.memsci.2010.11.058
PAES,TMA,N/A,*OC1=C(C[N+](C)(C)C)C=C(C2=CC=C(OC3=CC=C(S(=O)(C4=CC=C(*)C=C4)=O)C=C3)C(C[N+](C)(C)C)=C2)C=C1.[OH-],*OC1=CC=C(C2=CC=C(OC3=CC=C(S(=O)(C4=CC=C(*)C=C4)=O)C=C3)C=C2)C=C1,*CC*,60,40,0,N/A,N/A,*CC*,*CC*,*CC*,0,0,0,N/A,0,N/A,50,0,20,2.29,YM(MPa),0,620,https://doi.org/10.1016/j.memsci.2010.11.058
PAES,TMA,N/A,*OC1=C(C[N+](C)(C)C)C=C(C2=CC=C(OC3=CC=C(S(=O)(C4=CC=C(*)C=C4)=O)C=C3)C(C[N+](C)(C)C)=C2)C=C1.[OH-],*OC1=CC=C(C2=CC=C(OC3=CC=C(S(=O)(C4=CC=C(*)C=C4)=O)C=C3)C=C2)C=C1,*CC*,50,50,0,N/A,N/A,*CC*,*CC*,*CC*,0,0,0,N/A,0,N/A,50,0,20,1.95,YM(MPa),0,960,https://doi.org/10.1016/j.memsci.2010.11.058
PAES,TMA,N/A,*OC1=C(C[N+](C)(C)C)C=C(C2=CC=C(OC3=CC=C(S(=O)(C4=CC=C(*)C=C4)=O)C=C3)C(C[N+](C)(C)C)=C2)C=C1.[OH-],*OC1=CC=C(C2=CC=C(OC3=CC=C(S(=O)(C4=CC=C(*)C=C4)=O)C=C3)C=C2)C=C1,*CC*,40,60,0,N/A,N/A,*CC*,*CC*,*CC*,0,0,0,N/A,0,N/A,50,0,20,1.62,YM(MPa),0,1010,https://doi.org/10.1016/j.memsci.2010.11.058
fluorene-PAES,TMA,N/A,Cc1c(O*)c(C[N+](C)(CCCCCCCN(C)C)C)cc(C2(c3c(c4c2cccc4)cccc3)c5cc(C[N+](C)(C)CCCCCCCN(C)C)c(Oc6ccc(S(=O)(c7ccc(*)cc7)=O)cc6)c(CBr)c5)c1.[OH-],O=S(=O)(c6ccc(Oc5ccc(C4(c1ccc(O*)cc1)c2ccccc2c3ccccc34)cc5)cc6)c7ccc(*)cc7,*CC*,100,0,0,N/A,N/A,*CC*,*CC*,*CC*,0,0,0,N/A,0,N/A,100,0,30,2.36,EB(%),0,4.98,https://doi.org/10.1016/j.memsci.2014.01.042
fluorene-PAES,TMA,N/A,Cc1c(O*)c(C[N+](C)(CCCCCCCN(C)C)C)cc(C2(c3c(c4c2cccc4)cccc3)c5cc(C[N+](C)(C)CCCCCCCN(C)C)c(Oc6ccc(S(=O)(c7ccc(*)cc7)=O)cc6)c(CBr)c5)c1.[OH-],O=S(=O)(c6ccc(Oc5ccc(C4(c1ccc(O*)cc1)c2ccccc2c3ccccc34)cc5)cc6)c7ccc(*)cc7,*CC*,80,20,0,N/A,N/A,*CC*,*CC*,*CC*,0,0,0,N/A,0,N/A,100,0,30,2.17,EB(%),0,9.21,https://doi.org/10.1016/j.memsci.2014.01.042
fluorene-PAES,TMA,N/A,Cc1c(O*)c(C[N+](C)(CCCCCCCN(C)C)C)cc(C2(c3c(c4c2cccc4)cccc3)c5cc(C[N+](C)(C)CCCCCCCN(C)C)c(Oc6ccc(S(=O)(c7ccc(*)cc7)=O)cc6)c(CBr)c5)c1.[OH-],O=S(=O)(c6ccc(Oc5ccc(C4(c1ccc(O*)cc1)c2ccccc2c3ccccc34)cc5)cc6)c7ccc(*)cc7,*CC*,60,40,0,N/A,N/A,*CC*,*CC*,*CC*,0,0,0,N/A,0,N/A,100,0,30,1.84,EB(%),0,12.81,https://doi.org/10.1016/j.memsci.2014.01.042
fluorene-PAES,TMA,N/A,Cc1c(O*)c(C[N+](C)(CCCCCCCN(C)C)C)cc(C2(c3c(c4c2cccc4)cccc3)c5cc(C[N+](C)(C)CCCCCCCN(C)C)c(Oc6ccc(S(=O)(c7ccc(*)cc7)=O)cc6)c(CBr)c5)c1.[OH-],O=S(=O)(c6ccc(Oc5ccc(C4(c1ccc(O*)cc1)c2ccccc2c3ccccc34)cc5)cc6)c7ccc(*)cc7,*CC*,40,60,0,N/A,N/A,*CC*,*CC*,*CC*,0,0,0,N/A,0,N/A,100,0,30,1.5,EB(%),0,19.23,https://doi.org/10.1016/j.memsci.2014.01.042
fluorene-PAES,TMA,N/A,Cc1c(O*)c(C[N+](C)(CCCCCCCN(C)C)C)cc(C2(c3c(c4c2cccc4)cccc3)c5cc(C[N+](C)(C)CCCCCCCN(C)C)c(Oc6ccc(S(=O)(c7ccc(*)cc7)=O)cc6)c(CBr)c5)c1.[OH-],O=S(=O)(c6ccc(Oc5ccc(C4(c1ccc(O*)cc1)c2ccccc2c3ccccc34)cc5)cc6)c7ccc(*)cc7,*CC*,40,60,0,N/A,N/A,*CC*,*CC*,*CC*,0,0,0,N/A,0,N/A,100,0,25,1.5,OHCond(mS/cm),0,28.7,https://doi.org/10.1016/j.memsci.2014.01.042
fluorene-PAES,TMA,N/A,Cc1c(O*)c(C[N+](C)(CCCCCCCN(C)C)C)cc(C2(c3c(c4c2cccc4)cccc3)c5cc(C[N+](C)(C)CCCCCCCN(C)C)c(Oc6ccc(S(=O)(c7ccc(*)cc7)=O)cc6)c(CBr)c5)c1.[OH-],O=S(=O)(c6ccc(Oc5ccc(C4(c1ccc(O*)cc1)c2ccccc2c3ccccc34)cc5)cc6)c7ccc(*)cc7,*CC*,40,60,0,N/A,N/A,*CC*,*CC*,*CC*,0,0,0,N/A,0,N/A,100,0,40,1.5,OHCond(mS/cm),0,31.32,https://doi.org/10.1016/j.memsci.2014.01.042
fluorene-PAES,TMA,N/A,Cc1c(O*)c(C[N+](C)(CCCCCCCN(C)C)C)cc(C2(c3c(c4c2cccc4)cccc3)c5cc(C[N+](C)(C)CCCCCCCN(C)C)c(Oc6ccc(S(=O)(c7ccc(*)cc7)=O)cc6)c(CBr)c5)c1.[OH-],O=S(=O)(c6ccc(Oc5ccc(C4(c1ccc(O*)cc1)c2ccccc2c3ccccc34)cc5)cc6)c7ccc(*)cc7,*CC*,40,60,0,N/A,N/A,*CC*,*CC*,*CC*,0,0,0,N/A,0,N/A,100,0,50,1.5,OHCond(mS/cm),0,33.66,https://doi.org/10.1016/j.memsci.2014.01.042
fluorene-PAES,TMA,N/A,Cc1c(O*)c(C[N+](C)(CCCCCCCN(C)C)C)cc(C2(c3c(c4c2cccc4)cccc3)c5cc(C[N+](C)(C)CCCCCCCN(C)C)c(Oc6ccc(S(=O)(c7ccc(*)cc7)=O)cc6)c(CBr)c5)c1.[OH-],O=S(=O)(c6ccc(Oc5ccc(C4(c1ccc(O*)cc1)c2ccccc2c3ccccc34)cc5)cc6)c7ccc(*)cc7,*CC*,40,60,0,N/A,N/A,*CC*,*CC*,*CC*,0,0,0,N/A,0,N/A,100,0,60,1.5,OHCond(mS/cm),0,38.07,https://doi.org/10.1016/j.memsci.2014.01.042
fluorene-PAES,TMA,N/A,Cc1c(O*)c(C[N+](C)(CCCCCCCN(C)C)C)cc(C2(c3c(c4c2cccc4)cccc3)c5cc(C[N+](C)(C)CCCCCCCN(C)C)c(Oc6ccc(S(=O)(c7ccc(*)cc7)=O)cc6)c(CBr)c5)c1.[OH-],O=S(=O)(c6ccc(Oc5ccc(C4(c1ccc(O*)cc1)c2ccccc2c3ccccc34)cc5)cc6)c7ccc(*)cc7,*CC*,60,40,0,N/A,N/A,*CC*,*CC*,*CC*,0,0,0,N/A,0,N/A,100,0,25,1.84,OHCond(mS/cm),0,54.89,https://doi.org/10.1016/j.memsci.2014.01.042
fluorene-PAES,TMA,N/A,Cc1c(O*)c(C[N+](C)(CCCCCCCN(C)C)C)cc(C2(c3c(c4c2cccc4)cccc3)c5cc(C[N+](C)(C)CCCCCCCN(C)C)c(Oc6ccc(S(=O)(c7ccc(*)cc7)=O)cc6)c(CBr)c5)c1.[OH-],O=S(=O)(c6ccc(Oc5ccc(C4(c1ccc(O*)cc1)c2ccccc2c3ccccc34)cc5)cc6)c7ccc(*)cc7,*CC*,40,60,0,N/A,N/A,*CC*,*CC*,*CC*,0,0,0,N/A,0,N/A,100,0,70,1.5,OHCond(mS/cm),0,55.57,https://doi.org/10.1016/j.memsci.2014.01.042
fluorene-PAES,TMA,N/A,Cc1c(O*)c(C[N+](C)(CCCCCCCN(C)C)C)cc(C2(c3c(c4c2cccc4)cccc3)c5cc(C[N+](C)(C)CCCCCCCN(C)C)c(Oc6ccc(S(=O)(c7ccc(*)cc7)=O)cc6)c(CBr)c5)c1.[OH-],O=S(=O)(c6ccc(Oc5ccc(C4(c1ccc(O*)cc1)c2ccccc2c3ccccc34)cc5)cc6)c7ccc(*)cc7,*CC*,60,40,0,N/A,N/A,*CC*,*CC*,*CC*,0,0,0,N/A,0,N/A,100,0,40,1.84,OHCond(mS/cm),0,59.84,https://doi.org/10.1016/j.memsci.2014.01.042
fluorene-PAES,TMA,N/A,Cc1c(O*)c(C[N+](C)(CCCCCCCN(C)C)C)cc(C2(c3c(c4c2cccc4)cccc3)c5cc(C[N+](C)(C)CCCCCCCN(C)C)c(Oc6ccc(S(=O)(c7ccc(*)cc7)=O)cc6)c(CBr)c5)c1.[OH-],O=S(=O)(c6ccc(Oc5ccc(C4(c1ccc(O*)cc1)c2ccccc2c3ccccc34)cc5)cc6)c7ccc(*)cc7,*CC*,100,0,0,N/A,N/A,*CC*,*CC*,*CC*,0,0,0,N/A,0,N/A,100,0,25,2.36,OHCond(mS/cm),0,67.28,https://doi.org/10.1016/j.memsci.2014.01.042
fluorene-PAES,TMA,N/A,Cc1c(O*)c(C[N+](C)(CCCCCCCN(C)C)C)cc(C2(c3c(c4c2cccc4)cccc3)c5cc(C[N+](C)(C)CCCCCCCN(C)C)c(Oc6ccc(S(=O)(c7ccc(*)cc7)=O)cc6)c(CBr)c5)c1.[OH-],O=S(=O)(c6ccc(Oc5ccc(C4(c1ccc(O*)cc1)c2ccccc2c3ccccc34)cc5)cc6)c7ccc(*)cc7,*CC*,60,40,0,N/A,N/A,*CC*,*CC*,*CC*,0,0,0,N/A,0,N/A,100,0,50,1.84,OHCond(mS/cm),0,70.03,https://doi.org/10.1016/j.memsci.2014.01.042
fluorene-PAES,TMA,N/A,Cc1c(O*)c(C[N+](C)(CCCCCCCN(C)C)C)cc(C2(c3c(c4c2cccc4)cccc3)c5cc(C[N+](C)(C)CCCCCCCN(C)C)c(Oc6ccc(S(=O)(c7ccc(*)cc7)=O)cc6)c(CBr)c5)c1.[OH-],O=S(=O)(c6ccc(Oc5ccc(C4(c1ccc(O*)cc1)c2ccccc2c3ccccc34)cc5)cc6)c7ccc(*)cc7,*CC*,100,0,0,N/A,N/A,*CC*,*CC*,*CC*,0,0,0,N/A,0,N/A,100,0,40,2.36,OHCond(mS/cm),0,74.58,https://doi.org/10.1016/j.memsci.2014.01.042
fluorene-PAES,TMA,N/A,Cc1c(O*)c(C[N+](C)(CCCCCCCN(C)C)C)cc(C2(c3c(c4c2cccc4)cccc3)c5cc(C[N+](C)(C)CCCCCCCN(C)C)c(Oc6ccc(S(=O)(c7ccc(*)cc7)=O)cc6)c(CBr)c5)c1.[OH-],O=S(=O)(c6ccc(Oc5ccc(C4(c1ccc(O*)cc1)c2ccccc2c3ccccc34)cc5)cc6)c7ccc(*)cc7,*CC*,60,40,0,N/A,N/A,*CC*,*CC*,*CC*,0,0,0,N/A,0,N/A,100,0,60,1.84,OHCond(mS/cm),0,80.31,https://doi.org/10.1016/j.memsci.2014.01.042
fluorene-PAES,TMA,N/A,Cc1c(O*)c(C[N+](C)(CCCCCCCN(C)C)C)cc(C2(c3c(c4c2cccc4)cccc3)c5cc(C[N+](C)(C)CCCCCCCN(C)C)c(Oc6ccc(S(=O)(c7ccc(*)cc7)=O)cc6)c(CBr)c5)c1.[OH-],O=S(=O)(c6ccc(Oc5ccc(C4(c1ccc(O*)cc1)c2ccccc2c3ccccc34)cc5)cc6)c7ccc(*)cc7,*CC*,80,20,0,N/A,N/A,*CC*,*CC*,*CC*,0,0,0,N/A,0,N/A,100,0,25,2.17,OHCond(mS/cm),0,88.38,https://doi.org/10.1016/j.memsci.2014.01.042
fluorene-PAES,TMA,N/A,Cc1c(O*)c(C[N+](C)(CCCCCCCN(C)C)C)cc(C2(c3c(c4c2cccc4)cccc3)c5cc(C[N+](C)(C)CCCCCCCN(C)C)c(Oc6ccc(S(=O)(c7ccc(*)cc7)=O)cc6)c(CBr)c5)c1.[OH-],O=S(=O)(c6ccc(Oc5ccc(C4(c1ccc(O*)cc1)c2ccccc2c3ccccc34)cc5)cc6)c7ccc(*)cc7,*CC*,100,0,0,N/A,N/A,*CC*,*CC*,*CC*,0,0,0,N/A,0,N/A,100,0,50,2.36,OHCond(mS/cm),0,90.01,https://doi.org/10.1016/j.memsci.2014.01.042
fluorene-PAES,TMA,N/A,Cc1c(O*)c(C[N+](C)(CCCCCCCN(C)C)C)cc(C2(c3c(c4c2cccc4)cccc3)c5cc(C[N+](C)(C)CCCCCCCN(C)C)c(Oc6ccc(S(=O)(c7ccc(*)cc7)=O)cc6)c(CBr)c5)c1.[OH-],O=S(=O)(c6ccc(Oc5ccc(C4(c1ccc(O*)cc1)c2ccccc2c3ccccc34)cc5)cc6)c7ccc(*)cc7,*CC*,60,40,0,N/A,N/A,*CC*,*CC*,*CC*,0,0,0,N/A,0,N/A,100,0,70,1.84,OHCond(mS/cm),0,91.98,https://doi.org/10.1016/j.memsci.2014.01.042
fluorene-PAES,TMA,N/A,Cc1c(O*)c(C[N+](C)(CCCCCCCN(C)C)C)cc(C2(c3c(c4c2cccc4)cccc3)c5cc(C[N+](C)(C)CCCCCCCN(C)C)c(Oc6ccc(S(=O)(c7ccc(*)cc7)=O)cc6)c(CBr)c5)c1.[OH-],O=S(=O)(c6ccc(Oc5ccc(C4(c1ccc(O*)cc1)c2ccccc2c3ccccc34)cc5)cc6)c7ccc(*)cc7,*CC*,100,0,0,N/A,N/A,*CC*,*CC*,*CC*,0,0,0,N/A,0,N/A,100,0,60,2.36,OHCond(mS/cm),0,104.48,https://doi.org/10.1016/j.memsci.2014.01.042
fluorene-PAES,TMA,N/A,Cc1c(O*)c(C[N+](C)(CCCCCCCN(C)C)C)cc(C2(c3c(c4c2cccc4)cccc3)c5cc(C[N+](C)(C)CCCCCCCN(C)C)c(Oc6ccc(S(=O)(c7ccc(*)cc7)=O)cc6)c(CBr)c5)c1.[OH-],O=S(=O)(c6ccc(Oc5ccc(C4(c1ccc(O*)cc1)c2ccccc2c3ccccc34)cc5)cc6)c7ccc(*)cc7,*CC*,80,20,0,N/A,N/A,*CC*,*CC*,*CC*,0,0,0,N/A,0,N/A,100,0,40,2.17,OHCond(mS/cm),0,108.14,https://doi.org/10.1016/j.memsci.2014.01.042
fluorene-PAES,TMA,N/A,Cc1c(O*)c(C[N+](C)(CCCCCCCN(C)C)C)cc(C2(c3c(c4c2cccc4)cccc3)c5cc(C[N+](C)(C)CCCCCCCN(C)C)c(Oc6ccc(S(=O)(c7ccc(*)cc7)=O)cc6)c(CBr)c5)c1.[OH-],O=S(=O)(c6ccc(Oc5ccc(C4(c1ccc(O*)cc1)c2ccccc2c3ccccc34)cc5)cc6)c7ccc(*)cc7,*CC*,80,20,0,N/A,N/A,*CC*,*CC*,*CC*,0,0,0,N/A,0,N/A,100,0,50,2.17,OHCond(mS/cm),0,120.42,https://doi.org/10.1016/j.memsci.2014.01.042
fluorene-PAES,TMA,N/A,Cc1c(O*)c(C[N+](C)(CCCCCCCN(C)C)C)cc(C2(c3c(c4c2cccc4)cccc3)c5cc(C[N+](C)(C)CCCCCCCN(C)C)c(Oc6ccc(S(=O)(c7ccc(*)cc7)=O)cc6)c(CBr)c5)c1.[OH-],O=S(=O)(c6ccc(Oc5ccc(C4(c1ccc(O*)cc1)c2ccccc2c3ccccc34)cc5)cc6)c7ccc(*)cc7,*CC*,100,0,0,N/A,N/A,*CC*,*CC*,*CC*,0,0,0,N/A,0,N/A,100,0,70,2.36,OHCond(mS/cm),0,126.25,https://doi.org/10.1016/j.memsci.2014.01.042
fluorene-PAES,TMA,N/A,Cc1c(O*)c(C[N+](C)(CCCCCCCN(C)C)C)cc(C2(c3c(c4c2cccc4)cccc3)c5cc(C[N+](C)(C)CCCCCCCN(C)C)c(Oc6ccc(S(=O)(c7ccc(*)cc7)=O)cc6)c(CBr)c5)c1.[OH-],O=S(=O)(c6ccc(Oc5ccc(C4(c1ccc(O*)cc1)c2ccccc2c3ccccc34)cc5)cc6)c7ccc(*)cc7,*CC*,80,20,0,N/A,N/A,*CC*,*CC*,*CC*,0,0,0,N/A,0,N/A,100,0,60,2.17,OHCond(mS/cm),0,144.52,https://doi.org/10.1016/j.memsci.2014.01.042
fluorene-PAES,TMA,N/A,Cc1c(O*)c(C[N+](C)(CCCCCCCN(C)C)C)cc(C2(c3c(c4c2cccc4)cccc3)c5cc(C[N+](C)(C)CCCCCCCN(C)C)c(Oc6ccc(S(=O)(c7ccc(*)cc7)=O)cc6)c(CBr)c5)c1.[OH-],O=S(=O)(c6ccc(Oc5ccc(C4(c1ccc(O*)cc1)c2ccccc2c3ccccc34)cc5)cc6)c7ccc(*)cc7,*CC*,80,20,0,N/A,N/A,*CC*,*CC*,*CC*,0,0,0,N/A,0,N/A,100,0,70,2.17,OHCond(mS/cm),0,156.46,https://doi.org/10.1016/j.memsci.2014.01.042
fluorene-PAES,TMA,N/A,Cc1c(O*)c(C[N+](C)(CCCCCCCN(C)C)C)cc(C2(c3c(c4c2cccc4)cccc3)c5cc(C[N+](C)(C)CCCCCCCN(C)C)c(Oc6ccc(S(=O)(c7ccc(*)cc7)=O)cc6)c(CBr)c5)c1.[OH-],O=S(=O)(c6ccc(Oc5ccc(C4(c1ccc(O*)cc1)c2ccccc2c3ccccc34)cc5)cc6)c7ccc(*)cc7,*CC*,40,60,0,N/A,N/A,*CC*,*CC*,*CC*,0,0,0,N/A,0,N/A,100,0,30,1.5,Swelling(%),0,23.32,https://doi.org/10.1016/j.memsci.2014.01.042
fluorene-PAES,TMA,N/A,Cc1c(O*)c(C[N+](C)(CCCCCCCN(C)C)C)cc(C2(c3c(c4c2cccc4)cccc3)c5cc(C[N+](C)(C)CCCCCCCN(C)C)c(Oc6ccc(S(=O)(c7ccc(*)cc7)=O)cc6)c(CBr)c5)c1.[OH-],O=S(=O)(c6ccc(Oc5ccc(C4(c1ccc(O*)cc1)c2ccccc2c3ccccc34)cc5)cc6)c7ccc(*)cc7,*CC*,40,60,0,N/A,N/A,*CC*,*CC*,*CC*,0,0,0,N/A,0,N/A,100,0,60,1.5,Swelling(%),0,32.74,https://doi.org/10.1016/j.memsci.2014.01.042
fluorene-PAES,TMA,N/A,Cc1c(O*)c(C[N+](C)(CCCCCCCN(C)C)C)cc(C2(c3c(c4c2cccc4)cccc3)c5cc(C[N+](C)(C)CCCCCCCN(C)C)c(Oc6ccc(S(=O)(c7ccc(*)cc7)=O)cc6)c(CBr)c5)c1.[OH-],O=S(=O)(c6ccc(Oc5ccc(C4(c1ccc(O*)cc1)c2ccccc2c3ccccc34)cc5)cc6)c7ccc(*)cc7,*CC*,60,40,0,N/A,N/A,*CC*,*CC*,*CC*,0,0,0,N/A,0,N/A,100,0,30,1.84,Swelling(%),0,38.72,https://doi.org/10.1016/j.memsci.2014.01.042
fluorene-PAES,TMA,N/A,Cc1c(O*)c(C[N+](C)(CCCCCCCN(C)C)C)cc(C2(c3c(c4c2cccc4)cccc3)c5cc(C[N+](C)(C)CCCCCCCN(C)C)c(Oc6ccc(S(=O)(c7ccc(*)cc7)=O)cc6)c(CBr)c5)c1.[OH-],O=S(=O)(c6ccc(Oc5ccc(C4(c1ccc(O*)cc1)c2ccccc2c3ccccc34)cc5)cc6)c7ccc(*)cc7,*CC*,60,40,0,N/A,N/A,*CC*,*CC*,*CC*,0,0,0,N/A,0,N/A,100,1,30,,Swelling(%),0,38.72,https://doi.org/10.1016/j.memsci.2014.01.042
fluorene-PAES,TMA,N/A,Cc1c(O*)c(C[N+](C)(CCCCCCCN(C)C)C)cc(C2(c3c(c4c2cccc4)cccc3)c5cc(C[N+](C)(C)CCCCCCCN(C)C)c(Oc6ccc(S(=O)(c7ccc(*)cc7)=O)cc6)c(CBr)c5)c1.[OH-],O=S(=O)(c6ccc(Oc5ccc(C4(c1ccc(O*)cc1)c2ccccc2c3ccccc34)cc5)cc6)c7ccc(*)cc7,*CC*,60,40,0,N/A,N/A,*CC*,*CC*,*CC*,0,0,0,N/A,0,N/A,100,0,60,1.84,Swelling(%),0,52.11,https://doi.org/10.1016/j.memsci.2014.01.042
fluorene-PAES,TMA,N/A,Cc1c(O*)c(C[N+](C)(CCCCCCCN(C)C)C)cc(C2(c3c(c4c2cccc4)cccc3)c5cc(C[N+](C)(C)CCCCCCCN(C)C)c(Oc6ccc(S(=O)(c7ccc(*)cc7)=O)cc6)c(CBr)c5)c1.[OH-],O=S(=O)(c6ccc(Oc5ccc(C4(c1ccc(O*)cc1)c2ccccc2c3ccccc34)cc5)cc6)c7ccc(*)cc7,*CC*,60,40,0,N/A,N/A,*CC*,*CC*,*CC*,0,0,0,N/A,0,N/A,100,1,60,,Swelling(%),0,52.11,https://doi.org/10.1016/j.memsci.2014.01.042
fluorene-PAES,TMA,N/A,Cc1c(O*)c(C[N+](C)(CCCCCCCN(C)C)C)cc(C2(c3c(c4c2cccc4)cccc3)c5cc(C[N+](C)(C)CCCCCCCN(C)C)c(Oc6ccc(S(=O)(c7ccc(*)cc7)=O)cc6)c(CBr)c5)c1.[OH-],O=S(=O)(c6ccc(Oc5ccc(C4(c1ccc(O*)cc1)c2ccccc2c3ccccc34)cc5)cc6)c7ccc(*)cc7,*CC*,80,20,0,N/A,N/A,*CC*,*CC*,*CC*,0,0,0,N/A,0,N/A,100,1,30,,Swelling(%),0,58.17,https://doi.org/10.1016/j.memsci.2014.01.042
fluorene-PAES,TMA,N/A,Cc1c(O*)c(C[N+](C)(CCCCCCCN(C)C)C)cc(C2(c3c(c4c2cccc4)cccc3)c5cc(C[N+](C)(C)CCCCCCCN(C)C)c(Oc6ccc(S(=O)(c7ccc(*)cc7)=O)cc6)c(CBr)c5)c1.[OH-],O=S(=O)(c6ccc(Oc5ccc(C4(c1ccc(O*)cc1)c2ccccc2c3ccccc34)cc5)cc6)c7ccc(*)cc7,*CC*,80,20,0,N/A,N/A,*CC*,*CC*,*CC*,0,0,0,N/A,0,N/A,100,1,60,,Swelling(%),0,76.24,https://doi.org/10.1016/j.memsci.2014.01.042
fluorene-PAES,TMA,N/A,Cc1c(O*)c(C[N+](C)(CCCCCCCN(C)C)C)cc(C2(c3c(c4c2cccc4)cccc3)c5cc(C[N+](C)(C)CCCCCCCN(C)C)c(Oc6ccc(S(=O)(c7ccc(*)cc7)=O)cc6)c(CBr)c5)c1.[OH-],O=S(=O)(c6ccc(Oc5ccc(C4(c1ccc(O*)cc1)c2ccccc2c3ccccc34)cc5)cc6)c7ccc(*)cc7,*CC*,100,0,0,N/A,N/A,*CC*,*CC*,*CC*,0,0,0,N/A,0,N/A,100,0,30,2.36,Swelling(%),0,85.26,https://doi.org/10.1016/j.memsci.2014.01.042
fluorene-PAES,TMA,N/A,Cc1c(O*)c(C[N+](C)(CCCCCCCN(C)C)C)cc(C2(c3c(c4c2cccc4)cccc3)c5cc(C[N+](C)(C)CCCCCCCN(C)C)c(Oc6ccc(S(=O)(c7ccc(*)cc7)=O)cc6)c(CBr)c5)c1.[OH-],O=S(=O)(c6ccc(Oc5ccc(C4(c1ccc(O*)cc1)c2ccccc2c3ccccc34)cc5)cc6)c7ccc(*)cc7,*CC*,100,0,0,N/A,N/A,*CC*,*CC*,*CC*,0,0,0,N/A,0,N/A,100,0,60,2.36,Swelling(%),0,102.33,https://doi.org/10.1016/j.memsci.2014.01.042
fluorene-PAES,TMA,N/A,Cc1c(O*)c(C[N+](C)(CCCCCCCN(C)C)C)cc(C2(c3c(c4c2cccc4)cccc3)c5cc(C[N+](C)(C)CCCCCCCN(C)C)c(Oc6ccc(S(=O)(c7ccc(*)cc7)=O)cc6)c(CBr)c5)c1.[OH-],O=S(=O)(c6ccc(Oc5ccc(C4(c1ccc(O*)cc1)c2ccccc2c3ccccc34)cc5)cc6)c7ccc(*)cc7,*CC*,100,0,0,N/A,N/A,*CC*,*CC*,*CC*,0,0,0,N/A,0,N/A,100,0,30,2.36,TS(MPa),0,23.14,https://doi.org/10.1016/j.memsci.2014.01.042
fluorene-PAES,TMA,N/A,Cc1c(O*)c(C[N+](C)(CCCCCCCN(C)C)C)cc(C2(c3c(c4c2cccc4)cccc3)c5cc(C[N+](C)(C)CCCCCCCN(C)C)c(Oc6ccc(S(=O)(c7ccc(*)cc7)=O)cc6)c(CBr)c5)c1.[OH-],O=S(=O)(c6ccc(Oc5ccc(C4(c1ccc(O*)cc1)c2ccccc2c3ccccc34)cc5)cc6)c7ccc(*)cc7,*CC*,60,40,0,N/A,N/A,*CC*,*CC*,*CC*,0,0,0,N/A,0,N/A,100,0,30,1.84,TS(MPa),0,24.05,https://doi.org/10.1016/j.memsci.2014.01.042
fluorene-PAES,TMA,N/A,Cc1c(O*)c(C[N+](C)(CCCCCCCN(C)C)C)cc(C2(c3c(c4c2cccc4)cccc3)c5cc(C[N+](C)(C)CCCCCCCN(C)C)c(Oc6ccc(S(=O)(c7ccc(*)cc7)=O)cc6)c(CBr)c5)c1.[OH-],O=S(=O)(c6ccc(Oc5ccc(C4(c1ccc(O*)cc1)c2ccccc2c3ccccc34)cc5)cc6)c7ccc(*)cc7,*CC*,40,60,0,N/A,N/A,*CC*,*CC*,*CC*,0,0,0,N/A,0,N/A,100,0,30,1.5,TS(MPa),0,30.84,https://doi.org/10.1016/j.memsci.2014.01.042
fluorene-PAES,TMA,N/A,Cc1c(O*)c(C[N+](C)(CCCCCCCN(C)C)C)cc(C2(c3c(c4c2cccc4)cccc3)c5cc(C[N+](C)(C)CCCCCCCN(C)C)c(Oc6ccc(S(=O)(c7ccc(*)cc7)=O)cc6)c(CBr)c5)c1.[OH-],O=S(=O)(c6ccc(Oc5ccc(C4(c1ccc(O*)cc1)c2ccccc2c3ccccc34)cc5)cc6)c7ccc(*)cc7,*CC*,80,20,0,N/A,N/A,*CC*,*CC*,*CC*,0,0,0,N/A,0,N/A,100,0,30,2.17,TS(MPa),0,35.12,https://doi.org/10.1016/j.memsci.2014.01.042
fluorene-PAES,TMA,N/A,Cc1c(O*)c(C[N+](C)(CCCCCCCN(C)C)C)cc(C2(c3c(c4c2cccc4)cccc3)c5cc(C[N+](C)(C)CCCCCCCN(C)C)c(Oc6ccc(S(=O)(c7ccc(*)cc7)=O)cc6)c(CBr)c5)c1.[OH-],O=S(=O)(c6ccc(Oc5ccc(C4(c1ccc(O*)cc1)c2ccccc2c3ccccc34)cc5)cc6)c7ccc(*)cc7,*CC*,40,60,0,N/A,N/A,*CC*,*CC*,*CC*,0,0,0,N/A,0,N/A,100,0,30,1.5,WU(wt%),0,30.98,https://doi.org/10.1016/j.memsci.2014.01.042
fluorene-PAES,TMA,N/A,Cc1c(O*)c(C[N+](C)(CCCCCCCN(C)C)C)cc(C2(c3c(c4c2cccc4)cccc3)c5cc(C[N+](C)(C)CCCCCCCN(C)C)c(Oc6ccc(S(=O)(c7ccc(*)cc7)=O)cc6)c(CBr)c5)c1.[OH-],O=S(=O)(c6ccc(Oc5ccc(C4(c1ccc(O*)cc1)c2ccccc2c3ccccc34)cc5)cc6)c7ccc(*)cc7,*CC*,40,60,0,N/A,N/A,*CC*,*CC*,*CC*,0,0,0,N/A,0,N/A,100,0,60,1.5,WU(wt%),0,42.57,https://doi.org/10.1016/j.memsci.2014.01.042
fluorene-PAES,TMA,N/A,Cc1c(O*)c(C[N+](C)(CCCCCCCN(C)C)C)cc(C2(c3c(c4c2cccc4)cccc3)c5cc(C[N+](C)(C)CCCCCCCN(C)C)c(Oc6ccc(S(=O)(c7ccc(*)cc7)=O)cc6)c(CBr)c5)c1.[OH-],O=S(=O)(c6ccc(Oc5ccc(C4(c1ccc(O*)cc1)c2ccccc2c3ccccc34)cc5)cc6)c7ccc(*)cc7,*CC*,60,40,0,N/A,N/A,*CC*,*CC*,*CC*,0,0,0,N/A,0,N/A,100,1,30,,WU(wt%),0,47.21,https://doi.org/10.1016/j.memsci.2014.01.042
fluorene-PAES,TMA,N/A,Cc1c(O*)c(C[N+](C)(CCCCCCCN(C)C)C)cc(C2(c3c(c4c2cccc4)cccc3)c5cc(C[N+](C)(C)CCCCCCCN(C)C)c(Oc6ccc(S(=O)(c7ccc(*)cc7)=O)cc6)c(CBr)c5)c1.[OH-],O=S(=O)(c6ccc(Oc5ccc(C4(c1ccc(O*)cc1)c2ccccc2c3ccccc34)cc5)cc6)c7ccc(*)cc7,*CC*,80,20,0,N/A,N/A,*CC*,*CC*,*CC*,0,0,0,N/A,0,N/A,100,1,30,,WU(wt%),0,63.29,https://doi.org/10.1016/j.memsci.2014.01.042
fluorene-PAES,TMA,N/A,Cc1c(O*)c(C[N+](C)(CCCCCCCN(C)C)C)cc(C2(c3c(c4c2cccc4)cccc3)c5cc(C[N+](C)(C)CCCCCCCN(C)C)c(Oc6ccc(S(=O)(c7ccc(*)cc7)=O)cc6)c(CBr)c5)c1.[OH-],O=S(=O)(c6ccc(Oc5ccc(C4(c1ccc(O*)cc1)c2ccccc2c3ccccc34)cc5)cc6)c7ccc(*)cc7,*CC*,60,40,0,N/A,N/A,*CC*,*CC*,*CC*,0,0,0,N/A,0,N/A,100,1,60,,WU(wt%),0,65.21,https://doi.org/10.1016/j.memsci.2014.01.042
fluorene-PAES,TMA,N/A,Cc1c(O*)c(C[N+](C)(CCCCCCCN(C)C)C)cc(C2(c3c(c4c2cccc4)cccc3)c5cc(C[N+](C)(C)CCCCCCCN(C)C)c(Oc6ccc(S(=O)(c7ccc(*)cc7)=O)cc6)c(CBr)c5)c1.[OH-],O=S(=O)(c6ccc(Oc5ccc(C4(c1ccc(O*)cc1)c2ccccc2c3ccccc34)cc5)cc6)c7ccc(*)cc7,*CC*,80,20,0,N/A,N/A,*CC*,*CC*,*CC*,0,0,0,N/A,0,N/A,100,1,60,,WU(wt%),0,84.92,https://doi.org/10.1016/j.memsci.2014.01.042
fluorene-PAES,TMA,N/A,Cc1c(O*)c(C[N+](C)(CCCCCCCN(C)C)C)cc(C2(c3c(c4c2cccc4)cccc3)c5cc(C[N+](C)(C)CCCCCCCN(C)C)c(Oc6ccc(S(=O)(c7ccc(*)cc7)=O)cc6)c(CBr)c5)c1.[OH-],O=S(=O)(c6ccc(Oc5ccc(C4(c1ccc(O*)cc1)c2ccccc2c3ccccc34)cc5)cc6)c7ccc(*)cc7,*CC*,100,0,0,N/A,N/A,*CC*,*CC*,*CC*,0,0,0,N/A,0,N/A,100,0,30,2.36,WU(wt%),0,90.93,https://doi.org/10.1016/j.memsci.2014.01.042
fluorene-PAES,TMA,N/A,Cc1c(O*)c(C[N+](C)(CCCCCCCN(C)C)C)cc(C2(c3c(c4c2cccc4)cccc3)c5cc(C[N+](C)(C)CCCCCCCN(C)C)c(Oc6ccc(S(=O)(c7ccc(*)cc7)=O)cc6)c(CBr)c5)c1.[OH-],O=S(=O)(c6ccc(Oc5ccc(C4(c1ccc(O*)cc1)c2ccccc2c3ccccc34)cc5)cc6)c7ccc(*)cc7,*CC*,100,0,0,N/A,N/A,*CC*,*CC*,*CC*,0,0,0,N/A,0,N/A,100,0,60,2.36,WU(wt%),0,126.54,https://doi.org/10.1016/j.memsci.2014.01.042
fluorene-PAES,TMA,N/A,Cc1c(O*)c(C[N+](C)(CCCCCCCN(C)C)C)cc(C2(c3c(c4c2cccc4)cccc3)c5cc(C[N+](C)(C)CCCCCCCN(C)C)c(Oc6ccc(S(=O)(c7ccc(*)cc7)=O)cc6)c(CBr)c5)c1.[OH-],O=S(=O)(c6ccc(Oc5ccc(C4(c1ccc(O*)cc1)c2ccccc2c3ccccc34)cc5)cc6)c7ccc(*)cc7,*CC*,40,60,0,N/A,N/A,*CC*,*CC*,*CC*,0,0,0,N/A,0,N/A,100,0,60,1.5,YM(MPa),0,201.7,https://doi.org/10.1016/j.memsci.2014.01.042
fluorene-PAES,TMA,N/A,Cc1c(O*)c(C[N+](C)(CCCCCCCN(C)C)C)cc(C2(c3c(c4c2cccc4)cccc3)c5cc(C[N+](C)(C)CCCCCCCN(C)C)c(Oc6ccc(S(=O)(c7ccc(*)cc7)=O)cc6)c(CBr)c5)c1.[OH-],O=S(=O)(c6ccc(Oc5ccc(C4(c1ccc(O*)cc1)c2ccccc2c3ccccc34)cc5)cc6)c7ccc(*)cc7,*CC*,60,40,0,N/A,N/A,*CC*,*CC*,*CC*,0,0,0,N/A,0,N/A,100,1,30,1.84,YM(MPa),0,256.4,https://doi.org/10.1016/j.memsci.2014.01.042
fluorene-PAES,TMA,N/A,Cc1c(O*)c(C[N+](C)(CCCCCCCN(C)C)C)cc(C2(c3c(c4c2cccc4)cccc3)c5cc(C[N+](C)(C)CCCCCCCN(C)C)c(Oc6ccc(S(=O)(c7ccc(*)cc7)=O)cc6)c(CBr)c5)c1.[OH-],O=S(=O)(c6ccc(Oc5ccc(C4(c1ccc(O*)cc1)c2ccccc2c3ccccc34)cc5)cc6)c7ccc(*)cc7,*CC*,80,20,0,N/A,N/A,*CC*,*CC*,*CC*,0,0,0,N/A,0,N/A,100,0,30,2.17,YM(MPa),0,357.6,https://doi.org/10.1016/j.memsci.2014.01.042
fluorene-PAES,TMA,N/A,Cc1c(O*)c(C[N+](C)(CCCCCCCN(C)C)C)cc(C2(c3c(c4c2cccc4)cccc3)c5cc(C[N+](C)(C)CCCCCCCN(C)C)c(Oc6ccc(S(=O)(c7ccc(*)cc7)=O)cc6)c(CBr)c5)c1.[OH-],O=S(=O)(c6ccc(Oc5ccc(C4(c1ccc(O*)cc1)c2ccccc2c3ccccc34)cc5)cc6)c7ccc(*)cc7,*CC*,100,0,0,N/A,N/A,*CC*,*CC*,*CC*,0,0,0,N/A,0,N/A,100,0,30,2.36,YM(MPa),0,462.1,https://doi.org/10.1016/j.memsci.2014.01.042
PAEN,Benzylmethyl,N/A,CCc3cc(C(C)(C)c2cc(CC)c(Oc1cccc(*)c1C#N)c(CC)c2)cc(C[N+](C)(C)CCN(C)C)c3O*.[OH-],N#Cc3c(Oc2ccc(C(c1ccc(O*)cc1)(C(F)(F)F)C(F)(F)F)cc2)cccc3*,*CC*,100,0,0,N/A,N/A,*CC*,*CC*,*CC*,0,0,0,N/A,0,N/A,60,0,25,2.51,EB(%),0,8.35,https://doi.org/10.1016/j.memsci.2015.02.013
PAEN,Benzylmethyl,N/A,CCc3cc(C(C)(C)c2cc(CC)c(Oc1cccc(*)c1C#N)c(CC)c2)cc(C[N+](C)(C)CCN(C)C)c3O*.[OH-],N#Cc3c(Oc2ccc(C(c1ccc(O*)cc1)(C(F)(F)F)C(F)(F)F)cc2)cccc3*,*CC*,80,20,0,N/A,N/A,*CC*,*CC*,*CC*,0,0,0,N/A,0,N/A,60,0,25,2.2,EB(%),0,11.66,https://doi.org/10.1016/j.memsci.2015.02.013
PAEN,Benzylmethyl,N/A,CCc3cc(C(C)(C)c2cc(CC)c(Oc1cccc(*)c1C#N)c(CC)c2)cc(C[N+](C)(C)CCN(C)C)c3O*.[OH-],N#Cc3c(Oc2ccc(C(c1ccc(O*)cc1)(C(F)(F)F)C(F)(F)F)cc2)cccc3*,*CC*,60,40,0,N/A,N/A,*CC*,*CC*,*CC*,0,0,0,N/A,0,N/A,60,0,25,1.81,EB(%),0,13.12,https://doi.org/10.1016/j.memsci.2015.02.013
PAEN,Benzylmethyl,N/A,CCc3cc(C(C)(C)c2cc(CC)c(Oc1cccc(*)c1C#N)c(CC)c2)cc(C[N+](C)(C)CCN(C)C)c3O*.[OH-],N#Cc3c(Oc2ccc(C(c1ccc(O*)cc1)(C(F)(F)F)C(F)(F)F)cc2)cccc3*,*CC*,50,50,0,N/A,N/A,*CC*,*CC*,*CC*,0,0,0,N/A,0,N/A,60,0,25,1.67,EB(%),0,13.85,https://doi.org/10.1016/j.memsci.2015.02.013
PAEN,Benzylmethyl,N/A,CCc3cc(C(C)(C)c2cc(CC)c(Oc1cccc(*)c1C#N)c(CC)c2)cc(C[N+](C)(C)CCN(C)C)c3O*.[OH-],N#Cc3c(Oc2ccc(C(c1ccc(O*)cc1)(C(F)(F)F)C(F)(F)F)cc2)cccc3*,*CC*,40,60,0,N/A,N/A,*CC*,*CC*,*CC*,0,0,0,N/A,0,N/A,60,0,25,1.56,EB(%),0,15.06,https://doi.org/10.1016/j.memsci.2015.02.013
PAEN,Benzylmethyl,N/A,CCc3cc(C(C)(C)c2cc(CC)c(Oc1cccc(*)c1C#N)c(CC)c2)cc(C[N+](C)(C)CCN(C)C)c3O*.[OH-],N#Cc3c(Oc2ccc(C(c1ccc(O*)cc1)(C(F)(F)F)C(F)(F)F)cc2)cccc3*,*CC*,80,20,0,N/A,N/A,*CC*,*CC*,*CC*,0,0,0,NaOH,2,60,100,1,60,,OHCond(mS/cm),1078.72,2.63,https://doi.org/10.1016/j.memsci.2015.02.013
PAEN,Benzylmethyl,N/A,CCc3cc(C(C)(C)c2cc(CC)c(Oc1cccc(*)c1C#N)c(CC)c2)cc(C[N+](C)(C)CCN(C)C)c3O*.[OH-],N#Cc3c(Oc2ccc(C(c1ccc(O*)cc1)(C(F)(F)F)C(F)(F)F)cc2)cccc3*,*CC*,80,20,0,N/A,N/A,*CC*,*CC*,*CC*,0,0,0,NaOH,2,60,100,1,60,,OHCond(mS/cm),959.48,3.82,https://doi.org/10.1016/j.memsci.2015.02.013
PAEN,Benzylmethyl,N/A,CCc3cc(C(C)(C)c2cc(CC)c(Oc1cccc(*)c1C#N)c(CC)c2)cc(C[N+](C)(C)CCN(C)C)c3O*.[OH-],N#Cc3c(Oc2ccc(C(c1ccc(O*)cc1)(C(F)(F)F)C(F)(F)F)cc2)cccc3*,*CC*,80,20,0,N/A,N/A,*CC*,*CC*,*CC*,0,0,0,NaOH,2,60,100,1,60,,OHCond(mS/cm),839.2,5.56,https://doi.org/10.1016/j.memsci.2015.02.013
PAEN,Benzylmethyl,N/A,CCc3cc(C(C)(C)c2cc(CC)c(Oc1cccc(*)c1C#N)c(CC)c2)cc(C[N+](C)(C)CCN(C)C)c3O*.[OH-],N#Cc3c(Oc2ccc(C(c1ccc(O*)cc1)(C(F)(F)F)C(F)(F)F)cc2)cccc3*,*CC*,80,20,0,N/A,N/A,*CC*,*CC*,*CC*,0,0,0,NaOH,2,60,100,1,60,,OHCond(mS/cm),718.91,8.03,https://doi.org/10.1016/j.memsci.2015.02.013
PAEN,Benzylmethyl,N/A,CCc3cc(C(C)(C)c2cc(CC)c(Oc1cccc(*)c1C#N)c(CC)c2)cc(C[N+](C)(C)CCN(C)C)c3O*.[OH-],N#Cc3c(Oc2ccc(C(c1ccc(O*)cc1)(C(F)(F)F)C(F)(F)F)cc2)cccc3*,*CC*,80,20,0,N/A,N/A,*CC*,*CC*,*CC*,0,0,0,NaOH,2,60,100,1,60,,OHCond(mS/cm),599.67,11.55,https://doi.org/10.1016/j.memsci.2015.02.013
PAEN,Benzylmethyl,N/A,CCc3cc(C(C)(C)c2cc(CC)c(Oc1cccc(*)c1C#N)c(CC)c2)cc(C[N+](C)(C)CCN(C)C)c3O*.[OH-],N#Cc3c(Oc2ccc(C(c1ccc(O*)cc1)(C(F)(F)F)C(F)(F)F)cc2)cccc3*,*CC*,40,60,0,N/A,N/A,*CC*,*CC*,*CC*,0,0,0,N/A,0,N/A,100,1,30,1.56,OHCond(mS/cm),0,14,https://doi.org/10.1016/j.memsci.2015.02.013
PAEN,Benzylmethyl,N/A,CCc3cc(C(C)(C)c2cc(CC)c(Oc1cccc(*)c1C#N)c(CC)c2)cc(C[N+](C)(C)CCN(C)C)c3O*.[OH-],N#Cc3c(Oc2ccc(C(c1ccc(O*)cc1)(C(F)(F)F)C(F)(F)F)cc2)cccc3*,*CC*,40,60,0,N/A,N/A,*CC*,*CC*,*CC*,0,0,0,N/A,0,N/A,100,1,40,1.56,OHCond(mS/cm),0,15.9,https://doi.org/10.1016/j.memsci.2015.02.013
PAEN,Benzylmethyl,N/A,CCc3cc(C(C)(C)c2cc(CC)c(Oc1cccc(*)c1C#N)c(CC)c2)cc(C[N+](C)(C)CCN(C)C)c3O*.[OH-],N#Cc3c(Oc2ccc(C(c1ccc(O*)cc1)(C(F)(F)F)C(F)(F)F)cc2)cccc3*,*CC*,80,20,0,N/A,N/A,*CC*,*CC*,*CC*,0,0,0,NaOH,2,60,100,1,60,,OHCond(mS/cm),479.39,16.42,https://doi.org/10.1016/j.memsci.2015.02.013
PAEN,Benzylmethyl,N/A,CCc3cc(C(C)(C)c2cc(CC)c(Oc1cccc(*)c1C#N)c(CC)c2)cc(C[N+](C)(C)CCN(C)C)c3O*.[OH-],N#Cc3c(Oc2ccc(C(c1ccc(O*)cc1)(C(F)(F)F)C(F)(F)F)cc2)cccc3*,*CC*,50,50,0,N/A,N/A,*CC*,*CC*,*CC*,0,0,0,N/A,0,N/A,100,1,30,1.67,OHCond(mS/cm),0,16.9,https://doi.org/10.1016/j.memsci.2015.02.013
PAEN,Benzylmethyl,N/A,CCc3cc(C(C)(C)c2cc(CC)c(Oc1cccc(*)c1C#N)c(CC)c2)cc(C[N+](C)(C)CCN(C)C)c3O*.[OH-],N#Cc3c(Oc2ccc(C(c1ccc(O*)cc1)(C(F)(F)F)C(F)(F)F)cc2)cccc3*,*CC*,40,60,0,N/A,N/A,*CC*,*CC*,*CC*,0,0,0,N/A,0,N/A,100,1,50,1.56,OHCond(mS/cm),0,17.8,https://doi.org/10.1016/j.memsci.2015.02.013
PAEN,Benzylmethyl,N/A,CCc3cc(C(C)(C)c2cc(CC)c(Oc1cccc(*)c1C#N)c(CC)c2)cc(C[N+](C)(C)CCN(C)C)c3O*.[OH-],N#Cc3c(Oc2ccc(C(c1ccc(O*)cc1)(C(F)(F)F)C(F)(F)F)cc2)cccc3*,*CC*,50,50,0,N/A,N/A,*CC*,*CC*,*CC*,0,0,0,N/A,0,N/A,100,1,40,1.67,OHCond(mS/cm),0,19.7,https://doi.org/10.1016/j.memsci.2015.02.013
PAEN,Benzylmethyl,N/A,CCc3cc(C(C)(C)c2cc(CC)c(Oc1cccc(*)c1C#N)c(CC)c2)cc(C[N+](C)(C)CCN(C)C)c3O*.[OH-],N#Cc3c(Oc2ccc(C(c1ccc(O*)cc1)(C(F)(F)F)C(F)(F)F)cc2)cccc3*,*CC*,40,60,0,N/A,N/A,*CC*,*CC*,*CC*,0,0,0,N/A,0,N/A,100,1,60,1.56,OHCond(mS/cm),0,21.5,https://doi.org/10.1016/j.memsci.2015.02.013
PAEN,Benzylmethyl,N/A,CCc3cc(C(C)(C)c2cc(CC)c(Oc1cccc(*)c1C#N)c(CC)c2)cc(C[N+](C)(C)CCN(C)C)c3O*.[OH-],N#Cc3c(Oc2ccc(C(c1ccc(O*)cc1)(C(F)(F)F)C(F)(F)F)cc2)cccc3*,*CC*,80,20,0,N/A,N/A,*CC*,*CC*,*CC*,0,0,0,NaOH,2,60,100,1,60,,OHCond(mS/cm),335.04,22.85,https://doi.org/10.1016/j.memsci.2015.02.013
PAEN,Benzylmethyl,N/A,CCc3cc(C(C)(C)c2cc(CC)c(Oc1cccc(*)c1C#N)c(CC)c2)cc(C[N+](C)(C)CCN(C)C)c3O*.[OH-],N#Cc3c(Oc2ccc(C(c1ccc(O*)cc1)(C(F)(F)F)C(F)(F)F)cc2)cccc3*,*CC*,50,50,0,N/A,N/A,*CC*,*CC*,*CC*,0,0,0,N/A,0,N/A,100,1,50,1.67,OHCond(mS/cm),0,23.4,https://doi.org/10.1016/j.memsci.2015.02.013
PAEN,Benzylmethyl,N/A,CCc3cc(C(C)(C)c2cc(CC)c(Oc1cccc(*)c1C#N)c(CC)c2)cc(C[N+](C)(C)CCN(C)C)c3O*.[OH-],N#Cc3c(Oc2ccc(C(c1ccc(O*)cc1)(C(F)(F)F)C(F)(F)F)cc2)cccc3*,*CC*,60,40,0,N/A,N/A,*CC*,*CC*,*CC*,0,0,0,N/A,0,N/A,100,1,30,1.81,OHCond(mS/cm),0,23.4,https://doi.org/10.1016/j.memsci.2015.02.013
PAEN,Benzylmethyl,N/A,CCc3cc(C(C)(C)c2cc(CC)c(Oc1cccc(*)c1C#N)c(CC)c2)cc(C[N+](C)(C)CCN(C)C)c3O*.[OH-],N#Cc3c(Oc2ccc(C(c1ccc(O*)cc1)(C(F)(F)F)C(F)(F)F)cc2)cccc3*,*CC*,40,60,0,N/A,N/A,*CC*,*CC*,*CC*,0,0,0,N/A,0,N/A,100,1,70,1.56,OHCond(mS/cm),0,27.2,https://doi.org/10.1016/j.memsci.2015.02.013
PAEN,Benzylmethyl,N/A,CCc3cc(C(C)(C)c2cc(CC)c(Oc1cccc(*)c1C#N)c(CC)c2)cc(C[N+](C)(C)CCN(C)C)c3O*.[OH-],N#Cc3c(Oc2ccc(C(c1ccc(O*)cc1)(C(F)(F)F)C(F)(F)F)cc2)cccc3*,*CC*,50,50,0,N/A,N/A,*CC*,*CC*,*CC*,0,0,0,N/A,0,N/A,100,1,60,1.67,OHCond(mS/cm),0,28.1,https://doi.org/10.1016/j.memsci.2015.02.013
PAEN,Benzylmethyl,N/A,CCc3cc(C(C)(C)c2cc(CC)c(Oc1cccc(*)c1C#N)c(CC)c2)cc(C[N+](C)(C)CCN(C)C)c3O*.[OH-],N#Cc3c(Oc2ccc(C(c1ccc(O*)cc1)(C(F)(F)F)C(F)(F)F)cc2)cccc3*,*CC*,60,40,0,N/A,N/A,*CC*,*CC*,*CC*,0,0,0,N/A,0,N/A,100,1,40,1.81,OHCond(mS/cm),0,28.1,https://doi.org/10.1016/j.memsci.2015.02.013
PAEN,Benzylmethyl,N/A,CCc3cc(C(C)(C)c2cc(CC)c(Oc1cccc(*)c1C#N)c(CC)c2)cc(C[N+](C)(C)CCN(C)C)c3O*.[OH-],N#Cc3c(Oc2ccc(C(c1ccc(O*)cc1)(C(F)(F)F)C(F)(F)F)cc2)cccc3*,*CC*,80,20,0,N/A,N/A,*CC*,*CC*,*CC*,0,0,0,NaOH,2,60,100,1,60,,OHCond(mS/cm),262.87,30.94,https://doi.org/10.1016/j.memsci.2015.02.013
PAEN,Benzylmethyl,N/A,CCc3cc(C(C)(C)c2cc(CC)c(Oc1cccc(*)c1C#N)c(CC)c2)cc(C[N+](C)(C)CCN(C)C)c3O*.[OH-],N#Cc3c(Oc2ccc(C(c1ccc(O*)cc1)(C(F)(F)F)C(F)(F)F)cc2)cccc3*,*CC*,40,60,0,N/A,N/A,*CC*,*CC*,*CC*,0,0,0,N/A,0,N/A,100,1,80,1.56,OHCond(mS/cm),0,32.8,https://doi.org/10.1016/j.memsci.2015.02.013
PAEN,Benzylmethyl,N/A,CCc3cc(C(C)(C)c2cc(CC)c(Oc1cccc(*)c1C#N)c(CC)c2)cc(C[N+](C)(C)CCN(C)C)c3O*.[OH-],N#Cc3c(Oc2ccc(C(c1ccc(O*)cc1)(C(F)(F)F)C(F)(F)F)cc2)cccc3*,*CC*,50,50,0,N/A,N/A,*CC*,*CC*,*CC*,0,0,0,N/A,0,N/A,100,1,70,1.67,OHCond(mS/cm),0,34.7,https://doi.org/10.1016/j.memsci.2015.02.013
PAEN,Benzylmethyl,N/A,CCc3cc(C(C)(C)c2cc(CC)c(Oc1cccc(*)c1C#N)c(CC)c2)cc(C[N+](C)(C)CCN(C)C)c3O*.[OH-],N#Cc3c(Oc2ccc(C(c1ccc(O*)cc1)(C(F)(F)F)C(F)(F)F)cc2)cccc3*,*CC*,60,40,0,N/A,N/A,*CC*,*CC*,*CC*,0,0,0,N/A,0,N/A,100,1,50,1.81,OHCond(mS/cm),0,34.7,https://doi.org/10.1016/j.memsci.2015.02.013
PAEN,Benzylmethyl,N/A,CCc3cc(C(C)(C)c2cc(CC)c(Oc1cccc(*)c1C#N)c(CC)c2)cc(C[N+](C)(C)CCN(C)C)c3O*.[OH-],N#Cc3c(Oc2ccc(C(c1ccc(O*)cc1)(C(F)(F)F)C(F)(F)F)cc2)cccc3*,*CC*,80,20,0,N/A,N/A,*CC*,*CC*,*CC*,0,0,0,N/A,0,N/A,100,1,30,2.2,OHCond(mS/cm),0,38.4,https://doi.org/10.1016/j.memsci.2015.02.013
PAEN,Benzylmethyl,N/A,CCc3cc(C(C)(C)c2cc(CC)c(Oc1cccc(*)c1C#N)c(CC)c2)cc(C[N+](C)(C)CCN(C)C)c3O*.[OH-],N#Cc3c(Oc2ccc(C(c1ccc(O*)cc1)(C(F)(F)F)C(F)(F)F)cc2)cccc3*,*CC*,80,20,0,N/A,N/A,*CC*,*CC*,*CC*,0,0,0,NaOH,2,60,100,1,60,,OHCond(mS/cm),190.7,40.22,https://doi.org/10.1016/j.memsci.2015.02.013
PAEN,Benzylmethyl,N/A,CCc3cc(C(C)(C)c2cc(CC)c(Oc1cccc(*)c1C#N)c(CC)c2)cc(C[N+](C)(C)CCN(C)C)c3O*.[OH-],N#Cc3c(Oc2ccc(C(c1ccc(O*)cc1)(C(F)(F)F)C(F)(F)F)cc2)cccc3*,*CC*,60,40,0,N/A,N/A,*CC*,*CC*,*CC*,0,0,0,N/A,0,N/A,100,1,60,1.81,OHCond(mS/cm),0,42.2,https://doi.org/10.1016/j.memsci.2015.02.013
PAEN,Benzylmethyl,N/A,CCc3cc(C(C)(C)c2cc(CC)c(Oc1cccc(*)c1C#N)c(CC)c2)cc(C[N+](C)(C)CCN(C)C)c3O*.[OH-],N#Cc3c(Oc2ccc(C(c1ccc(O*)cc1)(C(F)(F)F)C(F)(F)F)cc2)cccc3*,*CC*,50,50,0,N/A,N/A,*CC*,*CC*,*CC*,0,0,0,N/A,0,N/A,100,1,80,1.67,OHCond(mS/cm),0,44.1,https://doi.org/10.1016/j.memsci.2015.02.013
PAEN,Benzylmethyl,N/A,CCc3cc(C(C)(C)c2cc(CC)c(Oc1cccc(*)c1C#N)c(CC)c2)cc(C[N+](C)(C)CCN(C)C)c3O*.[OH-],N#Cc3c(Oc2ccc(C(c1ccc(O*)cc1)(C(F)(F)F)C(F)(F)F)cc2)cccc3*,*CC*,80,20,0,N/A,N/A,*CC*,*CC*,*CC*,0,0,0,N/A,0,N/A,100,1,40,2.2,OHCond(mS/cm),0,44.1,https://doi.org/10.1016/j.memsci.2015.02.013
PAEN,Benzylmethyl,N/A,CCc3cc(C(C)(C)c2cc(CC)c(Oc1cccc(*)c1C#N)c(CC)c2)cc(C[N+](C)(C)CCN(C)C)c3O*.[OH-],N#Cc3c(Oc2ccc(C(c1ccc(O*)cc1)(C(F)(F)F)C(F)(F)F)cc2)cccc3*,*CC*,80,20,0,N/A,N/A,*CC*,*CC*,*CC*,0,0,0,N/A,0,N/A,100,1,50,2.2,OHCond(mS/cm),0,48.7,https://doi.org/10.1016/j.memsci.2015.02.013
PAEN,Benzylmethyl,N/A,CCc3cc(C(C)(C)c2cc(CC)c(Oc1cccc(*)c1C#N)c(CC)c2)cc(C[N+](C)(C)CCN(C)C)c3O*.[OH-],N#Cc3c(Oc2ccc(C(c1ccc(O*)cc1)(C(F)(F)F)C(F)(F)F)cc2)cccc3*,*CC*,100,0,0,N/A,N/A,*CC*,*CC*,*CC*,0,0,0,N/A,0,N/A,100,1,30,2.51,OHCond(mS/cm),0,50.6,https://doi.org/10.1016/j.memsci.2015.02.013
PAEN,Benzylmethyl,N/A,CCc3cc(C(C)(C)c2cc(CC)c(Oc1cccc(*)c1C#N)c(CC)c2)cc(C[N+](C)(C)CCN(C)C)c3O*.[OH-],N#Cc3c(Oc2ccc(C(c1ccc(O*)cc1)(C(F)(F)F)C(F)(F)F)cc2)cccc3*,*CC*,80,20,0,N/A,N/A,*CC*,*CC*,*CC*,0,0,0,NaOH,2,60,100,1,60,,OHCond(mS/cm),143.63,50.69,https://doi.org/10.1016/j.memsci.2015.02.013
PAEN,Benzylmethyl,N/A,CCc3cc(C(C)(C)c2cc(CC)c(Oc1cccc(*)c1C#N)c(CC)c2)cc(C[N+](C)(C)CCN(C)C)c3O*.[OH-],N#Cc3c(Oc2ccc(C(c1ccc(O*)cc1)(C(F)(F)F)C(F)(F)F)cc2)cccc3*,*CC*,60,40,0,N/A,N/A,*CC*,*CC*,*CC*,0,0,0,N/A,0,N/A,100,1,70,1.81,OHCond(mS/cm),0,51.6,https://doi.org/10.1016/j.memsci.2015.02.013
PAEN,Benzylmethyl,N/A,CCc3cc(C(C)(C)c2cc(CC)c(Oc1cccc(*)c1C#N)c(CC)c2)cc(C[N+](C)(C)CCN(C)C)c3O*.[OH-],N#Cc3c(Oc2ccc(C(c1ccc(O*)cc1)(C(F)(F)F)C(F)(F)F)cc2)cccc3*,*CC*,100,0,0,N/A,N/A,*CC*,*CC*,*CC*,0,0,0,N/A,0,N/A,100,1,40,2.51,OHCond(mS/cm),0,56.2,https://doi.org/10.1016/j.memsci.2015.02.013
PAEN,Benzylmethyl,N/A,CCc3cc(C(C)(C)c2cc(CC)c(Oc1cccc(*)c1C#N)c(CC)c2)cc(C[N+](C)(C)CCN(C)C)c3O*.[OH-],N#Cc3c(Oc2ccc(C(c1ccc(O*)cc1)(C(F)(F)F)C(F)(F)F)cc2)cccc3*,*CC*,80,20,0,N/A,N/A,*CC*,*CC*,*CC*,0,0,0,N/A,0,N/A,100,1,60,2.2,OHCond(mS/cm),0,60.9,https://doi.org/10.1016/j.memsci.2015.02.013
PAEN,Benzylmethyl,N/A,CCc3cc(C(C)(C)c2cc(CC)c(Oc1cccc(*)c1C#N)c(CC)c2)cc(C[N+](C)(C)CCN(C)C)c3O*.[OH-],N#Cc3c(Oc2ccc(C(c1ccc(O*)cc1)(C(F)(F)F)C(F)(F)F)cc2)cccc3*,*CC*,80,20,0,N/A,N/A,*CC*,*CC*,*CC*,0,0,0,NaOH,2,60,100,1,60,,OHCond(mS/cm),95.52,61.92,https://doi.org/10.1016/j.memsci.2015.02.013
PAEN,Benzylmethyl,N/A,CCc3cc(C(C)(C)c2cc(CC)c(Oc1cccc(*)c1C#N)c(CC)c2)cc(C[N+](C)(C)CCN(C)C)c3O*.[OH-],N#Cc3c(Oc2ccc(C(c1ccc(O*)cc1)(C(F)(F)F)C(F)(F)F)cc2)cccc3*,*CC*,60,40,0,N/A,N/A,*CC*,*CC*,*CC*,0,0,0,N/A,0,N/A,100,1,80,1.81,OHCond(mS/cm),0,63.8,https://doi.org/10.1016/j.memsci.2015.02.013
PAEN,Benzylmethyl,N/A,CCc3cc(C(C)(C)c2cc(CC)c(Oc1cccc(*)c1C#N)c(CC)c2)cc(C[N+](C)(C)CCN(C)C)c3O*.[OH-],N#Cc3c(Oc2ccc(C(c1ccc(O*)cc1)(C(F)(F)F)C(F)(F)F)cc2)cccc3*,*CC*,100,0,0,N/A,N/A,*CC*,*CC*,*CC*,0,0,0,N/A,0,N/A,100,1,50,2.51,OHCond(mS/cm),0,65.6,https://doi.org/10.1016/j.memsci.2015.02.013
PAEN,Benzylmethyl,N/A,CCc3cc(C(C)(C)c2cc(CC)c(Oc1cccc(*)c1C#N)c(CC)c2)cc(C[N+](C)(C)CCN(C)C)c3O*.[OH-],N#Cc3c(Oc2ccc(C(c1ccc(O*)cc1)(C(F)(F)F)C(F)(F)F)cc2)cccc3*,*CC*,80,20,0,N/A,N/A,*CC*,*CC*,*CC*,0,0,0,NaOH,2,60,100,1,60,,OHCond(mS/cm),71.46,72.6,https://doi.org/10.1016/j.memsci.2015.02.013
PAEN,Benzylmethyl,N/A,CCc3cc(C(C)(C)c2cc(CC)c(Oc1cccc(*)c1C#N)c(CC)c2)cc(C[N+](C)(C)CCN(C)C)c3O*.[OH-],N#Cc3c(Oc2ccc(C(c1ccc(O*)cc1)(C(F)(F)F)C(F)(F)F)cc2)cccc3*,*CC*,100,0,0,N/A,N/A,*CC*,*CC*,*CC*,0,0,0,NaOH,2,60,100,1,60,,OHCond(mS/cm),959.48,74.36,https://doi.org/10.1016/j.memsci.2015.02.013
PAEN,Benzylmethyl,N/A,CCc3cc(C(C)(C)c2cc(CC)c(Oc1cccc(*)c1C#N)c(CC)c2)cc(C[N+](C)(C)CCN(C)C)c3O*.[OH-],N#Cc3c(Oc2ccc(C(c1ccc(O*)cc1)(C(F)(F)F)C(F)(F)F)cc2)cccc3*,*CC*,100,0,0,N/A,N/A,*CC*,*CC*,*CC*,0,0,0,NaOH,2,60,100,1,60,,OHCond(mS/cm),1078.72,74.43,https://doi.org/10.1016/j.memsci.2015.02.013
PAEN,Benzylmethyl,N/A,CCc3cc(C(C)(C)c2cc(CC)c(Oc1cccc(*)c1C#N)c(CC)c2)cc(C[N+](C)(C)CCN(C)C)c3O*.[OH-],N#Cc3c(Oc2ccc(C(c1ccc(O*)cc1)(C(F)(F)F)C(F)(F)F)cc2)cccc3*,*CC*,100,0,0,N/A,N/A,*CC*,*CC*,*CC*,0,0,0,NaOH,2,60,100,1,60,,OHCond(mS/cm),839.2,74.86,https://doi.org/10.1016/j.memsci.2015.02.013
PAEN,Benzylmethyl,N/A,CCc3cc(C(C)(C)c2cc(CC)c(Oc1cccc(*)c1C#N)c(CC)c2)cc(C[N+](C)(C)CCN(C)C)c3O*.[OH-],N#Cc3c(Oc2ccc(C(c1ccc(O*)cc1)(C(F)(F)F)C(F)(F)F)cc2)cccc3*,*CC*,100,0,0,N/A,N/A,*CC*,*CC*,*CC*,0,0,0,NaOH,2,60,100,1,60,,OHCond(mS/cm),718.91,75.35,https://doi.org/10.1016/j.memsci.2015.02.013
PAEN,Benzylmethyl,N/A,CCc3cc(C(C)(C)c2cc(CC)c(Oc1cccc(*)c1C#N)c(CC)c2)cc(C[N+](C)(C)CCN(C)C)c3O*.[OH-],N#Cc3c(Oc2ccc(C(c1ccc(O*)cc1)(C(F)(F)F)C(F)(F)F)cc2)cccc3*,*CC*,100,0,0,N/A,N/A,*CC*,*CC*,*CC*,0,0,0,NaOH,2,60,100,1,60,,OHCond(mS/cm),599.67,75.87,https://doi.org/10.1016/j.memsci.2015.02.013
PAEN,Benzylmethyl,N/A,CCc3cc(C(C)(C)c2cc(CC)c(Oc1cccc(*)c1C#N)c(CC)c2)cc(C[N+](C)(C)CCN(C)C)c3O*.[OH-],N#Cc3c(Oc2ccc(C(c1ccc(O*)cc1)(C(F)(F)F)C(F)(F)F)cc2)cccc3*,*CC*,100,0,0,N/A,N/A,*CC*,*CC*,*CC*,0,0,0,N/A,0,N/A,100,1,60,2.51,OHCond(mS/cm),0,76.9,https://doi.org/10.1016/j.memsci.2015.02.013
PAEN,Benzylmethyl,N/A,CCc3cc(C(C)(C)c2cc(CC)c(Oc1cccc(*)c1C#N)c(CC)c2)cc(C[N+](C)(C)CCN(C)C)c3O*.[OH-],N#Cc3c(Oc2ccc(C(c1ccc(O*)cc1)(C(F)(F)F)C(F)(F)F)cc2)cccc3*,*CC*,100,0,0,N/A,N/A,*CC*,*CC*,*CC*,0,0,0,NaOH,2,60,100,1,60,,OHCond(mS/cm),479.39,77.24,https://doi.org/10.1016/j.memsci.2015.02.013
PAEN,Benzylmethyl,N/A,CCc3cc(C(C)(C)c2cc(CC)c(Oc1cccc(*)c1C#N)c(CC)c2)cc(C[N+](C)(C)CCN(C)C)c3O*.[OH-],N#Cc3c(Oc2ccc(C(c1ccc(O*)cc1)(C(F)(F)F)C(F)(F)F)cc2)cccc3*,*CC*,100,0,0,N/A,N/A,*CC*,*CC*,*CC*,0,0,0,NaOH,2,60,100,1,60,,OHCond(mS/cm),335.04,79.78,https://doi.org/10.1016/j.memsci.2015.02.013
PAEN,Benzylmethyl,N/A,CCc3cc(C(C)(C)c2cc(CC)c(Oc1cccc(*)c1C#N)c(CC)c2)cc(C[N+](C)(C)CCN(C)C)c3O*.[OH-],N#Cc3c(Oc2ccc(C(c1ccc(O*)cc1)(C(F)(F)F)C(F)(F)F)cc2)cccc3*,*CC*,80,20,0,N/A,N/A,*CC*,*CC*,*CC*,0,0,0,N/A,0,N/A,100,1,70,2.2,OHCond(mS/cm),0,80.6,https://doi.org/10.1016/j.memsci.2015.02.013
