Repository: williamschertzer/computational_artifact

# Computational Artifact: William Schertzer CSE-MSE PhD Qualifying Exam

This repository contains the computational artifact submitted by **William Schertzer** for the PhD CSE-MSE Qualifying Examination. It includes the full workflow for processing, analyzing, and modeling anion exchange membrane (AEM) data extracted from the literature, with the aim of accelerating materials discovery using machine learning.

## Repository Structure

### `raw_data/`
Contains the original AEM datasets, directly extracted and curated from peer-reviewed literature.

File: raw_data/aem_aging_3_18_25.csv (part 5 of 30)
Backbone,Cation,Sample,smiles1,smiles2,smiles3,c1,c2,c3,additive_name_1,additive_name_2,additive_smiles1,additive_smiles2,additive_smiles3,additivec1,additivec2,additivec3,solvent,solvent_conc(M),stab_temp,RH(%),lw,Temp(C),EXP_IEC,prop,time(h),value,DOI
PAEN,Benzylmethyl,N/A,CCc3cc(C(C)(C)c2cc(CC)c(Oc1cccc(*)c1C#N)c(CC)c2)cc(C[N+](C)(C)CCN(C)C)c3O*.[OH-],N#Cc3c(Oc2ccc(C(c1ccc(O*)cc1)(C(F)(F)F)C(F)(F)F)cc2)cccc3*,*CC*,80,20,0,N/A,N/A,*CC*,*CC*,*CC*,0,0,0,NaOH,2,60,100,1,60,,OHCond(mS/cm),47.4,82.63,https://doi.org/10.1016/j.memsci.2015.02.013
PAEN,Benzylmethyl,N/A,CCc3cc(C(C)(C)c2cc(CC)c(Oc1cccc(*)c1C#N)c(CC)c2)cc(C[N+](C)(C)CCN(C)C)c3O*.[OH-],N#Cc3c(Oc2ccc(C(c1ccc(O*)cc1)(C(F)(F)F)C(F)(F)F)cc2)cccc3*,*CC*,100,0,0,N/A,N/A,*CC*,*CC*,*CC*,0,0,0,NaOH,2,60,100,1,60,,OHCond(mS/cm),262.87,82.91,https://doi.org/10.1016/j.memsci.2015.02.013
PAEN,Benzylmethyl,N/A,CCc3cc(C(C)(C)c2cc(CC)c(Oc1cccc(*)c1C#N)c(CC)c2)cc(C[N+](C)(C)CCN(C)C)c3O*.[OH-],N#Cc3c(Oc2ccc(C(c1ccc(O*)cc1)(C(F)(F)F)C(F)(F)F)cc2)cccc3*,*CC*,100,0,0,N/A,N/A,*CC*,*CC*,*CC*,0,0,0,NaOH,2,60,100,1,60,,OHCond(mS/cm),190.7,86.84,https://doi.org/10.1016/j.memsci.2015.02.013
PAEN,Benzylmethyl,N/A,CCc3cc(C(C)(C)c2cc(CC)c(Oc1cccc(*)c1C#N)c(CC)c2)cc(C[N+](C)(C)CCN(C)C)c3O*.[OH-],N#Cc3c(Oc2ccc(C(c1ccc(O*)cc1)(C(F)(F)F)C(F)(F)F)cc2)cccc3*,*CC*,80,20,0,N/A,N/A,*CC*,*CC*,*CC*,0,0,0,NaOH,2,60,100,1,60,,OHCond(mS/cm),23.35,91.53,https://doi.org/10.1016/j.memsci.2015.02.013
PAEN,Benzylmethyl,N/A,CCc3cc(C(C)(C)c2cc(CC)c(Oc1cccc(*)c1C#N)c(CC)c2)cc(C[N+](C)(C)CCN(C)C)c3O*.[OH-],N#Cc3c(Oc2ccc(C(c1ccc(O*)cc1)(C(F)(F)F)C(F)(F)F)cc2)cccc3*,*CC*,100,0,0,N/A,N/A,*CC*,*CC*,*CC*,0,0,0,NaOH,2,60,100,1,60,,OHCond(mS/cm),143.63,92.84,https://doi.org/10.1016/j.memsci.2015.02.013
PAEN,Benzylmethyl,N/A,CCc3cc(C(C)(C)c2cc(CC)c(Oc1cccc(*)c1C#N)c(CC)c2)cc(C[N+](C)(C)CCN(C)C)c3O*.[OH-],N#Cc3c(Oc2ccc(C(c1ccc(O*)cc1)(C(F)(F)F)C(F)(F)F)cc2)cccc3*,*CC*,100,0,0,N/A,N/A,*CC*,*CC*,*CC*,0,0,0,N/A,0,N/A,100,1,70,2.51,OHCond(mS/cm),0,95.6,https://doi.org/10.1016/j.memsci.2015.02.013
PAEN,Benzylmethyl,N/A,CCc3cc(C(C)(C)c2cc(CC)c(Oc1cccc(*)c1C#N)c(CC)c2)cc(C[N+](C)(C)CCN(C)C)c3O*.[OH-],N#Cc3c(Oc2ccc(C(c1ccc(O*)cc1)(C(F)(F)F)C(F)(F)F)cc2)cccc3*,*CC*,80,20,0,N/A,N/A,*CC*,*CC*,*CC*,0,0,0,N/A,0,N/A,100,1,80,2.2,OHCond(mS/cm),0,97.5,https://doi.org/10.1016/j.memsci.2015.02.013
PAEN,Benzylmethyl,N/A,CCc3cc(C(C)(C)c2cc(CC)c(Oc1cccc(*)c1C#N)c(CC)c2)cc(C[N+](C)(C)CCN(C)C)c3O*.[OH-],N#Cc3c(Oc2ccc(C(c1ccc(O*)cc1)(C(F)(F)F)C(F)(F)F)cc2)cccc3*,*CC*,100,0,0,N/A,N/A,*CC*,*CC*,*CC*,0,0,0,NaOH,2,60,100,1,60,,OHCond(mS/cm),95.52,97.67,https://doi.org/10.1016/j.memsci.2015.02.013
PAEN,Benzylmethyl,N/A,CCc3cc(C(C)(C)c2cc(CC)c(Oc1cccc(*)c1C#N)c(CC)c2)cc(C[N+](C)(C)CCN(C)C)c3O*.[OH-],N#Cc3c(Oc2ccc(C(c1ccc(O*)cc1)(C(F)(F)F)C(F)(F)F)cc2)cccc3*,*CC*,100,0,0,N/A,N/A,*CC*,*CC*,*CC*,0,0,0,NaOH,2,60,100,1,60,,OHCond(mS/cm),71.46,101.71,https://doi.org/10.1016/j.memsci.2015.02.013
PAEN,Benzylmethyl,N/A,CCc3cc(C(C)(C)c2cc(CC)c(Oc1cccc(*)c1C#N)c(CC)c2)cc(C[N+](C)(C)CCN(C)C)c3O*.[OH-],N#Cc3c(Oc2ccc(C(c1ccc(O*)cc1)(C(F)(F)F)C(F)(F)F)cc2)cccc3*,*CC*,100,0,0,N/A,N/A,*CC*,*CC*,*CC*,0,0,0,NaOH,2,60,100,1,60,,OHCond(mS/cm),47.4,105.7,https://doi.org/10.1016/j.memsci.2015.02.013
PAEN,Benzylmethyl,N/A,CCc3cc(C(C)(C)c2cc(CC)c(Oc1cccc(*)c1C#N)c(CC)c2)cc(C[N+](C)(C)CCN(C)C)c3O*.[OH-],N#Cc3c(Oc2ccc(C(c1ccc(O*)cc1)(C(F)(F)F)C(F)(F)F)cc2)cccc3*,*CC*,100,0,0,N/A,N/A,*CC*,*CC*,*CC*,0,0,0,NaOH,2,60,100,1,60,,OHCond(mS/cm),23.35,109.95,https://doi.org/10.1016/j.memsci.2015.02.013
PAEN,Benzylmethyl,N/A,CCc3cc(C(C)(C)c2cc(CC)c(Oc1cccc(*)c1C#N)c(CC)c2)cc(C[N+](C)(C)CCN(C)C)c3O*.[OH-],N#Cc3c(Oc2ccc(C(c1ccc(O*)cc1)(C(F)(F)F)C(F)(F)F)cc2)cccc3*,*CC*,100,0,0,N/A,N/A,*CC*,*CC*,*CC*,0,0,0,NaOH,2,60,100,1,60,,OHCond(mS/cm),0,118.1,https://doi.org/10.1016/j.memsci.2015.02.013
PAEN,Benzylmethyl,N/A,CCc3cc(C(C)(C)c2cc(CC)c(Oc1cccc(*)c1C#N)c(CC)c2)cc(C[N+](C)(C)CCN(C)C)c3O*.[OH-],N#Cc3c(Oc2ccc(C(c1ccc(O*)cc1)(C(F)(F)F)C(F)(F)F)cc2)cccc3*,*CC*,100,0,0,N/A,N/A,*CC*,*CC*,*CC*,0,0,0,N/A,0,N/A,100,1,80,2.51,OHCond(mS/cm),0,118.1,https://doi.org/10.1016/j.memsci.2015.02.013
PAEN,Benzylmethyl,N/A,CCc3cc(C(C)(C)c2cc(CC)c(Oc1cccc(*)c1C#N)c(CC)c2)cc(C[N+](C)(C)CCN(C)C)c3O*.[OH-],N#Cc3c(Oc2ccc(C(c1ccc(O*)cc1)(C(F)(F)F)C(F)(F)F)cc2)cccc3*,*CC*,40,60,0,N/A,N/A,*CC*,*CC*,*CC*,0,0,0,N/A,0,N/A,100,1,30,1.56,Swelling(%),0,9.18,https://doi.org/10.1016/j.memsci.2015.02.013
PAEN,Benzylmethyl,N/A,CCc3cc(C(C)(C)c2cc(CC)c(Oc1cccc(*)c1C#N)c(CC)c2)cc(C[N+](C)(C)CCN(C)C)c3O*.[OH-],N#Cc3c(Oc2ccc(C(c1ccc(O*)cc1)(C(F)(F)F)C(F)(F)F)cc2)cccc3*,*CC*,50,50,0,N/A,N/A,*CC*,*CC*,*CC*,0,0,0,N/A,0,N/A,100,1,30,1.67,Swelling(%),0,11.62,https://doi.org/10.1016/j.memsci.2015.02.013
PAEN,Benzylmethyl,N/A,CCc3cc(C(C)(C)c2cc(CC)c(Oc1cccc(*)c1C#N)c(CC)c2)cc(C[N+](C)(C)CCN(C)C)c3O*.[OH-],N#Cc3c(Oc2ccc(C(c1ccc(O*)cc1)(C(F)(F)F)C(F)(F)F)cc2)cccc3*,*CC*,60,40,0,N/A,N/A,*CC*,*CC*,*CC*,0,0,0,N/A,0,N/A,100,1,30,1.81,Swelling(%),0,14.19,https://doi.org/10.1016/j.memsci.2015.02.013
PAEN,Benzylmethyl,N/A,CCc3cc(C(C)(C)c2cc(CC)c(Oc1cccc(*)c1C#N)c(CC)c2)cc(C[N+](C)(C)CCN(C)C)c3O*.[OH-],N#Cc3c(Oc2ccc(C(c1ccc(O*)cc1)(C(F)(F)F)C(F)(F)F)cc2)cccc3*,*CC*,40,60,0,N/A,N/A,*CC*,*CC*,*CC*,0,0,0,N/A,0,N/A,100,1,60,1.56,Swelling(%),0,15.85,https://doi.org/10.1016/j.memsci.2015.02.013
PAEN,Benzylmethyl,N/A,CCc3cc(C(C)(C)c2cc(CC)c(Oc1cccc(*)c1C#N)c(CC)c2)cc(C[N+](C)(C)CCN(C)C)c3O*.[OH-],N#Cc3c(Oc2ccc(C(c1ccc(O*)cc1)(C(F)(F)F)C(F)(F)F)cc2)cccc3*,*CC*,50,50,0,N/A,N/A,*CC*,*CC*,*CC*,0,0,0,N/A,0,N/A,100,1,60,1.67,Swelling(%),0,17.24,https://doi.org/10.1016/j.memsci.2015.02.013
PAEN,Benzylmethyl,N/A,CCc3cc(C(C)(C)c2cc(CC)c(Oc1cccc(*)c1C#N)c(CC)c2)cc(C[N+](C)(C)CCN(C)C)c3O*.[OH-],N#Cc3c(Oc2ccc(C(c1ccc(O*)cc1)(C(F)(F)F)C(F)(F)F)cc2)cccc3*,*CC*,80,20,0,N/A,N/A,*CC*,*CC*,*CC*,0,0,0,N/A,0,N/A,100,1,30,,Swelling(%),0,18.21,https://doi.org/10.1016/j.memsci.2015.02.013
PAEN,Benzylmethyl,N/A,CCc3cc(C(C)(C)c2cc(CC)c(Oc1cccc(*)c1C#N)c(CC)c2)cc(C[N+](C)(C)CCN(C)C)c3O*.[OH-],N#Cc3c(Oc2ccc(C(c1ccc(O*)cc1)(C(F)(F)F)C(F)(F)F)cc2)cccc3*,*CC*,100,0,0,N/A,N/A,*CC*,*CC*,*CC*,0,0,0,N/A,0,N/A,100,1,30,2.51,Swelling(%),0,24.77,https://doi.org/10.1016/j.memsci.2015.02.013
PAEN,Benzylmethyl,N/A,CCc3cc(C(C)(C)c2cc(CC)c(Oc1cccc(*)c1C#N)c(CC)c2)cc(C[N+](C)(C)CCN(C)C)c3O*.[OH-],N#Cc3c(Oc2ccc(C(c1ccc(O*)cc1)(C(F)(F)F)C(F)(F)F)cc2)cccc3*,*CC*,60,40,0,N/A,N/A,*CC*,*CC*,*CC*,0,0,0,N/A,0,N/A,100,1,60,1.81,Swelling(%),0,25.4,https://doi.org/10.1016/j.memsci.2015.02.013
PAEN,Benzylmethyl,N/A,CCc3cc(C(C)(C)c2cc(CC)c(Oc1cccc(*)c1C#N)c(CC)c2)cc(C[N+](C)(C)CCN(C)C)c3O*.[OH-],N#Cc3c(Oc2ccc(C(c1ccc(O*)cc1)(C(F)(F)F)C(F)(F)F)cc2)cccc3*,*CC*,80,20,0,N/A,N/A,*CC*,*CC*,*CC*,0,0,0,N/A,0,N/A,100,1,60,,Swelling(%),0,32.59,https://doi.org/10.1016/j.memsci.2015.02.013
PAEN,Benzylmethyl,N/A,CCc3cc(C(C)(C)c2cc(CC)c(Oc1cccc(*)c1C#N)c(CC)c2)cc(C[N+](C)(C)CCN(C)C)c3O*.[OH-],N#Cc3c(Oc2ccc(C(c1ccc(O*)cc1)(C(F)(F)F)C(F)(F)F)cc2)cccc3*,*CC*,100,0,0,N/A,N/A,*CC*,*CC*,*CC*,0,0,0,N/A,0,N/A,100,1,60,2.51,Swelling(%),0,41.63,https://doi.org/10.1016/j.memsci.2015.02.013
PAEN,Benzylmethyl,N/A,CCc3cc(C(C)(C)c2cc(CC)c(Oc1cccc(*)c1C#N)c(CC)c2)cc(C[N+](C)(C)CCN(C)C)c3O*.[OH-],N#Cc3c(Oc2ccc(C(c1ccc(O*)cc1)(C(F)(F)F)C(F)(F)F)cc2)cccc3*,*CC*,80,20,0,N/A,N/A,*CC*,*CC*,*CC*,0,0,0,N/A,0,N/A,60,0,25,2.2,TS(MPa),0,25.87,https://doi.org/10.1016/j.memsci.2015.02.013
PAEN,Benzylmethyl,N/A,CCc3cc(C(C)(C)c2cc(CC)c(Oc1cccc(*)c1C#N)c(CC)c2)cc(C[N+](C)(C)CCN(C)C)c3O*.[OH-],N#Cc3c(Oc2ccc(C(c1ccc(O*)cc1)(C(F)(F)F)C(F)(F)F)cc2)cccc3*,*CC*,60,40,0,N/A,N/A,*CC*,*CC*,*CC*,0,0,0,N/A,0,N/A,60,0,25,1.81,TS(MPa),0,26.89,https://doi.org/10.1016/j.memsci.2015.02.013
PAEN,Benzylmethyl,N/A,CCc3cc(C(C)(C)c2cc(CC)c(Oc1cccc(*)c1C#N)c(CC)c2)cc(C[N+](C)(C)CCN(C)C)c3O*.[OH-],N#Cc3c(Oc2ccc(C(c1ccc(O*)cc1)(C(F)(F)F)C(F)(F)F)cc2)cccc3*,*CC*,50,50,0,N/A,N/A,*CC*,*CC*,*CC*,0,0,0,N/A,0,N/A,60,0,25,1.67,TS(MPa),0,27.8,https://doi.org/10.1016/j.memsci.2015.02.013
PAEN,Benzylmethyl,N/A,CCc3cc(C(C)(C)c2cc(CC)c(Oc1cccc(*)c1C#N)c(CC)c2)cc(C[N+](C)(C)CCN(C)C)c3O*.[OH-],N#Cc3c(Oc2ccc(C(c1ccc(O*)cc1)(C(F)(F)F)C(F)(F)F)cc2)cccc3*,*CC*,40,60,0,N/A,N/A,*CC*,*CC*,*CC*,0,0,0,N/A,0,N/A,60,0,25,1.56,TS(MPa),0,31.43,https://doi.org/10.1016/j.memsci.2015.02.013
PAEN,Benzylmethyl,N/A,CCc3cc(C(C)(C)c2cc(CC)c(Oc1cccc(*)c1C#N)c(CC)c2)cc(C[N+](C)(C)CCN(C)C)c3O*.[OH-],N#Cc3c(Oc2ccc(C(c1ccc(O*)cc1)(C(F)(F)F)C(F)(F)F)cc2)cccc3*,*CC*,40,60,0,N/A,N/A,*CC*,*CC*,*CC*,0,0,0,N/A,0,N/A,100,1,30,1.56,WU(wt%),0,15.91,https://doi.org/10.1016/j.memsci.2015.02.013
PAEN,Benzylmethyl,N/A,CCc3cc(C(C)(C)c2cc(CC)c(Oc1cccc(*)c1C#N)c(CC)c2)cc(C[N+](C)(C)CCN(C)C)c3O*.[OH-],N#Cc3c(Oc2ccc(C(c1ccc(O*)cc1)(C(F)(F)F)C(F)(F)F)cc2)cccc3*,*CC*,50,50,0,N/A,N/A,*CC*,*CC*,*CC*,0,0,0,N/A,0,N/A,100,1,30,1.67,WU(wt%),0,17.42,https://doi.org/10.1016/j.memsci.2015.02.013
PAEN,Benzylmethyl,N/A,CCc3cc(C(C)(C)c2cc(CC)c(Oc1cccc(*)c1C#N)c(CC)c2)cc(C[N+](C)(C)CCN(C)C)c3O*.[OH-],N#Cc3c(Oc2ccc(C(c1ccc(O*)cc1)(C(F)(F)F)C(F)(F)F)cc2)cccc3*,*CC*,60,40,0,N/A,N/A,*CC*,*CC*,*CC*,0,0,0,N/A,0,N/A,100,1,30,1.81,WU(wt%),0,22.6,https://doi.org/10.1016/j.memsci.2015.02.013
PAEN,Benzylmethyl,N/A,CCc3cc(C(C)(C)c2cc(CC)c(Oc1cccc(*)c1C#N)c(CC)c2)cc(C[N+](C)(C)CCN(C)C)c3O*.[OH-],N#Cc3c(Oc2ccc(C(c1ccc(O*)cc1)(C(F)(F)F)C(F)(F)F)cc2)cccc3*,*CC*,40,60,0,N/A,N/A,*CC*,*CC*,*CC*,0,0,0,N/A,0,N/A,100,1,60,1.56,WU(wt%),0,26.26,https://doi.org/10.1016/j.memsci.2015.02.013
PAEN,Benzylmethyl,N/A,CCc3cc(C(C)(C)c2cc(CC)c(Oc1cccc(*)c1C#N)c(CC)c2)cc(C[N+](C)(C)CCN(C)C)c3O*.[OH-],N#Cc3c(Oc2ccc(C(c1ccc(O*)cc1)(C(F)(F)F)C(F)(F)F)cc2)cccc3*,*CC*,80,20,0,N/A,N/A,*CC*,*CC*,*CC*,0,0,0,N/A,0,N/A,100,1,30,,WU(wt%),0,28.18,https://doi.org/10.1016/j.memsci.2015.02.013
PAEN,Benzylmethyl,N/A,CCc3cc(C(C)(C)c2cc(CC)c(Oc1cccc(*)c1C#N)c(CC)c2)cc(C[N+](C)(C)CCN(C)C)c3O*.[OH-],N#Cc3c(Oc2ccc(C(c1ccc(O*)cc1)(C(F)(F)F)C(F)(F)F)cc2)cccc3*,*CC*,50,50,0,N/A,N/A,*CC*,*CC*,*CC*,0,0,0,N/A,0,N/A,100,1,60,1.67,WU(wt%),0,29.17,https://doi.org/10.1016/j.memsci.2015.02.013
PAEN,Benzylmethyl,N/A,CCc3cc(C(C)(C)c2cc(CC)c(Oc1cccc(*)c1C#N)c(CC)c2)cc(C[N+](C)(C)CCN(C)C)c3O*.[OH-],N#Cc3c(Oc2ccc(C(c1ccc(O*)cc1)(C(F)(F)F)C(F)(F)F)cc2)cccc3*,*CC*,100,0,0,N/A,N/A,*CC*,*CC*,*CC*,0,0,0,N/A,0,N/A,100,1,30,2.51,WU(wt%),0,35.65,https://doi.org/10.1016/j.memsci.2015.02.013
PAEN,Benzylmethyl,N/A,CCc3cc(C(C)(C)c2cc(CC)c(Oc1cccc(*)c1C#N)c(CC)c2)cc(C[N+](C)(C)CCN(C)C)c3O*.[OH-],N#Cc3c(Oc2ccc(C(c1ccc(O*)cc1)(C(F)(F)F)C(F)(F)F)cc2)cccc3*,*CC*,60,40,0,N/A,N/A,*CC*,*CC*,*CC*,0,0,0,N/A,0,N/A,100,1,60,1.81,WU(wt%),0,36.99,https://doi.org/10.1016/j.memsci.2015.02.013
PAEN,Benzylmethyl,N/A,CCc3cc(C(C)(C)c2cc(CC)c(Oc1cccc(*)c1C#N)c(CC)c2)cc(C[N+](C)(C)CCN(C)C)c3O*.[OH-],N#Cc3c(Oc2ccc(C(c1ccc(O*)cc1)(C(F)(F)F)C(F)(F)F)cc2)cccc3*,*CC*,100,0,0,N/A,N/A,*CC*,*CC*,*CC*,0,0,0,N/A,0,N/A,100,1,60,2.51,WU(wt%),0,41.63,https://doi.org/10.1016/j.memsci.2015.02.013
PAEN,Benzylmethyl,N/A,CCc3cc(C(C)(C)c2cc(CC)c(Oc1cccc(*)c1C#N)c(CC)c2)cc(C[N+](C)(C)CCN(C)C)c3O*.[OH-],N#Cc3c(Oc2ccc(C(c1ccc(O*)cc1)(C(F)(F)F)C(F)(F)F)cc2)cccc3*,*CC*,80,20,0,N/A,N/A,*CC*,*CC*,*CC*,0,0,0,N/A,0,N/A,100,1,60,,WU(wt%),0,44.7,https://doi.org/10.1016/j.memsci.2015.02.013
PAEN,Benzylmethyl,N/A,CCc3cc(C(C)(C)c2cc(CC)c(Oc1cccc(*)c1C#N)c(CC)c2)cc(C[N+](C)(C)CCN(C)C)c3O*.[OH-],N#Cc3c(Oc2ccc(C(c1ccc(O*)cc1)(C(F)(F)F)C(F)(F)F)cc2)cccc3*,*CC*,100,0,0,N/A,N/A,*CC*,*CC*,*CC*,0,0,0,N/A,0,N/A,60,0,25,2.51,YM(MPa),0,21.48,https://doi.org/10.1016/j.memsci.2015.02.013
PAEN,Benzylmethyl,N/A,CCc3cc(C(C)(C)c2cc(CC)c(Oc1cccc(*)c1C#N)c(CC)c2)cc(C[N+](C)(C)CCN(C)C)c3O*.[OH-],N#Cc3c(Oc2ccc(C(c1ccc(O*)cc1)(C(F)(F)F)C(F)(F)F)cc2)cccc3*,*CC*,40,60,0,N/A,N/A,*CC*,*CC*,*CC*,0,0,0,N/A,0,N/A,60,0,25,1.56,YM(MPa),0,191.98,https://doi.org/10.1016/j.memsci.2015.02.013
PAEN,Benzylmethyl,N/A,CCc3cc(C(C)(C)c2cc(CC)c(Oc1cccc(*)c1C#N)c(CC)c2)cc(C[N+](C)(C)CCN(C)C)c3O*.[OH-],N#Cc3c(Oc2ccc(C(c1ccc(O*)cc1)(C(F)(F)F)C(F)(F)F)cc2)cccc3*,*CC*,50,50,0,N/A,N/A,*CC*,*CC*,*CC*,0,0,0,N/A,0,N/A,60,0,25,1.67,YM(MPa),0,203.54,https://doi.org/10.1016/j.memsci.2015.02.013
PAEN,Benzylmethyl,N/A,CCc3cc(C(C)(C)c2cc(CC)c(Oc1cccc(*)c1C#N)c(CC)c2)cc(C[N+](C)(C)CCN(C)C)c3O*.[OH-],N#Cc3c(Oc2ccc(C(c1ccc(O*)cc1)(C(F)(F)F)C(F)(F)F)cc2)cccc3*,*CC*,60,40,0,N/A,N/A,*CC*,*CC*,*CC*,0,0,0,N/A,0,N/A,60,0,25,1.81,YM(MPa),0,219.18,https://doi.org/10.1016/j.memsci.2015.02.013
PAEN,Benzylmethyl,N/A,CCc3cc(C(C)(C)c2cc(CC)c(Oc1cccc(*)c1C#N)c(CC)c2)cc(C[N+](C)(C)CCN(C)C)c3O*.[OH-],N#Cc3c(Oc2ccc(C(c1ccc(O*)cc1)(C(F)(F)F)C(F)(F)F)cc2)cccc3*,*CC*,80,20,0,N/A,N/A,*CC*,*CC*,*CC*,0,0,0,N/A,0,N/A,60,0,25,2.2,YM(MPa),0,258.8,https://doi.org/10.1016/j.memsci.2015.02.013
PAES,TMA,N/A,C[N+](C)(C)Cc8cc(C[N+](C)(C)C)cc(c5cc(S(=O)(=O)c3cc(c1cc(C[N+](C)(C)C)cc(C[N+](C)(C)C)c1)c(*)c(c2cc(C[N+](C)(C)C)cc(C[N+](C)(C)C)c2)c3)cc(c4cc(C[N+](C)(C)C)cc(C[N+](C)(C)C)c4)c5Oc7ccc(c6ccc(*)cc6)cc7)c8.[OH-],O=S(=O)(c1ccc(O*)cc1)c4ccc(Oc3ccc(c2ccc(*)cc2)cc3)cc4,*CC*,12,88,0,N/A,N/A,*CC*,*CC*,*CC*,0,0,0,N/A,0,N/A,100,1,20,1.65,OHCond(mS/cm),0,23,https://doi.org/10.1016/j.memsci.2015.05.060
PAES,TMA,N/A,C[N+](C)(C)Cc8cc(C[N+](C)(C)C)cc(c5cc(S(=O)(=O)c3cc(c1cc(C[N+](C)(C)C)cc(C[N+](C)(C)C)c1)c(*)c(c2cc(C[N+](C)(C)C)cc(C[N+](C)(C)C)c2)c3)cc(c4cc(C[N+](C)(C)C)cc(C[N+](C)(C)C)c4)c5Oc7ccc(c6ccc(*)cc6)cc7)c8.[OH-],O=S(=O)(c1ccc(O*)cc1)c4ccc(Oc3ccc(c2ccc(*)cc2)cc3)cc4,*CC*,12,88,0,N/A,N/A,*CC*,*CC*,*CC*,0,0,0,NaOH,4,25,100,1,20,1.65,OHCond(mS/cm),48,23,https://doi.org/10.1016/j.memsci.2015.05.060
PAES,TMA,N/A,C[N+](C)(C)Cc8cc(C[N+](C)(C)C)cc(c5cc(S(=O)(=O)c3cc(c1cc(C[N+](C)(C)C)cc(C[N+](C)(C)C)c1)c(*)c(c2cc(C[N+](C)(C)C)cc(C[N+](C)(C)C)c2)c3)cc(c4cc(C[N+](C)(C)C)cc(C[N+](C)(C)C)c4)c5Oc7ccc(c6ccc(*)cc6)cc7)c8.[OH-],O=S(=O)(c1ccc(O*)cc1)c4ccc(Oc3ccc(c2ccc(*)cc2)cc3)cc4,*CC*,16,84,0,N/A,N/A,*CC*,*CC*,*CC*,0,0,0,NaOH,4,25,100,1,20,,OHCond(mS/cm),48,31,https://doi.org/10.1016/j.memsci.2015.05.060
PAES,TMA,N/A,C[N+](C)(C)Cc8cc(C[N+](C)(C)C)cc(c5cc(S(=O)(=O)c3cc(c1cc(C[N+](C)(C)C)cc(C[N+](C)(C)C)c1)c(*)c(c2cc(C[N+](C)(C)C)cc(C[N+](C)(C)C)c2)c3)cc(c4cc(C[N+](C)(C)C)cc(C[N+](C)(C)C)c4)c5Oc7ccc(c6ccc(*)cc6)cc7)c8.[OH-],O=S(=O)(c1ccc(O*)cc1)c4ccc(Oc3ccc(c2ccc(*)cc2)cc3)cc4,*CC*,16,84,0,N/A,N/A,*CC*,*CC*,*CC*,0,0,0,N/A,0,N/A,100,1,20,,OHCond(mS/cm),0,32,https://doi.org/10.1016/j.memsci.2015.05.060
PAES,TMA,N/A,C[N+](C)(C)Cc8cc(C[N+](C)(C)C)cc(c5cc(S(=O)(=O)c3cc(c1cc(C[N+](C)(C)C)cc(C[N+](C)(C)C)c1)c(*)c(c2cc(C[N+](C)(C)C)cc(C[N+](C)(C)C)c2)c3)cc(c4cc(C[N+](C)(C)C)cc(C[N+](C)(C)C)c4)c5Oc7ccc(c6ccc(*)cc6)cc7)c8.[OH-],O=S(=O)(c1ccc(O*)cc1)c4ccc(Oc3ccc(c2ccc(*)cc2)cc3)cc4,*CC*,20,80,0,N/A,N/A,*CC*,*CC*,*CC*,0,0,0,NaOH,4,25,100,1,20,,OHCond(mS/cm),0,34,https://doi.org/10.1016/j.memsci.2015.05.060
PAES,TMA,N/A,C[N+](C)(C)Cc8cc(C[N+](C)(C)C)cc(c5cc(S(=O)(=O)c3cc(c1cc(C[N+](C)(C)C)cc(C[N+](C)(C)C)c1)c(*)c(c2cc(C[N+](C)(C)C)cc(C[N+](C)(C)C)c2)c3)cc(c4cc(C[N+](C)(C)C)cc(C[N+](C)(C)C)c4)c5Oc7ccc(c6ccc(*)cc6)cc7)c8.[OH-],O=S(=O)(c1ccc(O*)cc1)c4ccc(Oc3ccc(c2ccc(*)cc2)cc3)cc4,*CC*,20,80,0,N/A,N/A,*CC*,*CC*,*CC*,0,0,0,N/A,0,N/A,100,1,20,2.36,OHCond(mS/cm),0,37,https://doi.org/10.1016/j.memsci.2015.05.060
PAES,TMA,N/A,C[N+](C)(C)Cc8cc(C[N+](C)(C)C)cc(c5cc(S(=O)(=O)c3cc(c1cc(C[N+](C)(C)C)cc(C[N+](C)(C)C)c1)c(*)c(c2cc(C[N+](C)(C)C)cc(C[N+](C)(C)C)c2)c3)cc(c4cc(C[N+](C)(C)C)cc(C[N+](C)(C)C)c4)c5Oc7ccc(c6ccc(*)cc6)cc7)c8.[OH-],O=S(=O)(c1ccc(O*)cc1)c4ccc(Oc3ccc(c2ccc(*)cc2)cc3)cc4,*CC*,12,88,0,N/A,N/A,*CC*,*CC*,*CC*,0,0,0,N/A,0,N/A,100,1,80,1.65,OHCond(mS/cm),0,54,https://doi.org/10.1016/j.memsci.2015.05.060
PAES,TMA,N/A,C[N+](C)(C)Cc8cc(C[N+](C)(C)C)cc(c5cc(S(=O)(=O)c3cc(c1cc(C[N+](C)(C)C)cc(C[N+](C)(C)C)c1)c(*)c(c2cc(C[N+](C)(C)C)cc(C[N+](C)(C)C)c2)c3)cc(c4cc(C[N+](C)(C)C)cc(C[N+](C)(C)C)c4)c5Oc7ccc(c6ccc(*)cc6)cc7)c8.[OH-],O=S(=O)(c1ccc(O*)cc1)c4ccc(Oc3ccc(c2ccc(*)cc2)cc3)cc4,*CC*,16,84,0,N/A,N/A,*CC*,*CC*,*CC*,0,0,0,N/A,0,N/A,100,1,80,,OHCond(mS/cm),0,71,https://doi.org/10.1016/j.memsci.2015.05.060
PAES,TMA,N/A,C[N+](C)(C)Cc8cc(C[N+](C)(C)C)cc(c5cc(S(=O)(=O)c3cc(c1cc(C[N+](C)(C)C)cc(C[N+](C)(C)C)c1)c(*)c(c2cc(C[N+](C)(C)C)cc(C[N+](C)(C)C)c2)c3)cc(c4cc(C[N+](C)(C)C)cc(C[N+](C)(C)C)c4)c5Oc7ccc(c6ccc(*)cc6)cc7)c8.[OH-],O=S(=O)(c1ccc(O*)cc1)c4ccc(Oc3ccc(c2ccc(*)cc2)cc3)cc4,*CC*,20,80,0,N/A,N/A,*CC*,*CC*,*CC*,0,0,0,N/A,0,N/A,100,1,80,2.36,OHCond(mS/cm),0,82,https://doi.org/10.1016/j.memsci.2015.05.060
PAES,TMA,N/A,C[N+](C)(C)Cc8cc(C[N+](C)(C)C)cc(c5cc(S(=O)(=O)c3cc(c1cc(C[N+](C)(C)C)cc(C[N+](C)(C)C)c1)c(*)c(c2cc(C[N+](C)(C)C)cc(C[N+](C)(C)C)c2)c3)cc(c4cc(C[N+](C)(C)C)cc(C[N+](C)(C)C)c4)c5Oc7ccc(c6ccc(*)cc6)cc7)c8.[OH-],O=S(=O)(c1ccc(O*)cc1)c4ccc(Oc3ccc(c2ccc(*)cc2)cc3)cc4,*CC*,12,88,0,N/A,N/A,*CC*,*CC*,*CC*,0,0,0,N/A,0,N/A,100,1,20,1.65,Swelling(%),0,3.6,https://doi.org/10.1016/j.memsci.2015.05.060
PAES,TMA,N/A,C[N+](C)(C)Cc8cc(C[N+](C)(C)C)cc(c5cc(S(=O)(=O)c3cc(c1cc(C[N+](C)(C)C)cc(C[N+](C)(C)C)c1)c(*)c(c2cc(C[N+](C)(C)C)cc(C[N+](C)(C)C)c2)c3)cc(c4cc(C[N+](C)(C)C)cc(C[N+](C)(C)C)c4)c5Oc7ccc(c6ccc(*)cc6)cc7)c8.[OH-],O=S(=O)(c1ccc(O*)cc1)c4ccc(Oc3ccc(c2ccc(*)cc2)cc3)cc4,*CC*,12,88,0,N/A,N/A,*CC*,*CC*,*CC*,0,0,0,N/A,0,N/A,100,1,40,1.65,Swelling(%),0,4.4,https://doi.org/10.1016/j.memsci.2015.05.060
PAES,TMA,N/A,C[N+](C)(C)Cc8cc(C[N+](C)(C)C)cc(c5cc(S(=O)(=O)c3cc(c1cc(C[N+](C)(C)C)cc(C[N+](C)(C)C)c1)c(*)c(c2cc(C[N+](C)(C)C)cc(C[N+](C)(C)C)c2)c3)cc(c4cc(C[N+](C)(C)C)cc(C[N+](C)(C)C)c4)c5Oc7ccc(c6ccc(*)cc6)cc7)c8.[OH-],O=S(=O)(c1ccc(O*)cc1)c4ccc(Oc3ccc(c2ccc(*)cc2)cc3)cc4,*CC*,12,88,0,N/A,N/A,*CC*,*CC*,*CC*,0,0,0,N/A,0,N/A,100,1,60,1.65,Swelling(%),0,5,https://doi.org/10.1016/j.memsci.2015.05.060
PAES,TMA,N/A,C[N+](C)(C)Cc8cc(C[N+](C)(C)C)cc(c5cc(S(=O)(=O)c3cc(c1cc(C[N+](C)(C)C)cc(C[N+](C)(C)C)c1)c(*)c(c2cc(C[N+](C)(C)C)cc(C[N+](C)(C)C)c2)c3)cc(c4cc(C[N+](C)(C)C)cc(C[N+](C)(C)C)c4)c5Oc7ccc(c6ccc(*)cc6)cc7)c8.[OH-],O=S(=O)(c1ccc(O*)cc1)c4ccc(Oc3ccc(c2ccc(*)cc2)cc3)cc4,*CC*,12,88,0,N/A,N/A,*CC*,*CC*,*CC*,0,0,0,N/A,0,N/A,100,1,80,1.65,Swelling(%),0,5.6,https://doi.org/10.1016/j.memsci.2015.05.060
PAES,TMA,N/A,C[N+](C)(C)Cc8cc(C[N+](C)(C)C)cc(c5cc(S(=O)(=O)c3cc(c1cc(C[N+](C)(C)C)cc(C[N+](C)(C)C)c1)c(*)c(c2cc(C[N+](C)(C)C)cc(C[N+](C)(C)C)c2)c3)cc(c4cc(C[N+](C)(C)C)cc(C[N+](C)(C)C)c4)c5Oc7ccc(c6ccc(*)cc6)cc7)c8.[OH-],O=S(=O)(c1ccc(O*)cc1)c4ccc(Oc3ccc(c2ccc(*)cc2)cc3)cc4,*CC*,16,84,0,N/A,N/A,*CC*,*CC*,*CC*,0,0,0,N/A,0,N/A,100,1,20,,Swelling(%),0,5.8,https://doi.org/10.1016/j.memsci.2015.05.060
PAES,TMA,N/A,C[N+](C)(C)Cc8cc(C[N+](C)(C)C)cc(c5cc(S(=O)(=O)c3cc(c1cc(C[N+](C)(C)C)cc(C[N+](C)(C)C)c1)c(*)c(c2cc(C[N+](C)(C)C)cc(C[N+](C)(C)C)c2)c3)cc(c4cc(C[N+](C)(C)C)cc(C[N+](C)(C)C)c4)c5Oc7ccc(c6ccc(*)cc6)cc7)c8.[OH-],O=S(=O)(c1ccc(O*)cc1)c4ccc(Oc3ccc(c2ccc(*)cc2)cc3)cc4,*CC*,16,84,0,N/A,N/A,*CC*,*CC*,*CC*,0,0,0,N/A,0,N/A,100,1,40,,Swelling(%),0,6.5,https://doi.org/10.1016/j.memsci.2015.05.060
PAES,TMA,N/A,C[N+](C)(C)Cc8cc(C[N+](C)(C)C)cc(c5cc(S(=O)(=O)c3cc(c1cc(C[N+](C)(C)C)cc(C[N+](C)(C)C)c1)c(*)c(c2cc(C[N+](C)(C)C)cc(C[N+](C)(C)C)c2)c3)cc(c4cc(C[N+](C)(C)C)cc(C[N+](C)(C)C)c4)c5Oc7ccc(c6ccc(*)cc6)cc7)c8.[OH-],O=S(=O)(c1ccc(O*)cc1)c4ccc(Oc3ccc(c2ccc(*)cc2)cc3)cc4,*CC*,20,80,0,N/A,N/A,*CC*,*CC*,*CC*,0,0,0,N/A,0,25,100,1,20,,Swelling(%),0,6.7,https://doi.org/10.1016/j.memsci.2015.05.060
PAES,TMA,N/A,C[N+](C)(C)Cc8cc(C[N+](C)(C)C)cc(c5cc(S(=O)(=O)c3cc(c1cc(C[N+](C)(C)C)cc(C[N+](C)(C)C)c1)c(*)c(c2cc(C[N+](C)(C)C)cc(C[N+](C)(C)C)c2)c3)cc(c4cc(C[N+](C)(C)C)cc(C[N+](C)(C)C)c4)c5Oc7ccc(c6ccc(*)cc6)cc7)c8.[OH-],O=S(=O)(c1ccc(O*)cc1)c4ccc(Oc3ccc(c2ccc(*)cc2)cc3)cc4,*CC*,16,84,0,N/A,N/A,*CC*,*CC*,*CC*,0,0,0,N/A,0,N/A,100,1,60,,Swelling(%),0,7,https://doi.org/10.1016/j.memsci.2015.05.060
PAES,TMA,N/A,C[N+](C)(C)Cc8cc(C[N+](C)(C)C)cc(c5cc(S(=O)(=O)c3cc(c1cc(C[N+](C)(C)C)cc(C[N+](C)(C)C)c1)c(*)c(c2cc(C[N+](C)(C)C)cc(C[N+](C)(C)C)c2)c3)cc(c4cc(C[N+](C)(C)C)cc(C[N+](C)(C)C)c4)c5Oc7ccc(c6ccc(*)cc6)cc7)c8.[OH-],O=S(=O)(c1ccc(O*)cc1)c4ccc(Oc3ccc(c2ccc(*)cc2)cc3)cc4,*CC*,16,84,0,N/A,N/A,*CC*,*CC*,*CC*,0,0,0,N/A,0,N/A,100,1,80,,Swelling(%),0,8.5,https://doi.org/10.1016/j.memsci.2015.05.060
PAES,TMA,N/A,C[N+](C)(C)Cc8cc(C[N+](C)(C)C)cc(c5cc(S(=O)(=O)c3cc(c1cc(C[N+](C)(C)C)cc(C[N+](C)(C)C)c1)c(*)c(c2cc(C[N+](C)(C)C)cc(C[N+](C)(C)C)c2)c3)cc(c4cc(C[N+](C)(C)C)cc(C[N+](C)(C)C)c4)c5Oc7ccc(c6ccc(*)cc6)cc7)c8.[OH-],O=S(=O)(c1ccc(O*)cc1)c4ccc(Oc3ccc(c2ccc(*)cc2)cc3)cc4,*CC*,20,80,0,N/A,N/A,*CC*,*CC*,*CC*,0,0,0,N/A,0,N/A,100,1,40,,Swelling(%),0,8.6,https://doi.org/10.1016/j.memsci.2015.05.060
PAES,TMA,N/A,C[N+](C)(C)Cc8cc(C[N+](C)(C)C)cc(c5cc(S(=O)(=O)c3cc(c1cc(C[N+](C)(C)C)cc(C[N+](C)(C)C)c1)c(*)c(c2cc(C[N+](C)(C)C)cc(C[N+](C)(C)C)c2)c3)cc(c4cc(C[N+](C)(C)C)cc(C[N+](C)(C)C)c4)c5Oc7ccc(c6ccc(*)cc6)cc7)c8.[OH-],O=S(=O)(c1ccc(O*)cc1)c4ccc(Oc3ccc(c2ccc(*)cc2)cc3)cc4,*CC*,20,80,0,N/A,N/A,*CC*,*CC*,*CC*,0,0,0,N/A,0,N/A,100,1,60,,Swelling(%),0,10.2,https://doi.org/10.1016/j.memsci.2015.05.060
PAES,TMA,N/A,C[N+](C)(C)Cc8cc(C[N+](C)(C)C)cc(c5cc(S(=O)(=O)c3cc(c1cc(C[N+](C)(C)C)cc(C[N+](C)(C)C)c1)c(*)c(c2cc(C[N+](C)(C)C)cc(C[N+](C)(C)C)c2)c3)cc(c4cc(C[N+](C)(C)C)cc(C[N+](C)(C)C)c4)c5Oc7ccc(c6ccc(*)cc6)cc7)c8.[OH-],O=S(=O)(c1ccc(O*)cc1)c4ccc(Oc3ccc(c2ccc(*)cc2)cc3)cc4,*CC*,20,80,0,N/A,N/A,*CC*,*CC*,*CC*,0,0,0,N/A,0,N/A,100,1,80,,Swelling(%),0,11.3,https://doi.org/10.1016/j.memsci.2015.05.060
PAES,TMA,N/A,C[N+](C)(C)Cc8cc(C[N+](C)(C)C)cc(c5cc(S(=O)(=O)c3cc(c1cc(C[N+](C)(C)C)cc(C[N+](C)(C)C)c1)c(*)c(c2cc(C[N+](C)(C)C)cc(C[N+](C)(C)C)c2)c3)cc(c4cc(C[N+](C)(C)C)cc(C[N+](C)(C)C)c4)c5Oc7ccc(c6ccc(*)cc6)cc7)c8.[OH-],O=S(=O)(c1ccc(O*)cc1)c4ccc(Oc3ccc(c2ccc(*)cc2)cc3)cc4,*CC*,12,88,0,N/A,N/A,*CC*,*CC*,*CC*,0,0,0,N/A,0,N/A,100,1,20,1.65,WU(wt%),0,10.6,https://doi.org/10.1016/j.memsci.2015.05.060
PAES,TMA,N/A,C[N+](C)(C)Cc8cc(C[N+](C)(C)C)cc(c5cc(S(=O)(=O)c3cc(c1cc(C[N+](C)(C)C)cc(C[N+](C)(C)C)c1)c(*)c(c2cc(C[N+](C)(C)C)cc(C[N+](C)(C)C)c2)c3)cc(c4cc(C[N+](C)(C)C)cc(C[N+](C)(C)C)c4)c5Oc7ccc(c6ccc(*)cc6)cc7)c8.[OH-],O=S(=O)(c1ccc(O*)cc1)c4ccc(Oc3ccc(c2ccc(*)cc2)cc3)cc4,*CC*,12,88,0,N/A,N/A,*CC*,*CC*,*CC*,0,0,0,N/A,0,N/A,100,1,40,1.65,WU(wt%),0,13.7,https://doi.org/10.1016/j.memsci.2015.05.060
PAES,TMA,N/A,C[N+](C)(C)Cc8cc(C[N+](C)(C)C)cc(c5cc(S(=O)(=O)c3cc(c1cc(C[N+](C)(C)C)cc(C[N+](C)(C)C)c1)c(*)c(c2cc(C[N+](C)(C)C)cc(C[N+](C)(C)C)c2)c3)cc(c4cc(C[N+](C)(C)C)cc(C[N+](C)(C)C)c4)c5Oc7ccc(c6ccc(*)cc6)cc7)c8.[OH-],O=S(=O)(c1ccc(O*)cc1)c4ccc(Oc3ccc(c2ccc(*)cc2)cc3)cc4,*CC*,16,84,0,N/A,N/A,*CC*,*CC*,*CC*,0,0,0,N/A,0,N/A,100,1,20,,WU(wt%),0,16.6,https://doi.org/10.1016/j.memsci.2015.05.060
PAES,TMA,N/A,C[N+](C)(C)Cc8cc(C[N+](C)(C)C)cc(c5cc(S(=O)(=O)c3cc(c1cc(C[N+](C)(C)C)cc(C[N+](C)(C)C)c1)c(*)c(c2cc(C[N+](C)(C)C)cc(C[N+](C)(C)C)c2)c3)cc(c4cc(C[N+](C)(C)C)cc(C[N+](C)(C)C)c4)c5Oc7ccc(c6ccc(*)cc6)cc7)c8.[OH-],O=S(=O)(c1ccc(O*)cc1)c4ccc(Oc3ccc(c2ccc(*)cc2)cc3)cc4,*CC*,12,88,0,N/A,N/A,*CC*,*CC*,*CC*,0,0,0,N/A,0,N/A,100,1,60,1.65,WU(wt%),0,17.6,https://doi.org/10.1016/j.memsci.2015.05.060
PAES,TMA,N/A,C[N+](C)(C)Cc8cc(C[N+](C)(C)C)cc(c5cc(S(=O)(=O)c3cc(c1cc(C[N+](C)(C)C)cc(C[N+](C)(C)C)c1)c(*)c(c2cc(C[N+](C)(C)C)cc(C[N+](C)(C)C)c2)c3)cc(c4cc(C[N+](C)(C)C)cc(C[N+](C)(C)C)c4)c5Oc7ccc(c6ccc(*)cc6)cc7)c8.[OH-],O=S(=O)(c1ccc(O*)cc1)c4ccc(Oc3ccc(c2ccc(*)cc2)cc3)cc4,*CC*,16,84,0,N/A,N/A,*CC*,*CC*,*CC*,0,0,0,N/A,0,N/A,100,1,40,,WU(wt%),0,20.3,https://doi.org/10.1016/j.memsci.2015.05.060
PAES,TMA,N/A,C[N+](C)(C)Cc8cc(C[N+](C)(C)C)cc(c5cc(S(=O)(=O)c3cc(c1cc(C[N+](C)(C)C)cc(C[N+](C)(C)C)c1)c(*)c(c2cc(C[N+](C)(C)C)cc(C[N+](C)(C)C)c2)c3)cc(c4cc(C[N+](C)(C)C)cc(C[N+](C)(C)C)c4)c5Oc7ccc(c6ccc(*)cc6)cc7)c8.[OH-],O=S(=O)(c1ccc(O*)cc1)c4ccc(Oc3ccc(c2ccc(*)cc2)cc3)cc4,*CC*,12,88,0,N/A,N/A,*CC*,*CC*,*CC*,0,0,0,N/A,0,N/A,100,1,80,1.65,WU(wt%),0,21.7,https://doi.org/10.1016/j.memsci.2015.05.060
PAES,TMA,N/A,C[N+](C)(C)Cc8cc(C[N+](C)(C)C)cc(c5cc(S(=O)(=O)c3cc(c1cc(C[N+](C)(C)C)cc(C[N+](C)(C)C)c1)c(*)c(c2cc(C[N+](C)(C)C)cc(C[N+](C)(C)C)c2)c3)cc(c4cc(C[N+](C)(C)C)cc(C[N+](C)(C)C)c4)c5Oc7ccc(c6ccc(*)cc6)cc7)c8.[OH-],O=S(=O)(c1ccc(O*)cc1)c4ccc(Oc3ccc(c2ccc(*)cc2)cc3)cc4,*CC*,20,80,0,N/A,N/A,*CC*,*CC*,*CC*,0,0,0,N/A,0,N/A,100,1,20,,WU(wt%),0,22.5,https://doi.org/10.1016/j.memsci.2015.05.060
PAES,TMA,N/A,C[N+](C)(C)Cc8cc(C[N+](C)(C)C)cc(c5cc(S(=O)(=O)c3cc(c1cc(C[N+](C)(C)C)cc(C[N+](C)(C)C)c1)c(*)c(c2cc(C[N+](C)(C)C)cc(C[N+](C)(C)C)c2)c3)cc(c4cc(C[N+](C)(C)C)cc(C[N+](C)(C)C)c4)c5Oc7ccc(c6ccc(*)cc6)cc7)c8.[OH-],O=S(=O)(c1ccc(O*)cc1)c4ccc(Oc3ccc(c2ccc(*)cc2)cc3)cc4,*CC*,16,84,0,N/A,N/A,*CC*,*CC*,*CC*,0,0,0,N/A,0,N/A,100,1,60,,WU(wt%),0,24.5,https://doi.org/10.1016/j.memsci.2015.05.060
PAES,TMA,N/A,C[N+](C)(C)Cc8cc(C[N+](C)(C)C)cc(c5cc(S(=O)(=O)c3cc(c1cc(C[N+](C)(C)C)cc(C[N+](C)(C)C)c1)c(*)c(c2cc(C[N+](C)(C)C)cc(C[N+](C)(C)C)c2)c3)cc(c4cc(C[N+](C)(C)C)cc(C[N+](C)(C)C)c4)c5Oc7ccc(c6ccc(*)cc6)cc7)c8.[OH-],O=S(=O)(c1ccc(O*)cc1)c4ccc(Oc3ccc(c2ccc(*)cc2)cc3)cc4,*CC*,20,80,0,N/A,N/A,*CC*,*CC*,*CC*,0,0,0,N/A,0,N/A,100,1,40,,WU(wt%),0,25.5,https://doi.org/10.1016/j.memsci.2015.05.060
PAES,TMA,N/A,C[N+](C)(C)Cc8cc(C[N+](C)(C)C)cc(c5cc(S(=O)(=O)c3cc(c1cc(C[N+](C)(C)C)cc(C[N+](C)(C)C)c1)c(*)c(c2cc(C[N+](C)(C)C)cc(C[N+](C)(C)C)c2)c3)cc(c4cc(C[N+](C)(C)C)cc(C[N+](C)(C)C)c4)c5Oc7ccc(c6ccc(*)cc6)cc7)c8.[OH-],O=S(=O)(c1ccc(O*)cc1)c4ccc(Oc3ccc(c2ccc(*)cc2)cc3)cc4,*CC*,20,80,0,N/A,N/A,*CC*,*CC*,*CC*,0,0,0,N/A,0,N/A,100,1,60,,WU(wt%),0,30.4,https://doi.org/10.1016/j.memsci.2015.05.060
PAES,TMA,N/A,C[N+](C)(C)Cc8cc(C[N+](C)(C)C)cc(c5cc(S(=O)(=O)c3cc(c1cc(C[N+](C)(C)C)cc(C[N+](C)(C)C)c1)c(*)c(c2cc(C[N+](C)(C)C)cc(C[N+](C)(C)C)c2)c3)cc(c4cc(C[N+](C)(C)C)cc(C[N+](C)(C)C)c4)c5Oc7ccc(c6ccc(*)cc6)cc7)c8.[OH-],O=S(=O)(c1ccc(O*)cc1)c4ccc(Oc3ccc(c2ccc(*)cc2)cc3)cc4,*CC*,16,84,0,N/A,N/A,*CC*,*CC*,*CC*,0,0,0,N/A,0,N/A,100,1,80,,WU(wt%),0,31.5,https://doi.org/10.1016/j.memsci.2015.05.060
PAES,TMA,N/A,C[N+](C)(C)Cc8cc(C[N+](C)(C)C)cc(c5cc(S(=O)(=O)c3cc(c1cc(C[N+](C)(C)C)cc(C[N+](C)(C)C)c1)c(*)c(c2cc(C[N+](C)(C)C)cc(C[N+](C)(C)C)c2)c3)cc(c4cc(C[N+](C)(C)C)cc(C[N+](C)(C)C)c4)c5Oc7ccc(c6ccc(*)cc6)cc7)c8.[OH-],O=S(=O)(c1ccc(O*)cc1)c4ccc(Oc3ccc(c2ccc(*)cc2)cc3)cc4,*CC*,20,80,0,N/A,N/A,*CC*,*CC*,*CC*,0,0,0,N/A,0,N/A,100,1,80,,WU(wt%),0,39.5,https://doi.org/10.1016/j.memsci.2015.05.060
Chitosan,Im,CS/HNT,[*]OCC1C(CO)OC(OC2C(CO)OC([*])C(N)C2O)C(N)C1O,*CC*,*CC*,100,0,0,glutaraldehyde,halloysite_nanotube,C(CC=O)CC=O,O[Si](O[Al]=O)(O[Si](O)(O[Al]=O)O)O,*CC*,2,10,0,N/A,0,N/A,100,1,25,0.33,OHCond(mS/cm),0,0.8,https://doi.org/10.1016/j.memsci.2015.10.005
Chitosan,Im,CS/HNT,[*]OCC1C(CO)OC(OC2C(CO)OC([*])C(N)C2O)C(N)C1O,*CC*,*CC*,100,0,0,glutaraldehyde,halloysite_nanotube,C(CC=O)CC=O,O[Si](O[Al]=O)(O[Si](O)(O[Al]=O)O)O,*CC*,2,7.5,0,N/A,0,N/A,100,1,25,0.33,OHCond(mS/cm),0,1.17,https://doi.org/10.1016/j.memsci.2015.10.005
Chitosan,Im,CS/HNT,[*]OCC1C(CO)OC(OC2C(CO)OC([*])C(N)C2O)C(N)C1O,*CC*,*CC*,100,0,0,glutaraldehyde,halloysite_nanotube,C(CC=O)CC=O,O[Si](O[Al]=O)(O[Si](O)(O[Al]=O)O)O,*CC*,2,5,0,N/A,0,N/A,100,1,25,0.34,OHCond(mS/cm),0,1.32,https://doi.org/10.1016/j.memsci.2015.10.005
Chitosan,Im,CS/HNT,[*]OCC1C(CO)OC(OC2C(CO)OC([*])C(N)C2O)C(N)C1O,*CC*,*CC*,100,0,0,glutaraldehyde,halloysite_nanotube,C(CC=O)CC=O,O[Si](O[Al]=O)(O[Si](O)(O[Al]=O)O)O,*CC*,2,2.5,0,N/A,0,N/A,100,1,25,0.35,OHCond(mS/cm),0,1.72,https://doi.org/10.1016/j.memsci.2015.10.005
Chitosan,Im,CS/HNT,[*]OCC1C(CO)OC(OC2C(CO)OC([*])C(N)C2O)C(N)C1O,*CC*,*CC*,100,0,0,glutaraldehyde,halloysite_nanotube,C(CC=O)CC=O,O[Si](O[Al]=O)(O[Si](O)(O[Al]=O)O)O,*CC*,2,5,0,N/A,0,N/A,100,1,30,,OHCond(mS/cm),0,1.89,https://doi.org/10.1016/j.memsci.2015.10.005
Chitosan,Im,CS/C10QHNT,[*]OCC1C(CO)OC(OC2C(CO)OC([*])C(N)C2O)C(N)C1O,*CC*,*CC*,100,0,0,glutaraldehyde,halloysite_nanotube,C(CC=O)CC=O,O=[Al]O[Si](C=C)(O[Si](C=C)(O[Al]=O)C=C)C=C,O=[Al]O[Si](N1C=[N+](C=C1)CCCCCCCCCC)(N2C=[N+](C=C2)CCCCCCCCCC)O[Si](N3C=[N+](C=C3)CCCCCCCCCC)(O[Al]=O)N4C=[N+](C=C4)CCCCCCCCCC.[Cl-],2,0,0,N/A,0,N/A,100,1,25,0.36,OHCond(mS/cm),0,1.97,https://doi.org/10.1016/j.memsci.2015.10.005
Chitosan,Im,CS/EQHNT,[*]OCC1C(CO)OC(OC2C(CO)OC([*])C(N)C2O)C(N)C1O,*CC*,*CC*,100,0,0,glutaraldehyde,halloysite_nanotube,C(CC=O)CC=O,O=[Al]O[Si](C=C)(O[Si](C=C)(O[Al]=O)C=C)C=C,O=[Al]O[Si](N1C=[N+](C(OCC)=O)C=C1)(O[Si](O[Al]=O)(N2C=[N+](C(OCC)=O)C=C2)N3C=[N+](C(OCC)=O)C=C3)N4C=[N+](C(OCC)=O)C=C4.[Cl-],2,0,0,N/A,0,N/A,100,1,25,0.36,OHCond(mS/cm),0,1.98,https://doi.org/10.1016/j.memsci.2015.10.005
Chitosan,Im,CS/HNT,[*]OCC1C(CO)OC(OC2C(CO)OC([*])C(N)C2O)C(N)C1O,*CC*,*CC*,100,0,0,glutaraldehyde,halloysite_nanotube,C(CC=O)CC=O,O[Si](O[Al]=O)(O[Si](O)(O[Al]=O)O)O,*CC*,2,0,0,N/A,0,N/A,100,1,25,0.36,OHCond(mS/cm),0,1.98,https://doi.org/10.1016/j.memsci.2015.10.005
Chitosan,Im,CS,[*]OCC1C(CO)OC(OC2C(CO)OC([*])C(N)C2O)C(N)C1O,*CC*,*CC*,100,0,0,N/A,N/A,*CC*,*CC*,*CC*,0,0,0,N/A,0,N/A,100,1,25,,OHCond(mS/cm),0,1.99,https://doi.org/10.1016/j.memsci.2015.10.005
Chitosan,Im,CS/BQHNT,[*]OCC1C(CO)OC(OC2C(CO)OC([*])C(N)C2O)C(N)C1O,*CC*,*CC*,100,0,0,glutaraldehyde,halloysite_nanotube,C(CC=O)CC=O,O=[Al]O[Si](C=C)(O[Si](C=C)(O[Al]=O)C=C)C=C,O=[Al]O[Si](N1C=[N+](C2=CC=CC=C2)C=C1)(O[Si](O[Al]=O)(N3C=[N+](C4=CC=CC=C4)C=C3)N5C=[N+](C6=CC=CC=C6)C=C5)N7C=[N+](C8=CC=CC=C8)C=C7.[Cl-],2,0,0,N/A,0,N/A,100,1,25,0.36,OHCond(mS/cm),0,1.99,https://doi.org/10.1016/j.memsci.2015.10.005
Chitosan,Im,CS/C4QHNT,[*]OCC1C(CO)OC(OC2C(CO)OC([*])C(N)C2O)C(N)C1O,*CC*,*CC*,100,0,0,glutaraldehyde,halloysite_nanotube,C(CC=O)CC=O,O=[Al]O[Si](C=C)(O[Si](C=C)(O[Al]=O)C=C)C=C,O=[Al]O[Si](O[Si](N1C=[N+](CCCC)C=C1)(N2C=[N+](CCCC)C=C2)O[Al]=O)(N3C=[N+](CCCC)C=C3)N4C=[N+](CCCC)C=C4.[Cl-],2,0,0,N/A,0,N/A,100,1,25,0.36,OHCond(mS/cm),0,1.99,https://doi.org/10.1016/j.memsci.2015.10.005
Chitosan,Im,CS/HNT,[*]OCC1C(CO)OC(OC2C(CO)OC([*])C(N)C2O)C(N)C1O,*CC*,*CC*,100,0,0,glutaraldehyde,halloysite_nanotube,C(CC=O)CC=O,O[Si](O[Al]=O)(O[Si](O)(O[Al]=O)O)O,*CC*,2,5,0,N/A,0,N/A,100,1,40,,OHCond(mS/cm),0,2.66,https://doi.org/10.1016/j.memsci.2015.10.005
Chitosan,Im,CS,[*]OCC1C(CO)OC(OC2C(CO)OC([*])C(N)C2O)C(N)C1O,*CC*,*CC*,100,0,0,N/A,N/A,*CC*,*CC*,*CC*,0,0,0,N/A,0,N/A,100,1,30,,OHCond(mS/cm),0,2.73,https://doi.org/10.1016/j.memsci.2015.10.005
Chitosan,Im,CS/BQHNT,[*]OCC1C(CO)OC(OC2C(CO)OC([*])C(N)C2O)C(N)C1O,*CC*,*CC*,100,0,0,glutaraldehyde,halloysite_nanotube,C(CC=O)CC=O,O=[Al]O[Si](C=C)(O[Si](C=C)(O[Al]=O)C=C)C=C,O=[Al]O[Si](N1C=[N+](C2=CC=CC=C2)C=C1)(O[Si](O[Al]=O)(N3C=[N+](C4=CC=CC=C4)C=C3)N5C=[N+](C6=CC=CC=C6)C=C5)N7C=[N+](C8=CC=CC=C8)C=C7.[Cl-],2,0.985,1.515,N/A,0,N/A,100,1,25,0.38,OHCond(mS/cm),0,2.99,https://doi.org/10.1016/j.memsci.2015.10.005
Chitosan,Im,CS,[*]OCC1C(CO)OC(OC2C(CO)OC([*])C(N)C2O)C(N)C1O,*CC*,*CC*,100,0,0,N/A,N/A,*CC*,*CC*,*CC*,0,0,0,N/A,0,N/A,100,1,40,,OHCond(mS/cm),0,3.31,https://doi.org/10.1016/j.memsci.2015.10.005
Chitosan,Im,CS/BQHNT,[*]OCC1C(CO)OC(OC2C(CO)OC([*])C(N)C2O)C(N)C1O,*CC*,*CC*,100,0,0,glutaraldehyde,halloysite_nanotube,C(CC=O)CC=O,O=[Al]O[Si](C=C)(O[Si](C=C)(O[Al]=O)C=C)C=C,O=[Al]O[Si](N1C=[N+](C2=CC=CC=C2)C=C1)(O[Si](O[Al]=O)(N3C=[N+](C4=CC=CC=C4)C=C3)N5C=[N+](C6=CC=CC=C6)C=C5)N7C=[N+](C8=CC=CC=C8)C=C7.[Cl-],2,3.94,6.06,N/A,0,N/A,100,1,25,0.41,OHCond(mS/cm),0,3.32,https://doi.org/10.1016/j.memsci.2015.10.005
Chitosan,Im,CS/HNT,[*]OCC1C(CO)OC(OC2C(CO)OC([*])C(N)C2O)C(N)C1O,*CC*,*CC*,100,0,0,glutaraldehyde,halloysite_nanotube,C(CC=O)CC=O,O[Si](O[Al]=O)(O[Si](O)(O[Al]=O)O)O,*CC*,2,5,0,N/A,0,N/A,100,1,50,,OHCond(mS/cm),0,3.48,https://doi.org/10.1016/j.memsci.2015.10.005
Chitosan,Im,CS/C10QHNT,[*]OCC1C(CO)OC(OC2C(CO)OC([*])C(N)C2O)C(N)C1O,*CC*,*CC*,100,0,0,glutaraldehyde,halloysite_nanotube,C(CC=O)CC=O,O=[Al]O[Si](C=C)(O[Si](C=C)(O[Al]=O)C=C)C=C,O=[Al]O[Si](N1C=[N+](C=C1)CCCCCCCCCC)(N2C=[N+](C=C2)CCCCCCCCCC)O[Si](N3C=[N+](C=C3)CCCCCCCCCC)(O[Al]=O)N4C=[N+](C=C4)CCCCCCCCCC.[Cl-],2,0.925,1.575,N/A,0,N/A,100,1,25,0.38,OHCond(mS/cm),0,3.56,https://doi.org/10.1016/j.memsci.2015.10.005
Chitosan,Im,CS/BQHNT,[*]OCC1C(CO)OC(OC2C(CO)OC([*])C(N)C2O)C(N)C1O,*CC*,*CC*,100,0,0,glutaraldehyde,halloysite_nanotube,C(CC=O)CC=O,O=[Al]O[Si](C=C)(O[Si](C=C)(O[Al]=O)C=C)C=C,O=[Al]O[Si](N1C=[N+](C2=CC=CC=C2)C=C1)(O[Si](O[Al]=O)(N3C=[N+](C4=CC=CC=C4)C=C3)N5C=[N+](C6=CC=CC=C6)C=C5)N7C=[N+](C8=CC=CC=C8)C=C7.[Cl-],2,1.97,3.03,N/A,0,N/A,100,1,25,0.38,OHCond(mS/cm),0,3.58,https://doi.org/10.1016/j.memsci.2015.10.005
Chitosan,Im,CS/BQHNT,[*]OCC1C(CO)OC(OC2C(CO)OC([*])C(N)C2O)C(N)C1O,*CC*,*CC*,100,0,0,glutaraldehyde,halloysite_nanotube,C(CC=O)CC=O,O=[Al]O[Si](C=C)(O[Si](C=C)(O[Al]=O)C=C)C=C,O=[Al]O[Si](N1C=[N+](C2=CC=CC=C2)C=C1)(O[Si](O[Al]=O)(N3C=[N+](C4=CC=CC=C4)C=C3)N5C=[N+](C6=CC=CC=C6)C=C5)N7C=[N+](C8=CC=CC=C8)C=C7.[Cl-],2,2.955,4.545,N/A,0,N/A,100,1,25,0.39,OHCond(mS/cm),0,3.85,https://doi.org/10.1016/j.memsci.2015.10.005
Chitosan,Im,CS/C4QHNT,[*]OCC1C(CO)OC(OC2C(CO)OC([*])C(N)C2O)C(N)C1O,*CC*,*CC*,100,0,0,glutaraldehyde,halloysite_nanotube,C(CC=O)CC=O,O=[Al]O[Si](C=C)(O[Si](C=C)(O[Al]=O)C=C)C=C,O=[Al]O[Si](O[Si](N1C=[N+](CCCC)C=C1)(N2C=[N+](CCCC)C=C2)O[Al]=O)(N3C=[N+](CCCC)C=C3)N4C=[N+](CCCC)C=C4.[Cl-],2,1.5525,0.9475,N/A,0,N/A,100,1,25,0.39,OHCond(mS/cm),0,3.98,https://doi.org/10.1016/j.memsci.2015.10.005
Chitosan,Im,CS,[*]OCC1C(CO)OC(OC2C(CO)OC([*])C(N)C2O)C(N)C1O,*CC*,*CC*,100,0,0,N/A,N/A,*CC*,*CC*,*CC*,0,0,0,N/A,0,N/A,100,1,50,,OHCond(mS/cm),0,4.04,https://doi.org/10.1016/j.memsci.2015.10.005
Chitosan,Im,CS/BQHNT,[*]OCC1C(CO)OC(OC2C(CO)OC([*])C(N)C2O)C(N)C1O,*CC*,*CC*,100,0,0,glutaraldehyde,halloysite_nanotube,C(CC=O)CC=O,O=[Al]O[Si](C=C)(O[Si](C=C)(O[Al]=O)C=C)C=C,O=[Al]O[Si](N1C=[N+](C2=CC=CC=C2)C=C1)(O[Si](O[Al]=O)(N3C=[N+](C4=CC=CC=C4)C=C3)N5C=[N+](C6=CC=CC=C6)C=C5)N7C=[N+](C8=CC=CC=C8)C=C7.[Cl-],2,0.985,1.515,N/A,0,N/A,100,1,30,,OHCond(mS/cm),0,4.04,https://doi.org/10.1016/j.memsci.2015.10.005
Chitosan,Im,CS/C10QHNT,[*]OCC1C(CO)OC(OC2C(CO)OC([*])C(N)C2O)C(N)C1O,*CC*,*CC*,100,0,0,glutaraldehyde,halloysite_nanotube,C(CC=O)CC=O,O=[Al]O[Si](C=C)(O[Si](C=C)(O[Al]=O)C=C)C=C,O=[Al]O[Si](N1C=[N+](C=C1)CCCCCCCCCC)(N2C=[N+](C=C2)CCCCCCCCCC)O[Si](N3C=[N+](C=C3)CCCCCCCCCC)(O[Al]=O)N4C=[N+](C=C4)CCCCCCCCCC.[Cl-],2,1.85,3.15,N/A,0,N/A,100,1,25,0.39,OHCond(mS/cm),0,4.07,https://doi.org/10.1016/j.memsci.2015.10.005
Chitosan,Im,CS/C10QHNT,[*]OCC1C(CO)OC(OC2C(CO)OC([*])C(N)C2O)C(N)C1O,*CC*,*CC*,100,0,0,glutaraldehyde,halloysite_nanotube,C(CC=O)CC=O,O=[Al]O[Si](C=C)(O[Si](C=C)(O[Al]=O)C=C)C=C,O=[Al]O[Si](N1C=[N+](C=C1)CCCCCCCCCC)(N2C=[N+](C=C2)CCCCCCCCCC)O[Si](N3C=[N+](C=C3)CCCCCCCCCC)(O[Al]=O)N4C=[N+](C=C4)CCCCCCCCCC.[Cl-],2,3.7,6.3,N/A,0,N/A,100,1,25,0.41,OHCond(mS/cm),0,4.25,https://doi.org/10.1016/j.memsci.2015.10.005
Chitosan,Im,CS/HNT,[*]OCC1C(CO)OC(OC2C(CO)OC([*])C(N)C2O)C(N)C1O,*CC*,*CC*,100,0,0,glutaraldehyde,halloysite_nanotube,C(CC=O)CC=O,O[Si](O[Al]=O)(O[Si](O)(O[Al]=O)O)O,*CC*,2,5,0,N/A,0,N/A,100,1,60,,OHCond(mS/cm),0,4.3,https://doi.org/10.1016/j.memsci.2015.10.005
Chitosan,Im,CS/C4QHNT,[*]OCC1C(CO)OC(OC2C(CO)OC([*])C(N)C2O)C(N)C1O,*CC*,*CC*,100,0,0,glutaraldehyde,halloysite_nanotube,C(CC=O)CC=O,O=[Al]O[Si](C=C)(O[Si](C=C)(O[Al]=O)C=C)C=C,O=[Al]O[Si](O[Si](N1C=[N+](CCCC)C=C1)(N2C=[N+](CCCC)C=C2)O[Al]=O)(N3C=[N+](CCCC)C=C3)N4C=[N+](CCCC)C=C4.[Cl-],2,3.105,1.895,N/A,0,N/A,100,1,25,0.4,OHCond(mS/cm),0,4.35,https://doi.org/10.1016/j.memsci.2015.10.005
Chitosan,Im,CS/EQHNT,[*]OCC1C(CO)OC(OC2C(CO)OC([*])C(N)C2O)C(N)C1O,*CC*,*CC*,100,0,0,glutaraldehyde,halloysite_nanotube,C(CC=O)CC=O,O=[Al]O[Si](C=C)(O[Si](C=C)(O[Al]=O)C=C)C=C,O=[Al]O[Si](N1C=[N+](C(OCC)=O)C=C1)(O[Si](O[Al]=O)(N2C=[N+](C(OCC)=O)C=C2)N3C=[N+](C(OCC)=O)C=C3)N4C=[N+](C(OCC)=O)C=C4.[Cl-],2,0.965,1.535,N/A,0,N/A,100,1,25,0.37,OHCond(mS/cm),0,4.52,https://doi.org/10.1016/j.memsci.2015.10.005
Chitosan,Im,CS/C10QHNT,[*]OCC1C(CO)OC(OC2C(CO)OC([*])C(N)C2O)C(N)C1O,*CC*,*CC*,100,0,0,glutaraldehyde,halloysite_nanotube,C(CC=O)CC=O,O=[Al]O[Si](C=C)(O[Si](C=C)(O[Al]=O)C=C)C=C,O=[Al]O[Si](N1C=[N+](C=C1)CCCCCCCCCC)(N2C=[N+](C=C2)CCCCCCCCCC)O[Si](N3C=[N+](C=C3)CCCCCCCCCC)(O[Al]=O)N4C=[N+](C=C4)CCCCCCCCCC.[Cl-],2,2.775,4.725,N/A,0,N/A,100,1,25,0.4,OHCond(mS/cm),0,4.54,https://doi.org/10.1016/j.memsci.2015.10.005
Chitosan,Im,CS/C4QHNT,[*]OCC1C(CO)OC(OC2C(CO)OC([*])C(N)C2O)C(N)C1O,*CC*,*CC*,100,0,0,glutaraldehyde,halloysite_nanotube,C(CC=O)CC=O,O=[Al]O[Si](C=C)(O[Si](C=C)(O[Al]=O)C=C)C=C,O=[Al]O[Si](O[Si](N1C=[N+](CCCC)C=C1)(N2C=[N+](CCCC)C=C2)O[Al]=O)(N3C=[N+](CCCC)C=C3)N4C=[N+](CCCC)C=C4.[Cl-],2,6.21,3.79,N/A,0,N/A,100,1,25,0.42,OHCond(mS/cm),0,4.55,https://doi.org/10.1016/j.memsci.2015.10.005
Chitosan,Im,CS/EQHNT,[*]OCC1C(CO)OC(OC2C(CO)OC([*])C(N)C2O)C(N)C1O,*CC*,*CC*,100,0,0,glutaraldehyde,halloysite_nanotube,C(CC=O)CC=O,O=[Al]O[Si](C=C)(O[Si](C=C)(O[Al]=O)C=C)C=C,O=[Al]O[Si](N1C=[N+](C(OCC)=O)C=C1)(O[Si](O[Al]=O)(N2C=[N+](C(OCC)=O)C=C2)N3C=[N+](C(OCC)=O)C=C3)N4C=[N+](C(OCC)=O)C=C4.[Cl-],2,0.965,1.535,N/A,0,N/A,100,1,30,,OHCond(mS/cm),0,4.67,https://doi.org/10.1016/j.memsci.2015.10.005
Chitosan,Im,CS/C10QHNT,[*]OCC1C(CO)OC(OC2C(CO)OC([*])C(N)C2O)C(N)C1O,*CC*,*CC*,100,0,0,glutaraldehyde,halloysite_nanotube,C(CC=O)CC=O,O=[Al]O[Si](C=C)(O[Si](C=C)(O[Al]=O)C=C)C=C,O=[Al]O[Si](N1C=[N+](C=C1)CCCCCCCCCC)(N2C=[N+](C=C2)CCCCCCCCCC)O[Si](N3C=[N+](C=C3)CCCCCCCCCC)(O[Al]=O)N4C=[N+](C=C4)CCCCCCCCCC.[Cl-],2,1.85,3.15,N/A,0,N/A,100,1,30,,OHCond(mS/cm),0,4.72,https://doi.org/10.1016/j.memsci.2015.10.005
Chitosan,Im,CS/EQHNT,[*]OCC1C(CO)OC(OC2C(CO)OC([*])C(N)C2O)C(N)C1O,*CC*,*CC*,100,0,0,glutaraldehyde,halloysite_nanotube,C(CC=O)CC=O,O=[Al]O[Si](C=C)(O[Si](C=C)(O[Al]=O)C=C)C=C,O=[Al]O[Si](N1C=[N+](C(OCC)=O)C=C1)(O[Si](O[Al]=O)(N2C=[N+](C(OCC)=O)C=C2)N3C=[N+](C(OCC)=O)C=C3)N4C=[N+](C(OCC)=O)C=C4.[Cl-],2,1.93,3.07,N/A,0,N/A,100,1,25,0.38,OHCond(mS/cm),0,4.91,https://doi.org/10.1016/j.memsci.2015.10.005
Chitosan,Im,CS/C4QHNT,[*]OCC1C(CO)OC(OC2C(CO)OC([*])C(N)C2O)C(N)C1O,*CC*,*CC*,100,0,0,glutaraldehyde,halloysite_nanotube,C(CC=O)CC=O,O=[Al]O[Si](C=C)(O[Si](C=C)(O[Al]=O)C=C)C=C,O=[Al]O[Si](O[Si](N1C=[N+](CCCC)C=C1)(N2C=[N+](CCCC)C=C2)O[Al]=O)(N3C=[N+](CCCC)C=C3)N4C=[N+](CCCC)C=C4.[Cl-],2,4.6575,2.8425,N/A,0,N/A,100,1,25,0.41,OHCond(mS/cm),0,4.95,https://doi.org/10.1016/j.memsci.2015.10.005
Chitosan,Im,CS/BQHNT,[*]OCC1C(CO)OC(OC2C(CO)OC([*])C(N)C2O)C(N)C1O,*CC*,*CC*,100,0,0,glutaraldehyde,halloysite_nanotube,C(CC=O)CC=O,O=[Al]O[Si](C=C)(O[Si](C=C)(O[Al]=O)C=C)C=C,O=[Al]O[Si](N1C=[N+](C2=CC=CC=C2)C=C1)(O[Si](O[Al]=O)(N3C=[N+](C4=CC=CC=C4)C=C3)N5C=[N+](C6=CC=CC=C6)C=C5)N7C=[N+](C8=CC=CC=C8)C=C7.[Cl-],2,0.985,1.515,N/A,0,N/A,100,1,40,,OHCond(mS/cm),0,5.02,https://doi.org/10.1016/j.memsci.2015.10.005
Chitosan,Im,CS,[*]OCC1C(CO)OC(OC2C(CO)OC([*])C(N)C2O)C(N)C1O,*CC*,*CC*,100,0,0,N/A,N/A,*CC*,*CC*,*CC*,0,0,0,N/A,0,N/A,100,1,60,,OHCond(mS/cm),0,5.03,https://doi.org/10.1016/j.memsci.2015.10.005
Chitosan,Im,CS/EQHNT,[*]OCC1C(CO)OC(OC2C(CO)OC([*])C(N)C2O)C(N)C1O,*CC*,*CC*,100,0,0,glutaraldehyde,halloysite_nanotube,C(CC=O)CC=O,O=[Al]O[Si](C=C)(O[Si](C=C)(O[Al]=O)C=C)C=C,O=[Al]O[Si](N1C=[N+](C(OCC)=O)C=C1)(O[Si](O[Al]=O)(N2C=[N+](C(OCC)=O)C=C2)N3C=[N+](C(OCC)=O)C=C3)N4C=[N+](C(OCC)=O)C=C4.[Cl-],2,3.86,6.14,N/A,0,N/A,100,1,25,0.4,OHCond(mS/cm),0,5.15,https://doi.org/10.1016/j.memsci.2015.10.005
Chitosan,Im,CS/HNT,[*]OCC1C(CO)OC(OC2C(CO)OC([*])C(N)C2O)C(N)C1O,*CC*,*CC*,100,0,0,glutaraldehyde,halloysite_nanotube,C(CC=O)CC=O,O[Si](O[Al]=O)(O[Si](O)(O[Al]=O)O)O,*CC*,2,5,0,N/A,0,N/A,100,1,70,,OHCond(mS/cm),0,5.17,https://doi.org/10.1016/j.memsci.2015.10.005
Chitosan,Im,CS/EQHNT,[*]OCC1C(CO)OC(OC2C(CO)OC([*])C(N)C2O)C(N)C1O,*CC*,*CC*,100,0,0,glutaraldehyde,halloysite_nanotube,C(CC=O)CC=O,O=[Al]O[Si](C=C)(O[Si](C=C)(O[Al]=O)C=C)C=C,O=[Al]O[Si](N1C=[N+](C(OCC)=O)C=C1)(O[Si](O[Al]=O)(N2C=[N+](C(OCC)=O)C=C2)N3C=[N+](C(OCC)=O)C=C3)N4C=[N+](C(OCC)=O)C=C4.[Cl-],2,3.86,6.14,N/A,0,N/A,100,1,30,,OHCond(mS/cm),0,5.23,https://doi.org/10.1016/j.memsci.2015.10.005
Chitosan,Im,CS/C4QHNT,[*]OCC1C(CO)OC(OC2C(CO)OC([*])C(N)C2O)C(N)C1O,*CC*,*CC*,100,0,0,glutaraldehyde,halloysite_nanotube,C(CC=O)CC=O,O=[Al]O[Si](C=C)(O[Si](C=C)(O[Al]=O)C=C)C=C,O=[Al]O[Si](O[Si](N1C=[N+](CCCC)C=C1)(N2C=[N+](CCCC)C=C2)O[Al]=O)(N3C=[N+](CCCC)C=C3)N4C=[N+](CCCC)C=C4.[Cl-],2,3.105,1.895,N/A,0,N/A,100,1,30,,OHCond(mS/cm),0,5.35,https://doi.org/10.1016/j.memsci.2015.10.005
Chitosan,Im,CS/EQHNT,[*]OCC1C(CO)OC(OC2C(CO)OC([*])C(N)C2O)C(N)C1O,*CC*,*CC*,100,0,0,glutaraldehyde,halloysite_nanotube,C(CC=O)CC=O,O=[Al]O[Si](C=C)(O[Si](C=C)(O[Al]=O)C=C)C=C,O=[Al]O[Si](N1C=[N+](C(OCC)=O)C=C1)(O[Si](O[Al]=O)(N2C=[N+](C(OCC)=O)C=C2)N3C=[N+](C(OCC)=O)C=C3)N4C=[N+](C(OCC)=O)C=C4.[Cl-],2,2.895,4.605,N/A,0,N/A,100,1,25,0.39,OHCond(mS/cm),0,5.59,https://doi.org/10.1016/j.memsci.2015.10.005
