Repository: williamschertzer/computational_artifact

# Computational Artifact: William Schertzer CSE-MSE PhD Qualifying Exam

This repository contains the computational artifact submitted by **William Schertzer** for the PhD CSE-MSE Qualifying Examination. It includes the full workflow for processing, analyzing, and modeling anion exchange membrane (AEM) data extracted from the literature, with the aim of accelerating materials discovery using machine learning.

## Repository Structure

### `raw_data/`
Contains the original AEM datasets, directly extracted and curated from peer-reviewed literature.

File: raw_data/aem_aging_3_18_25.csv (part 6 of 30)
Backbone,Cation,Sample,smiles1,smiles2,smiles3,c1,c2,c3,additive_name_1,additive_name_2,additive_smiles1,additive_smiles2,additive_smiles3,additivec1,additivec2,additivec3,solvent,solvent_conc(M),stab_temp,RH(%),lw,Temp(C),EXP_IEC,prop,time(h),value,DOI
Chitosan,Im,CS/EQHNT,[*]OCC1C(CO)OC(OC2C(CO)OC([*])C(N)C2O)C(N)C1O,*CC*,*CC*,100,0,0,glutaraldehyde,halloysite_nanotube,C(CC=O)CC=O,O=[Al]O[Si](C=C)(O[Si](C=C)(O[Al]=O)C=C)C=C,O=[Al]O[Si](N1C=[N+](C(OCC)=O)C=C1)(O[Si](O[Al]=O)(N2C=[N+](C(OCC)=O)C=C2)N3C=[N+](C(OCC)=O)C=C3)N4C=[N+](C(OCC)=O)C=C4.[Cl-],2,0.965,1.535,N/A,0,N/A,100,1,40,,OHCond(mS/cm),0,5.72,https://doi.org/10.1016/j.memsci.2015.10.005
Chitosan,Im,CS/EQHNT,[*]OCC1C(CO)OC(OC2C(CO)OC([*])C(N)C2O)C(N)C1O,*CC*,*CC*,100,0,0,glutaraldehyde,halloysite_nanotube,C(CC=O)CC=O,O=[Al]O[Si](C=C)(O[Si](C=C)(O[Al]=O)C=C)C=C,O=[Al]O[Si](N1C=[N+](C(OCC)=O)C=C1)(O[Si](O[Al]=O)(N2C=[N+](C(OCC)=O)C=C2)N3C=[N+](C(OCC)=O)C=C3)N4C=[N+](C(OCC)=O)C=C4.[Cl-],2,1.93,3.07,N/A,0,N/A,100,1,30,,OHCond(mS/cm),0,5.89,https://doi.org/10.1016/j.memsci.2015.10.005
Chitosan,Im,CS/C10QHNT,[*]OCC1C(CO)OC(OC2C(CO)OC([*])C(N)C2O)C(N)C1O,*CC*,*CC*,100,0,0,glutaraldehyde,halloysite_nanotube,C(CC=O)CC=O,O=[Al]O[Si](C=C)(O[Si](C=C)(O[Al]=O)C=C)C=C,O=[Al]O[Si](N1C=[N+](C=C1)CCCCCCCCCC)(N2C=[N+](C=C2)CCCCCCCCCC)O[Si](N3C=[N+](C=C3)CCCCCCCCCC)(O[Al]=O)N4C=[N+](C=C4)CCCCCCCCCC.[Cl-],2,1.85,3.15,N/A,0,N/A,100,1,40,,OHCond(mS/cm),0,5.95,https://doi.org/10.1016/j.memsci.2015.10.005
Chitosan,Im,CS/HNT,[*]OCC1C(CO)OC(OC2C(CO)OC([*])C(N)C2O)C(N)C1O,*CC*,*CC*,100,0,0,glutaraldehyde,halloysite_nanotube,C(CC=O)CC=O,O[Si](O[Al]=O)(O[Si](O)(O[Al]=O)O)O,*CC*,2,5,0,N/A,0,N/A,100,1,80,,OHCond(mS/cm),0,6.13,https://doi.org/10.1016/j.memsci.2015.10.005
Chitosan,Im,CS/BQHNT,[*]OCC1C(CO)OC(OC2C(CO)OC([*])C(N)C2O)C(N)C1O,*CC*,*CC*,100,0,0,glutaraldehyde,halloysite_nanotube,C(CC=O)CC=O,O=[Al]O[Si](C=C)(O[Si](C=C)(O[Al]=O)C=C)C=C,O=[Al]O[Si](N1C=[N+](C2=CC=CC=C2)C=C1)(O[Si](O[Al]=O)(N3C=[N+](C4=CC=CC=C4)C=C3)N5C=[N+](C6=CC=CC=C6)C=C5)N7C=[N+](C8=CC=CC=C8)C=C7.[Cl-],2,0.985,1.515,N/A,0,N/A,100,1,50,,OHCond(mS/cm),0,6.3,https://doi.org/10.1016/j.memsci.2015.10.005
Chitosan,Im,CS,[*]OCC1C(CO)OC(OC2C(CO)OC([*])C(N)C2O)C(N)C1O,*CC*,*CC*,100,0,0,N/A,N/A,*CC*,*CC*,*CC*,0,0,0,N/A,0,N/A,100,1,70,,OHCond(mS/cm),0,6.33,https://doi.org/10.1016/j.memsci.2015.10.005
Chitosan,Im,CS/C4QHNT,[*]OCC1C(CO)OC(OC2C(CO)OC([*])C(N)C2O)C(N)C1O,*CC*,*CC*,100,0,0,glutaraldehyde,halloysite_nanotube,C(CC=O)CC=O,O=[Al]O[Si](C=C)(O[Si](C=C)(O[Al]=O)C=C)C=C,O=[Al]O[Si](O[Si](N1C=[N+](CCCC)C=C1)(N2C=[N+](CCCC)C=C2)O[Al]=O)(N3C=[N+](CCCC)C=C3)N4C=[N+](CCCC)C=C4.[Cl-],2,3.105,1.895,N/A,0,N/A,100,1,40,,OHCond(mS/cm),0,6.36,https://doi.org/10.1016/j.memsci.2015.10.005
Chitosan,Im,CS/EQHNT,[*]OCC1C(CO)OC(OC2C(CO)OC([*])C(N)C2O)C(N)C1O,*CC*,*CC*,100,0,0,glutaraldehyde,halloysite_nanotube,C(CC=O)CC=O,O=[Al]O[Si](C=C)(O[Si](C=C)(O[Al]=O)C=C)C=C,O=[Al]O[Si](N1C=[N+](C(OCC)=O)C=C1)(O[Si](O[Al]=O)(N2C=[N+](C(OCC)=O)C=C2)N3C=[N+](C(OCC)=O)C=C3)N4C=[N+](C(OCC)=O)C=C4.[Cl-],2,3.86,6.14,N/A,0,N/A,100,1,40,,OHCond(mS/cm),0,6.56,https://doi.org/10.1016/j.memsci.2015.10.005
Chitosan,Im,CS/EQHNT,[*]OCC1C(CO)OC(OC2C(CO)OC([*])C(N)C2O)C(N)C1O,*CC*,*CC*,100,0,0,glutaraldehyde,halloysite_nanotube,C(CC=O)CC=O,O=[Al]O[Si](C=C)(O[Si](C=C)(O[Al]=O)C=C)C=C,O=[Al]O[Si](N1C=[N+](C(OCC)=O)C=C1)(O[Si](O[Al]=O)(N2C=[N+](C(OCC)=O)C=C2)N3C=[N+](C(OCC)=O)C=C3)N4C=[N+](C(OCC)=O)C=C4.[Cl-],2,2.895,4.605,N/A,0,N/A,100,1,40,,OHCond(mS/cm),0,6.86,https://doi.org/10.1016/j.memsci.2015.10.005
Chitosan,Im,CS/HNT,[*]OCC1C(CO)OC(OC2C(CO)OC([*])C(N)C2O)C(N)C1O,*CC*,*CC*,100,0,0,glutaraldehyde,halloysite_nanotube,C(CC=O)CC=O,O[Si](O[Al]=O)(O[Si](O)(O[Al]=O)O)O,*CC*,2,5,0,N/A,0,N/A,100,1,90,,OHCond(mS/cm),0,6.88,https://doi.org/10.1016/j.memsci.2015.10.005
Chitosan,Im,CS/EQHNT,[*]OCC1C(CO)OC(OC2C(CO)OC([*])C(N)C2O)C(N)C1O,*CC*,*CC*,100,0,0,glutaraldehyde,halloysite_nanotube,C(CC=O)CC=O,O=[Al]O[Si](C=C)(O[Si](C=C)(O[Al]=O)C=C)C=C,O=[Al]O[Si](N1C=[N+](C(OCC)=O)C=C1)(O[Si](O[Al]=O)(N2C=[N+](C(OCC)=O)C=C2)N3C=[N+](C(OCC)=O)C=C3)N4C=[N+](C(OCC)=O)C=C4.[Cl-],2,0.965,1.535,N/A,0,N/A,100,1,50,,OHCond(mS/cm),0,6.96,https://doi.org/10.1016/j.memsci.2015.10.005
Chitosan,Im,CS/C10QHNT,[*]OCC1C(CO)OC(OC2C(CO)OC([*])C(N)C2O)C(N)C1O,*CC*,*CC*,100,0,0,glutaraldehyde,halloysite_nanotube,C(CC=O)CC=O,O=[Al]O[Si](C=C)(O[Si](C=C)(O[Al]=O)C=C)C=C,O=[Al]O[Si](N1C=[N+](C=C1)CCCCCCCCCC)(N2C=[N+](C=C2)CCCCCCCCCC)O[Si](N3C=[N+](C=C3)CCCCCCCCCC)(O[Al]=O)N4C=[N+](C=C4)CCCCCCCCCC.[Cl-],2,1.85,3.15,N/A,0,N/A,100,1,50,,OHCond(mS/cm),0,7.13,https://doi.org/10.1016/j.memsci.2015.10.005
Chitosan,Im,CS/EQHNT,[*]OCC1C(CO)OC(OC2C(CO)OC([*])C(N)C2O)C(N)C1O,*CC*,*CC*,100,0,0,glutaraldehyde,halloysite_nanotube,C(CC=O)CC=O,O=[Al]O[Si](C=C)(O[Si](C=C)(O[Al]=O)C=C)C=C,O=[Al]O[Si](N1C=[N+](C(OCC)=O)C=C1)(O[Si](O[Al]=O)(N2C=[N+](C(OCC)=O)C=C2)N3C=[N+](C(OCC)=O)C=C3)N4C=[N+](C(OCC)=O)C=C4.[Cl-],2,1.93,3.07,N/A,0,N/A,100,1,40,,OHCond(mS/cm),0,7.17,https://doi.org/10.1016/j.memsci.2015.10.005
Chitosan,Im,CS/BQHNT,[*]OCC1C(CO)OC(OC2C(CO)OC([*])C(N)C2O)C(N)C1O,*CC*,*CC*,100,0,0,glutaraldehyde,halloysite_nanotube,C(CC=O)CC=O,O=[Al]O[Si](C=C)(O[Si](C=C)(O[Al]=O)C=C)C=C,O=[Al]O[Si](N1C=[N+](C2=CC=CC=C2)C=C1)(O[Si](O[Al]=O)(N3C=[N+](C4=CC=CC=C4)C=C3)N5C=[N+](C6=CC=CC=C6)C=C5)N7C=[N+](C8=CC=CC=C8)C=C7.[Cl-],2,0.985,1.515,N/A,0,N/A,100,1,60,,OHCond(mS/cm),0,7.41,https://doi.org/10.1016/j.memsci.2015.10.005
Chitosan,Im,CS,[*]OCC1C(CO)OC(OC2C(CO)OC([*])C(N)C2O)C(N)C1O,*CC*,*CC*,100,0,0,N/A,N/A,*CC*,*CC*,*CC*,0,0,0,KOH,1,80,100,1,80,,OHCond(mS/cm),240,7.44,https://doi.org/10.1016/j.memsci.2015.10.005
Chitosan,Im,CS,[*]OCC1C(CO)OC(OC2C(CO)OC([*])C(N)C2O)C(N)C1O,*CC*,*CC*,100,0,0,N/A,N/A,*CC*,*CC*,*CC*,0,0,0,KOH,1,80,100,1,80,,OHCond(mS/cm),216,7.45,https://doi.org/10.1016/j.memsci.2015.10.005
Chitosan,Im,CS,[*]OCC1C(CO)OC(OC2C(CO)OC([*])C(N)C2O)C(N)C1O,*CC*,*CC*,100,0,0,N/A,N/A,*CC*,*CC*,*CC*,0,0,0,KOH,1,80,100,1,80,,OHCond(mS/cm),192,7.5,https://doi.org/10.1016/j.memsci.2015.10.005
Chitosan,Im,CS,[*]OCC1C(CO)OC(OC2C(CO)OC([*])C(N)C2O)C(N)C1O,*CC*,*CC*,100,0,0,N/A,N/A,*CC*,*CC*,*CC*,0,0,0,KOH,1,80,100,1,80,,OHCond(mS/cm),168,7.52,https://doi.org/10.1016/j.memsci.2015.10.005
Chitosan,Im,CS,[*]OCC1C(CO)OC(OC2C(CO)OC([*])C(N)C2O)C(N)C1O,*CC*,*CC*,100,0,0,N/A,N/A,*CC*,*CC*,*CC*,0,0,0,KOH,1,80,100,1,80,,OHCond(mS/cm),144,7.54,https://doi.org/10.1016/j.memsci.2015.10.005
Chitosan,Im,CS/C4QHNT,[*]OCC1C(CO)OC(OC2C(CO)OC([*])C(N)C2O)C(N)C1O,*CC*,*CC*,100,0,0,glutaraldehyde,halloysite_nanotube,C(CC=O)CC=O,O=[Al]O[Si](C=C)(O[Si](C=C)(O[Al]=O)C=C)C=C,O=[Al]O[Si](O[Si](N1C=[N+](CCCC)C=C1)(N2C=[N+](CCCC)C=C2)O[Al]=O)(N3C=[N+](CCCC)C=C3)N4C=[N+](CCCC)C=C4.[Cl-],2,3.105,1.895,N/A,0,N/A,100,1,50,,OHCond(mS/cm),0,7.58,https://doi.org/10.1016/j.memsci.2015.10.005
Chitosan,Im,CS,[*]OCC1C(CO)OC(OC2C(CO)OC([*])C(N)C2O)C(N)C1O,*CC*,*CC*,100,0,0,N/A,N/A,*CC*,*CC*,*CC*,0,0,0,KOH,1,80,100,1,80,,OHCond(mS/cm),120,7.59,https://doi.org/10.1016/j.memsci.2015.10.005
Chitosan,Im,CS,[*]OCC1C(CO)OC(OC2C(CO)OC([*])C(N)C2O)C(N)C1O,*CC*,*CC*,100,0,0,N/A,N/A,*CC*,*CC*,*CC*,0,0,0,KOH,1,80,100,1,80,,OHCond(mS/cm),48,7.6,https://doi.org/10.1016/j.memsci.2015.10.005
Chitosan,Im,CS,[*]OCC1C(CO)OC(OC2C(CO)OC([*])C(N)C2O)C(N)C1O,*CC*,*CC*,100,0,0,N/A,N/A,*CC*,*CC*,*CC*,0,0,0,KOH,1,80,100,1,80,,OHCond(mS/cm),96,7.6,https://doi.org/10.1016/j.memsci.2015.10.005
Chitosan,Im,CS,[*]OCC1C(CO)OC(OC2C(CO)OC([*])C(N)C2O)C(N)C1O,*CC*,*CC*,100,0,0,N/A,N/A,*CC*,*CC*,*CC*,0,0,0,KOH,1,80,100,1,80,,OHCond(mS/cm),72,7.67,https://doi.org/10.1016/j.memsci.2015.10.005
Chitosan,Im,CS,[*]OCC1C(CO)OC(OC2C(CO)OC([*])C(N)C2O)C(N)C1O,*CC*,*CC*,100,0,0,N/A,N/A,*CC*,*CC*,*CC*,0,0,0,KOH,1,80,100,1,80,,OHCond(mS/cm),24,7.7,https://doi.org/10.1016/j.memsci.2015.10.005
Chitosan,Im,CS/EQHNT,[*]OCC1C(CO)OC(OC2C(CO)OC([*])C(N)C2O)C(N)C1O,*CC*,*CC*,100,0,0,glutaraldehyde,halloysite_nanotube,C(CC=O)CC=O,O=[Al]O[Si](C=C)(O[Si](C=C)(O[Al]=O)C=C)C=C,O=[Al]O[Si](N1C=[N+](C(OCC)=O)C=C1)(O[Si](O[Al]=O)(N2C=[N+](C(OCC)=O)C=C2)N3C=[N+](C(OCC)=O)C=C3)N4C=[N+](C(OCC)=O)C=C4.[Cl-],2,3.86,6.14,N/A,0,N/A,100,1,50,,OHCond(mS/cm),0,7.77,https://doi.org/10.1016/j.memsci.2015.10.005
Chitosan,Im,CS,[*]OCC1C(CO)OC(OC2C(CO)OC([*])C(N)C2O)C(N)C1O,*CC*,*CC*,100,0,0,N/A,N/A,*CC*,*CC*,*CC*,0,0,0,KOH,1,80,100,1,80,,OHCond(mS/cm),0,7.8,https://doi.org/10.1016/j.memsci.2015.10.005
Chitosan,Im,CS,[*]OCC1C(CO)OC(OC2C(CO)OC([*])C(N)C2O)C(N)C1O,*CC*,*CC*,100,0,0,N/A,N/A,*CC*,*CC*,*CC*,0,0,0,N/A,0,N/A,100,1,80,,OHCond(mS/cm),0,7.89,https://doi.org/10.1016/j.memsci.2015.10.005
Chitosan,Im,CS/EQHNT,[*]OCC1C(CO)OC(OC2C(CO)OC([*])C(N)C2O)C(N)C1O,*CC*,*CC*,100,0,0,glutaraldehyde,halloysite_nanotube,C(CC=O)CC=O,O=[Al]O[Si](C=C)(O[Si](C=C)(O[Al]=O)C=C)C=C,O=[Al]O[Si](N1C=[N+](C(OCC)=O)C=C1)(O[Si](O[Al]=O)(N2C=[N+](C(OCC)=O)C=C2)N3C=[N+](C(OCC)=O)C=C3)N4C=[N+](C(OCC)=O)C=C4.[Cl-],2,0.965,1.535,N/A,0,N/A,100,1,60,,OHCond(mS/cm),0,8.05,https://doi.org/10.1016/j.memsci.2015.10.005
Chitosan,Im,CS/C10QHNT,[*]OCC1C(CO)OC(OC2C(CO)OC([*])C(N)C2O)C(N)C1O,*CC*,*CC*,100,0,0,glutaraldehyde,halloysite_nanotube,C(CC=O)CC=O,O=[Al]O[Si](C=C)(O[Si](C=C)(O[Al]=O)C=C)C=C,O=[Al]O[Si](N1C=[N+](C=C1)CCCCCCCCCC)(N2C=[N+](C=C2)CCCCCCCCCC)O[Si](N3C=[N+](C=C3)CCCCCCCCCC)(O[Al]=O)N4C=[N+](C=C4)CCCCCCCCCC.[Cl-],2,1.85,3.15,N/A,0,N/A,100,1,60,,OHCond(mS/cm),0,8.06,https://doi.org/10.1016/j.memsci.2015.10.005
Chitosan,Im,CS/EQHNT,[*]OCC1C(CO)OC(OC2C(CO)OC([*])C(N)C2O)C(N)C1O,*CC*,*CC*,100,0,0,glutaraldehyde,halloysite_nanotube,C(CC=O)CC=O,O=[Al]O[Si](C=C)(O[Si](C=C)(O[Al]=O)C=C)C=C,O=[Al]O[Si](N1C=[N+](C(OCC)=O)C=C1)(O[Si](O[Al]=O)(N2C=[N+](C(OCC)=O)C=C2)N3C=[N+](C(OCC)=O)C=C3)N4C=[N+](C(OCC)=O)C=C4.[Cl-],2,2.895,4.605,N/A,0,N/A,100,1,50,,OHCond(mS/cm),0,8.08,https://doi.org/10.1016/j.memsci.2015.10.005
Chitosan,Im,CS/EQHNT,[*]OCC1C(CO)OC(OC2C(CO)OC([*])C(N)C2O)C(N)C1O,*CC*,*CC*,100,0,0,glutaraldehyde,halloysite_nanotube,C(CC=O)CC=O,O=[Al]O[Si](C=C)(O[Si](C=C)(O[Al]=O)C=C)C=C,O=[Al]O[Si](N1C=[N+](C(OCC)=O)C=C1)(O[Si](O[Al]=O)(N2C=[N+](C(OCC)=O)C=C2)N3C=[N+](C(OCC)=O)C=C3)N4C=[N+](C(OCC)=O)C=C4.[Cl-],2,1.93,3.07,N/A,0,N/A,100,1,50,,OHCond(mS/cm),0,8.36,https://doi.org/10.1016/j.memsci.2015.10.005
Chitosan,Im,CS/EQHNT,[*]OCC1C(CO)OC(OC2C(CO)OC([*])C(N)C2O)C(N)C1O,*CC*,*CC*,100,0,0,glutaraldehyde,halloysite_nanotube,C(CC=O)CC=O,O=[Al]O[Si](C=C)(O[Si](C=C)(O[Al]=O)C=C)C=C,O=[Al]O[Si](N1C=[N+](C(OCC)=O)C=C1)(O[Si](O[Al]=O)(N2C=[N+](C(OCC)=O)C=C2)N3C=[N+](C(OCC)=O)C=C3)N4C=[N+](C(OCC)=O)C=C4.[Cl-],2,3.86,6.14,N/A,0,N/A,100,1,60,,OHCond(mS/cm),0,8.9,https://doi.org/10.1016/j.memsci.2015.10.005
Chitosan,Im,CS/BQHNT,[*]OCC1C(CO)OC(OC2C(CO)OC([*])C(N)C2O)C(N)C1O,*CC*,*CC*,100,0,0,glutaraldehyde,halloysite_nanotube,C(CC=O)CC=O,O=[Al]O[Si](C=C)(O[Si](C=C)(O[Al]=O)C=C)C=C,O=[Al]O[Si](N1C=[N+](C2=CC=CC=C2)C=C1)(O[Si](O[Al]=O)(N3C=[N+](C4=CC=CC=C4)C=C3)N5C=[N+](C6=CC=CC=C6)C=C5)N7C=[N+](C8=CC=CC=C8)C=C7.[Cl-],2,0.985,1.515,N/A,0,N/A,100,1,70,,OHCond(mS/cm),0,8.9,https://doi.org/10.1016/j.memsci.2015.10.005
Chitosan,Im,CS/C4QHNT,[*]OCC1C(CO)OC(OC2C(CO)OC([*])C(N)C2O)C(N)C1O,*CC*,*CC*,100,0,0,glutaraldehyde,halloysite_nanotube,C(CC=O)CC=O,O=[Al]O[Si](C=C)(O[Si](C=C)(O[Al]=O)C=C)C=C,O=[Al]O[Si](O[Si](N1C=[N+](CCCC)C=C1)(N2C=[N+](CCCC)C=C2)O[Al]=O)(N3C=[N+](CCCC)C=C3)N4C=[N+](CCCC)C=C4.[Cl-],2,3.105,1.895,N/A,0,N/A,100,1,60,,OHCond(mS/cm),0,9.03,https://doi.org/10.1016/j.memsci.2015.10.005
Chitosan,Im,CS/EQHNT,[*]OCC1C(CO)OC(OC2C(CO)OC([*])C(N)C2O)C(N)C1O,*CC*,*CC*,100,0,0,glutaraldehyde,halloysite_nanotube,C(CC=O)CC=O,O=[Al]O[Si](C=C)(O[Si](C=C)(O[Al]=O)C=C)C=C,O=[Al]O[Si](N1C=[N+](C(OCC)=O)C=C1)(O[Si](O[Al]=O)(N2C=[N+](C(OCC)=O)C=C2)N3C=[N+](C(OCC)=O)C=C3)N4C=[N+](C(OCC)=O)C=C4.[Cl-],2,2.895,4.605,N/A,0,N/A,100,1,60,,OHCond(mS/cm),0,9.21,https://doi.org/10.1016/j.memsci.2015.10.005
Chitosan,Im,CS/EQHNT,[*]OCC1C(CO)OC(OC2C(CO)OC([*])C(N)C2O)C(N)C1O,*CC*,*CC*,100,0,0,glutaraldehyde,halloysite_nanotube,C(CC=O)CC=O,O=[Al]O[Si](C=C)(O[Si](C=C)(O[Al]=O)C=C)C=C,O=[Al]O[Si](N1C=[N+](C(OCC)=O)C=C1)(O[Si](O[Al]=O)(N2C=[N+](C(OCC)=O)C=C2)N3C=[N+](C(OCC)=O)C=C3)N4C=[N+](C(OCC)=O)C=C4.[Cl-],2,1.93,3.07,N/A,0,N/A,100,1,60,,OHCond(mS/cm),0,9.47,https://doi.org/10.1016/j.memsci.2015.10.005
Chitosan,Im,CS/EQHNT,[*]OCC1C(CO)OC(OC2C(CO)OC([*])C(N)C2O)C(N)C1O,*CC*,*CC*,100,0,0,glutaraldehyde,halloysite_nanotube,C(CC=O)CC=O,O=[Al]O[Si](C=C)(O[Si](C=C)(O[Al]=O)C=C)C=C,O=[Al]O[Si](N1C=[N+](C(OCC)=O)C=C1)(O[Si](O[Al]=O)(N2C=[N+](C(OCC)=O)C=C2)N3C=[N+](C(OCC)=O)C=C3)N4C=[N+](C(OCC)=O)C=C4.[Cl-],2,0.965,1.535,N/A,0,N/A,100,1,70,,OHCond(mS/cm),0,9.68,https://doi.org/10.1016/j.memsci.2015.10.005
Chitosan,Im,CS,[*]OCC1C(CO)OC(OC2C(CO)OC([*])C(N)C2O)C(N)C1O,*CC*,*CC*,100,0,0,N/A,N/A,*CC*,*CC*,*CC*,0,0,0,N/A,0,N/A,100,1,90,,OHCond(mS/cm),0,9.93,https://doi.org/10.1016/j.memsci.2015.10.005
Chitosan,Im,CS/C10QHNT,[*]OCC1C(CO)OC(OC2C(CO)OC([*])C(N)C2O)C(N)C1O,*CC*,*CC*,100,0,0,glutaraldehyde,halloysite_nanotube,C(CC=O)CC=O,O=[Al]O[Si](C=C)(O[Si](C=C)(O[Al]=O)C=C)C=C,O=[Al]O[Si](N1C=[N+](C=C1)CCCCCCCCCC)(N2C=[N+](C=C2)CCCCCCCCCC)O[Si](N3C=[N+](C=C3)CCCCCCCCCC)(O[Al]=O)N4C=[N+](C=C4)CCCCCCCCCC.[Cl-],2,1.85,3.15,N/A,0,N/A,100,1,70,,OHCond(mS/cm),0,9.94,https://doi.org/10.1016/j.memsci.2015.10.005
Chitosan,Im,CS/BQHNT,[*]OCC1C(CO)OC(OC2C(CO)OC([*])C(N)C2O)C(N)C1O,*CC*,*CC*,100,0,0,glutaraldehyde,halloysite_nanotube,C(CC=O)CC=O,O=[Al]O[Si](C=C)(O[Si](C=C)(O[Al]=O)C=C)C=C,O=[Al]O[Si](N1C=[N+](C2=CC=CC=C2)C=C1)(O[Si](O[Al]=O)(N3C=[N+](C4=CC=CC=C4)C=C3)N5C=[N+](C6=CC=CC=C6)C=C5)N7C=[N+](C8=CC=CC=C8)C=C7.[Cl-],2,0.985,1.515,KOH,1,80,100,1,80,,OHCond(mS/cm),240,10.11,https://doi.org/10.1016/j.memsci.2015.10.005
Chitosan,Im,CS/BQHNT,[*]OCC1C(CO)OC(OC2C(CO)OC([*])C(N)C2O)C(N)C1O,*CC*,*CC*,100,0,0,glutaraldehyde,halloysite_nanotube,C(CC=O)CC=O,O=[Al]O[Si](C=C)(O[Si](C=C)(O[Al]=O)C=C)C=C,O=[Al]O[Si](N1C=[N+](C2=CC=CC=C2)C=C1)(O[Si](O[Al]=O)(N3C=[N+](C4=CC=CC=C4)C=C3)N5C=[N+](C6=CC=CC=C6)C=C5)N7C=[N+](C8=CC=CC=C8)C=C7.[Cl-],2,0.985,1.515,KOH,1,80,100,1,80,,OHCond(mS/cm),216,10.14,https://doi.org/10.1016/j.memsci.2015.10.005
Chitosan,Im,CS/BQHNT,[*]OCC1C(CO)OC(OC2C(CO)OC([*])C(N)C2O)C(N)C1O,*CC*,*CC*,100,0,0,glutaraldehyde,halloysite_nanotube,C(CC=O)CC=O,O=[Al]O[Si](C=C)(O[Si](C=C)(O[Al]=O)C=C)C=C,O=[Al]O[Si](N1C=[N+](C2=CC=CC=C2)C=C1)(O[Si](O[Al]=O)(N3C=[N+](C4=CC=CC=C4)C=C3)N5C=[N+](C6=CC=CC=C6)C=C5)N7C=[N+](C8=CC=CC=C8)C=C7.[Cl-],2,0.985,1.515,KOH,1,80,100,1,80,,OHCond(mS/cm),192,10.27,https://doi.org/10.1016/j.memsci.2015.10.005
Chitosan,Im,CS/BQHNT,[*]OCC1C(CO)OC(OC2C(CO)OC([*])C(N)C2O)C(N)C1O,*CC*,*CC*,100,0,0,glutaraldehyde,halloysite_nanotube,C(CC=O)CC=O,O=[Al]O[Si](C=C)(O[Si](C=C)(O[Al]=O)C=C)C=C,O=[Al]O[Si](N1C=[N+](C2=CC=CC=C2)C=C1)(O[Si](O[Al]=O)(N3C=[N+](C4=CC=CC=C4)C=C3)N5C=[N+](C6=CC=CC=C6)C=C5)N7C=[N+](C8=CC=CC=C8)C=C7.[Cl-],2,0.985,1.515,KOH,1,80,100,1,80,,OHCond(mS/cm),168,10.33,https://doi.org/10.1016/j.memsci.2015.10.005
Chitosan,Im,CS/BQHNT,[*]OCC1C(CO)OC(OC2C(CO)OC([*])C(N)C2O)C(N)C1O,*CC*,*CC*,100,0,0,glutaraldehyde,halloysite_nanotube,C(CC=O)CC=O,O=[Al]O[Si](C=C)(O[Si](C=C)(O[Al]=O)C=C)C=C,O=[Al]O[Si](N1C=[N+](C2=CC=CC=C2)C=C1)(O[Si](O[Al]=O)(N3C=[N+](C4=CC=CC=C4)C=C3)N5C=[N+](C6=CC=CC=C6)C=C5)N7C=[N+](C8=CC=CC=C8)C=C7.[Cl-],2,0.985,1.515,KOH,1,80,100,1,80,,OHCond(mS/cm),144,10.4,https://doi.org/10.1016/j.memsci.2015.10.005
Chitosan,Im,CS/C4QHNT,[*]OCC1C(CO)OC(OC2C(CO)OC([*])C(N)C2O)C(N)C1O,*CC*,*CC*,100,0,0,glutaraldehyde,halloysite_nanotube,C(CC=O)CC=O,O=[Al]O[Si](C=C)(O[Si](C=C)(O[Al]=O)C=C)C=C,O=[Al]O[Si](O[Si](N1C=[N+](CCCC)C=C1)(N2C=[N+](CCCC)C=C2)O[Al]=O)(N3C=[N+](CCCC)C=C3)N4C=[N+](CCCC)C=C4.[Cl-],2,3.105,1.895,N/A,0,N/A,100,1,70,,OHCond(mS/cm),0,10.54,https://doi.org/10.1016/j.memsci.2015.10.005
Chitosan,Im,CS/BQHNT,[*]OCC1C(CO)OC(OC2C(CO)OC([*])C(N)C2O)C(N)C1O,*CC*,*CC*,100,0,0,glutaraldehyde,halloysite_nanotube,C(CC=O)CC=O,O=[Al]O[Si](C=C)(O[Si](C=C)(O[Al]=O)C=C)C=C,O=[Al]O[Si](N1C=[N+](C2=CC=CC=C2)C=C1)(O[Si](O[Al]=O)(N3C=[N+](C4=CC=CC=C4)C=C3)N5C=[N+](C6=CC=CC=C6)C=C5)N7C=[N+](C8=CC=CC=C8)C=C7.[Cl-],2,0.985,1.515,KOH,1,80,100,1,80,,OHCond(mS/cm),96,10.55,https://doi.org/10.1016/j.memsci.2015.10.005
Chitosan,Im,CS/BQHNT,[*]OCC1C(CO)OC(OC2C(CO)OC([*])C(N)C2O)C(N)C1O,*CC*,*CC*,100,0,0,glutaraldehyde,halloysite_nanotube,C(CC=O)CC=O,O=[Al]O[Si](C=C)(O[Si](C=C)(O[Al]=O)C=C)C=C,O=[Al]O[Si](N1C=[N+](C2=CC=CC=C2)C=C1)(O[Si](O[Al]=O)(N3C=[N+](C4=CC=CC=C4)C=C3)N5C=[N+](C6=CC=CC=C6)C=C5)N7C=[N+](C8=CC=CC=C8)C=C7.[Cl-],2,0.985,1.515,KOH,1,80,100,1,80,,OHCond(mS/cm),120,10.57,https://doi.org/10.1016/j.memsci.2015.10.005
Chitosan,Im,CS/BQHNT,[*]OCC1C(CO)OC(OC2C(CO)OC([*])C(N)C2O)C(N)C1O,*CC*,*CC*,100,0,0,glutaraldehyde,halloysite_nanotube,C(CC=O)CC=O,O=[Al]O[Si](C=C)(O[Si](C=C)(O[Al]=O)C=C)C=C,O=[Al]O[Si](N1C=[N+](C2=CC=CC=C2)C=C1)(O[Si](O[Al]=O)(N3C=[N+](C4=CC=CC=C4)C=C3)N5C=[N+](C6=CC=CC=C6)C=C5)N7C=[N+](C8=CC=CC=C8)C=C7.[Cl-],2,0.985,1.515,KOH,1,80,100,1,80,,OHCond(mS/cm),24,10.6,https://doi.org/10.1016/j.memsci.2015.10.005
Chitosan,Im,CS/BQHNT,[*]OCC1C(CO)OC(OC2C(CO)OC([*])C(N)C2O)C(N)C1O,*CC*,*CC*,100,0,0,glutaraldehyde,halloysite_nanotube,C(CC=O)CC=O,O=[Al]O[Si](C=C)(O[Si](C=C)(O[Al]=O)C=C)C=C,O=[Al]O[Si](N1C=[N+](C2=CC=CC=C2)C=C1)(O[Si](O[Al]=O)(N3C=[N+](C4=CC=CC=C4)C=C3)N5C=[N+](C6=CC=CC=C6)C=C5)N7C=[N+](C8=CC=CC=C8)C=C7.[Cl-],2,0.985,1.515,KOH,1,80,100,1,80,,OHCond(mS/cm),72,10.61,https://doi.org/10.1016/j.memsci.2015.10.005
Chitosan,Im,CS/BQHNT,[*]OCC1C(CO)OC(OC2C(CO)OC([*])C(N)C2O)C(N)C1O,*CC*,*CC*,100,0,0,glutaraldehyde,halloysite_nanotube,C(CC=O)CC=O,O=[Al]O[Si](C=C)(O[Si](C=C)(O[Al]=O)C=C)C=C,O=[Al]O[Si](N1C=[N+](C2=CC=CC=C2)C=C1)(O[Si](O[Al]=O)(N3C=[N+](C4=CC=CC=C4)C=C3)N5C=[N+](C6=CC=CC=C6)C=C5)N7C=[N+](C8=CC=CC=C8)C=C7.[Cl-],2,0.985,1.515,KOH,1,80,100,1,80,,OHCond(mS/cm),48,10.65,https://doi.org/10.1016/j.memsci.2015.10.005
Chitosan,Im,CS/BQHNT,[*]OCC1C(CO)OC(OC2C(CO)OC([*])C(N)C2O)C(N)C1O,*CC*,*CC*,100,0,0,glutaraldehyde,halloysite_nanotube,C(CC=O)CC=O,O=[Al]O[Si](C=C)(O[Si](C=C)(O[Al]=O)C=C)C=C,O=[Al]O[Si](N1C=[N+](C2=CC=CC=C2)C=C1)(O[Si](O[Al]=O)(N3C=[N+](C4=CC=CC=C4)C=C3)N5C=[N+](C6=CC=CC=C6)C=C5)N7C=[N+](C8=CC=CC=C8)C=C7.[Cl-],2,0.985,1.515,N/A,0,N/A,100,1,80,,OHCond(mS/cm),0,10.68,https://doi.org/10.1016/j.memsci.2015.10.005
Chitosan,Im,CS/EQHNT,[*]OCC1C(CO)OC(OC2C(CO)OC([*])C(N)C2O)C(N)C1O,*CC*,*CC*,100,0,0,glutaraldehyde,halloysite_nanotube,C(CC=O)CC=O,O=[Al]O[Si](C=C)(O[Si](C=C)(O[Al]=O)C=C)C=C,O=[Al]O[Si](N1C=[N+](C(OCC)=O)C=C1)(O[Si](O[Al]=O)(N2C=[N+](C(OCC)=O)C=C2)N3C=[N+](C(OCC)=O)C=C3)N4C=[N+](C(OCC)=O)C=C4.[Cl-],2,3.86,6.14,N/A,0,N/A,100,1,70,,OHCond(mS/cm),0,10.81,https://doi.org/10.1016/j.memsci.2015.10.005
Chitosan,Im,CS/C10QHNT,[*]OCC1C(CO)OC(OC2C(CO)OC([*])C(N)C2O)C(N)C1O,*CC*,*CC*,100,0,0,glutaraldehyde,halloysite_nanotube,C(CC=O)CC=O,O=[Al]O[Si](C=C)(O[Si](C=C)(O[Al]=O)C=C)C=C,O=[Al]O[Si](N1C=[N+](C=C1)CCCCCCCCCC)(N2C=[N+](C=C2)CCCCCCCCCC)O[Si](N3C=[N+](C=C3)CCCCCCCCCC)(O[Al]=O)N4C=[N+](C=C4)CCCCCCCCCC.[Cl-],2,1.85,3.15,KOH,1,80,100,1,80,,OHCond(mS/cm),240,10.87,https://doi.org/10.1016/j.memsci.2015.10.005
Chitosan,Im,CS/C10QHNT,[*]OCC1C(CO)OC(OC2C(CO)OC([*])C(N)C2O)C(N)C1O,*CC*,*CC*,100,0,0,glutaraldehyde,halloysite_nanotube,C(CC=O)CC=O,O=[Al]O[Si](C=C)(O[Si](C=C)(O[Al]=O)C=C)C=C,O=[Al]O[Si](N1C=[N+](C=C1)CCCCCCCCCC)(N2C=[N+](C=C2)CCCCCCCCCC)O[Si](N3C=[N+](C=C3)CCCCCCCCCC)(O[Al]=O)N4C=[N+](C=C4)CCCCCCCCCC.[Cl-],2,1.85,3.15,KOH,1,80,100,1,80,,OHCond(mS/cm),216,10.91,https://doi.org/10.1016/j.memsci.2015.10.005
Chitosan,Im,CS/C10QHNT,[*]OCC1C(CO)OC(OC2C(CO)OC([*])C(N)C2O)C(N)C1O,*CC*,*CC*,100,0,0,glutaraldehyde,halloysite_nanotube,C(CC=O)CC=O,O=[Al]O[Si](C=C)(O[Si](C=C)(O[Al]=O)C=C)C=C,O=[Al]O[Si](N1C=[N+](C=C1)CCCCCCCCCC)(N2C=[N+](C=C2)CCCCCCCCCC)O[Si](N3C=[N+](C=C3)CCCCCCCCCC)(O[Al]=O)N4C=[N+](C=C4)CCCCCCCCCC.[Cl-],2,1.85,3.15,KOH,1,80,100,1,80,,OHCond(mS/cm),192,11.01,https://doi.org/10.1016/j.memsci.2015.10.005
Chitosan,Im,CS/C10QHNT,[*]OCC1C(CO)OC(OC2C(CO)OC([*])C(N)C2O)C(N)C1O,*CC*,*CC*,100,0,0,glutaraldehyde,halloysite_nanotube,C(CC=O)CC=O,O=[Al]O[Si](C=C)(O[Si](C=C)(O[Al]=O)C=C)C=C,O=[Al]O[Si](N1C=[N+](C=C1)CCCCCCCCCC)(N2C=[N+](C=C2)CCCCCCCCCC)O[Si](N3C=[N+](C=C3)CCCCCCCCCC)(O[Al]=O)N4C=[N+](C=C4)CCCCCCCCCC.[Cl-],2,1.85,3.15,KOH,1,80,100,1,80,,OHCond(mS/cm),144,11.03,https://doi.org/10.1016/j.memsci.2015.10.005
Chitosan,Im,CS/C10QHNT,[*]OCC1C(CO)OC(OC2C(CO)OC([*])C(N)C2O)C(N)C1O,*CC*,*CC*,100,0,0,glutaraldehyde,halloysite_nanotube,C(CC=O)CC=O,O=[Al]O[Si](C=C)(O[Si](C=C)(O[Al]=O)C=C)C=C,O=[Al]O[Si](N1C=[N+](C=C1)CCCCCCCCCC)(N2C=[N+](C=C2)CCCCCCCCCC)O[Si](N3C=[N+](C=C3)CCCCCCCCCC)(O[Al]=O)N4C=[N+](C=C4)CCCCCCCCCC.[Cl-],2,1.85,3.15,KOH,1,80,100,1,80,,OHCond(mS/cm),168,11.04,https://doi.org/10.1016/j.memsci.2015.10.005
Chitosan,Im,CS/C10QHNT,[*]OCC1C(CO)OC(OC2C(CO)OC([*])C(N)C2O)C(N)C1O,*CC*,*CC*,100,0,0,glutaraldehyde,halloysite_nanotube,C(CC=O)CC=O,O=[Al]O[Si](C=C)(O[Si](C=C)(O[Al]=O)C=C)C=C,O=[Al]O[Si](N1C=[N+](C=C1)CCCCCCCCCC)(N2C=[N+](C=C2)CCCCCCCCCC)O[Si](N3C=[N+](C=C3)CCCCCCCCCC)(O[Al]=O)N4C=[N+](C=C4)CCCCCCCCCC.[Cl-],2,1.85,3.15,KOH,1,80,100,1,80,,OHCond(mS/cm),120,11.1,https://doi.org/10.1016/j.memsci.2015.10.005
Chitosan,Im,CS/C10QHNT,[*]OCC1C(CO)OC(OC2C(CO)OC([*])C(N)C2O)C(N)C1O,*CC*,*CC*,100,0,0,glutaraldehyde,halloysite_nanotube,C(CC=O)CC=O,O=[Al]O[Si](C=C)(O[Si](C=C)(O[Al]=O)C=C)C=C,O=[Al]O[Si](N1C=[N+](C=C1)CCCCCCCCCC)(N2C=[N+](C=C2)CCCCCCCCCC)O[Si](N3C=[N+](C=C3)CCCCCCCCCC)(O[Al]=O)N4C=[N+](C=C4)CCCCCCCCCC.[Cl-],2,1.85,3.15,KOH,1,80,100,1,80,,OHCond(mS/cm),96,11.14,https://doi.org/10.1016/j.memsci.2015.10.005
Chitosan,Im,CS/C10QHNT,[*]OCC1C(CO)OC(OC2C(CO)OC([*])C(N)C2O)C(N)C1O,*CC*,*CC*,100,0,0,glutaraldehyde,halloysite_nanotube,C(CC=O)CC=O,O=[Al]O[Si](C=C)(O[Si](C=C)(O[Al]=O)C=C)C=C,O=[Al]O[Si](N1C=[N+](C=C1)CCCCCCCCCC)(N2C=[N+](C=C2)CCCCCCCCCC)O[Si](N3C=[N+](C=C3)CCCCCCCCCC)(O[Al]=O)N4C=[N+](C=C4)CCCCCCCCCC.[Cl-],2,1.85,3.15,KOH,1,80,100,1,80,,OHCond(mS/cm),72,11.17,https://doi.org/10.1016/j.memsci.2015.10.005
Chitosan,Im,CS/C10QHNT,[*]OCC1C(CO)OC(OC2C(CO)OC([*])C(N)C2O)C(N)C1O,*CC*,*CC*,100,0,0,glutaraldehyde,halloysite_nanotube,C(CC=O)CC=O,O=[Al]O[Si](C=C)(O[Si](C=C)(O[Al]=O)C=C)C=C,O=[Al]O[Si](N1C=[N+](C=C1)CCCCCCCCCC)(N2C=[N+](C=C2)CCCCCCCCCC)O[Si](N3C=[N+](C=C3)CCCCCCCCCC)(O[Al]=O)N4C=[N+](C=C4)CCCCCCCCCC.[Cl-],2,1.85,3.15,KOH,1,80,100,1,80,,OHCond(mS/cm),48,11.21,https://doi.org/10.1016/j.memsci.2015.10.005
Chitosan,Im,CS/C10QHNT,[*]OCC1C(CO)OC(OC2C(CO)OC([*])C(N)C2O)C(N)C1O,*CC*,*CC*,100,0,0,glutaraldehyde,halloysite_nanotube,C(CC=O)CC=O,O=[Al]O[Si](C=C)(O[Si](C=C)(O[Al]=O)C=C)C=C,O=[Al]O[Si](N1C=[N+](C=C1)CCCCCCCCCC)(N2C=[N+](C=C2)CCCCCCCCCC)O[Si](N3C=[N+](C=C3)CCCCCCCCCC)(O[Al]=O)N4C=[N+](C=C4)CCCCCCCCCC.[Cl-],2,1.85,3.15,KOH,1,80,100,1,80,,OHCond(mS/cm),24,11.23,https://doi.org/10.1016/j.memsci.2015.10.005
Chitosan,Im,CS/C10QHNT,[*]OCC1C(CO)OC(OC2C(CO)OC([*])C(N)C2O)C(N)C1O,*CC*,*CC*,100,0,0,glutaraldehyde,halloysite_nanotube,C(CC=O)CC=O,O=[Al]O[Si](C=C)(O[Si](C=C)(O[Al]=O)C=C)C=C,O=[Al]O[Si](N1C=[N+](C=C1)CCCCCCCCCC)(N2C=[N+](C=C2)CCCCCCCCCC)O[Si](N3C=[N+](C=C3)CCCCCCCCCC)(O[Al]=O)N4C=[N+](C=C4)CCCCCCCCCC.[Cl-],2,1.85,3.15,KOH,1,80,100,1,80,,OHCond(mS/cm),0,11.27,https://doi.org/10.1016/j.memsci.2015.10.005
Chitosan,Im,CS/C10QHNT,[*]OCC1C(CO)OC(OC2C(CO)OC([*])C(N)C2O)C(N)C1O,*CC*,*CC*,100,0,0,glutaraldehyde,halloysite_nanotube,C(CC=O)CC=O,O=[Al]O[Si](C=C)(O[Si](C=C)(O[Al]=O)C=C)C=C,O=[Al]O[Si](N1C=[N+](C=C1)CCCCCCCCCC)(N2C=[N+](C=C2)CCCCCCCCCC)O[Si](N3C=[N+](C=C3)CCCCCCCCCC)(O[Al]=O)N4C=[N+](C=C4)CCCCCCCCCC.[Cl-],2,1.85,3.15,N/A,0,N/A,100,1,80,,OHCond(mS/cm),0,11.29,https://doi.org/10.1016/j.memsci.2015.10.005
Chitosan,Im,CS/EQHNT,[*]OCC1C(CO)OC(OC2C(CO)OC([*])C(N)C2O)C(N)C1O,*CC*,*CC*,100,0,0,glutaraldehyde,halloysite_nanotube,C(CC=O)CC=O,O=[Al]O[Si](C=C)(O[Si](C=C)(O[Al]=O)C=C)C=C,O=[Al]O[Si](N1C=[N+](C(OCC)=O)C=C1)(O[Si](O[Al]=O)(N2C=[N+](C(OCC)=O)C=C2)N3C=[N+](C(OCC)=O)C=C3)N4C=[N+](C(OCC)=O)C=C4.[Cl-],2,2.895,4.605,N/A,0,N/A,100,1,70,,OHCond(mS/cm),0,11.32,https://doi.org/10.1016/j.memsci.2015.10.005
Chitosan,Im,CS/EQHNT,[*]OCC1C(CO)OC(OC2C(CO)OC([*])C(N)C2O)C(N)C1O,*CC*,*CC*,100,0,0,glutaraldehyde,halloysite_nanotube,C(CC=O)CC=O,O=[Al]O[Si](C=C)(O[Si](C=C)(O[Al]=O)C=C)C=C,O=[Al]O[Si](N1C=[N+](C(OCC)=O)C=C1)(O[Si](O[Al]=O)(N2C=[N+](C(OCC)=O)C=C2)N3C=[N+](C(OCC)=O)C=C3)N4C=[N+](C(OCC)=O)C=C4.[Cl-],2,0.965,1.535,N/A,0,N/A,100,1,80,,OHCond(mS/cm),0,11.36,https://doi.org/10.1016/j.memsci.2015.10.005
Chitosan,Im,CS/EQHNT,[*]OCC1C(CO)OC(OC2C(CO)OC([*])C(N)C2O)C(N)C1O,*CC*,*CC*,100,0,0,glutaraldehyde,halloysite_nanotube,C(CC=O)CC=O,O=[Al]O[Si](C=C)(O[Si](C=C)(O[Al]=O)C=C)C=C,O=[Al]O[Si](N1C=[N+](C(OCC)=O)C=C1)(O[Si](O[Al]=O)(N2C=[N+](C(OCC)=O)C=C2)N3C=[N+](C(OCC)=O)C=C3)N4C=[N+](C(OCC)=O)C=C4.[Cl-],2,1.93,3.07,N/A,0,N/A,100,1,70,,OHCond(mS/cm),0,11.5,https://doi.org/10.1016/j.memsci.2015.10.005
Chitosan,Im,CS/C4QHNT,[*]OCC1C(CO)OC(OC2C(CO)OC([*])C(N)C2O)C(N)C1O,*CC*,*CC*,100,0,0,glutaraldehyde,halloysite_nanotube,C(CC=O)CC=O,O=[Al]O[Si](C=C)(O[Si](C=C)(O[Al]=O)C=C)C=C,O=[Al]O[Si](O[Si](N1C=[N+](CCCC)C=C1)(N2C=[N+](CCCC)C=C2)O[Al]=O)(N3C=[N+](CCCC)C=C3)N4C=[N+](CCCC)C=C4.[Cl-],2,3.105,1.895,KOH,1,80,100,1,80,,OHCond(mS/cm),240,11.53,https://doi.org/10.1016/j.memsci.2015.10.005
Chitosan,Im,CS/C4QHNT,[*]OCC1C(CO)OC(OC2C(CO)OC([*])C(N)C2O)C(N)C1O,*CC*,*CC*,100,0,0,glutaraldehyde,halloysite_nanotube,C(CC=O)CC=O,O=[Al]O[Si](C=C)(O[Si](C=C)(O[Al]=O)C=C)C=C,O=[Al]O[Si](O[Si](N1C=[N+](CCCC)C=C1)(N2C=[N+](CCCC)C=C2)O[Al]=O)(N3C=[N+](CCCC)C=C3)N4C=[N+](CCCC)C=C4.[Cl-],2,3.105,1.895,KOH,1,80,100,1,80,,OHCond(mS/cm),216,11.59,https://doi.org/10.1016/j.memsci.2015.10.005
Chitosan,Im,CS/C4QHNT,[*]OCC1C(CO)OC(OC2C(CO)OC([*])C(N)C2O)C(N)C1O,*CC*,*CC*,100,0,0,glutaraldehyde,halloysite_nanotube,C(CC=O)CC=O,O=[Al]O[Si](C=C)(O[Si](C=C)(O[Al]=O)C=C)C=C,O=[Al]O[Si](O[Si](N1C=[N+](CCCC)C=C1)(N2C=[N+](CCCC)C=C2)O[Al]=O)(N3C=[N+](CCCC)C=C3)N4C=[N+](CCCC)C=C4.[Cl-],2,3.105,1.895,KOH,1,80,100,1,80,,OHCond(mS/cm),192,11.67,https://doi.org/10.1016/j.memsci.2015.10.005
Chitosan,Im,CS/C4QHNT,[*]OCC1C(CO)OC(OC2C(CO)OC([*])C(N)C2O)C(N)C1O,*CC*,*CC*,100,0,0,glutaraldehyde,halloysite_nanotube,C(CC=O)CC=O,O=[Al]O[Si](C=C)(O[Si](C=C)(O[Al]=O)C=C)C=C,O=[Al]O[Si](O[Si](N1C=[N+](CCCC)C=C1)(N2C=[N+](CCCC)C=C2)O[Al]=O)(N3C=[N+](CCCC)C=C3)N4C=[N+](CCCC)C=C4.[Cl-],2,3.105,1.895,KOH,1,80,100,1,80,,OHCond(mS/cm),168,11.74,https://doi.org/10.1016/j.memsci.2015.10.005
Chitosan,Im,CS/C4QHNT,[*]OCC1C(CO)OC(OC2C(CO)OC([*])C(N)C2O)C(N)C1O,*CC*,*CC*,100,0,0,glutaraldehyde,halloysite_nanotube,C(CC=O)CC=O,O=[Al]O[Si](C=C)(O[Si](C=C)(O[Al]=O)C=C)C=C,O=[Al]O[Si](O[Si](N1C=[N+](CCCC)C=C1)(N2C=[N+](CCCC)C=C2)O[Al]=O)(N3C=[N+](CCCC)C=C3)N4C=[N+](CCCC)C=C4.[Cl-],2,3.105,1.895,KOH,1,80,100,1,80,,OHCond(mS/cm),144,11.85,https://doi.org/10.1016/j.memsci.2015.10.005
Chitosan,Im,CS/C4QHNT,[*]OCC1C(CO)OC(OC2C(CO)OC([*])C(N)C2O)C(N)C1O,*CC*,*CC*,100,0,0,glutaraldehyde,halloysite_nanotube,C(CC=O)CC=O,O=[Al]O[Si](C=C)(O[Si](C=C)(O[Al]=O)C=C)C=C,O=[Al]O[Si](O[Si](N1C=[N+](CCCC)C=C1)(N2C=[N+](CCCC)C=C2)O[Al]=O)(N3C=[N+](CCCC)C=C3)N4C=[N+](CCCC)C=C4.[Cl-],2,3.105,1.895,KOH,1,80,100,1,80,,OHCond(mS/cm),120,11.87,https://doi.org/10.1016/j.memsci.2015.10.005
Chitosan,Im,CS/C4QHNT,[*]OCC1C(CO)OC(OC2C(CO)OC([*])C(N)C2O)C(N)C1O,*CC*,*CC*,100,0,0,glutaraldehyde,halloysite_nanotube,C(CC=O)CC=O,O=[Al]O[Si](C=C)(O[Si](C=C)(O[Al]=O)C=C)C=C,O=[Al]O[Si](O[Si](N1C=[N+](CCCC)C=C1)(N2C=[N+](CCCC)C=C2)O[Al]=O)(N3C=[N+](CCCC)C=C3)N4C=[N+](CCCC)C=C4.[Cl-],2,3.105,1.895,KOH,1,80,100,1,80,,OHCond(mS/cm),96,11.91,https://doi.org/10.1016/j.memsci.2015.10.005
Chitosan,Im,CS/C4QHNT,[*]OCC1C(CO)OC(OC2C(CO)OC([*])C(N)C2O)C(N)C1O,*CC*,*CC*,100,0,0,glutaraldehyde,halloysite_nanotube,C(CC=O)CC=O,O=[Al]O[Si](C=C)(O[Si](C=C)(O[Al]=O)C=C)C=C,O=[Al]O[Si](O[Si](N1C=[N+](CCCC)C=C1)(N2C=[N+](CCCC)C=C2)O[Al]=O)(N3C=[N+](CCCC)C=C3)N4C=[N+](CCCC)C=C4.[Cl-],2,3.105,1.895,KOH,1,80,100,1,80,,OHCond(mS/cm),72,11.97,https://doi.org/10.1016/j.memsci.2015.10.005
Chitosan,Im,CS/C4QHNT,[*]OCC1C(CO)OC(OC2C(CO)OC([*])C(N)C2O)C(N)C1O,*CC*,*CC*,100,0,0,glutaraldehyde,halloysite_nanotube,C(CC=O)CC=O,O=[Al]O[Si](C=C)(O[Si](C=C)(O[Al]=O)C=C)C=C,O=[Al]O[Si](O[Si](N1C=[N+](CCCC)C=C1)(N2C=[N+](CCCC)C=C2)O[Al]=O)(N3C=[N+](CCCC)C=C3)N4C=[N+](CCCC)C=C4.[Cl-],2,3.105,1.895,KOH,1,80,100,1,80,,OHCond(mS/cm),48,12.02,https://doi.org/10.1016/j.memsci.2015.10.005
Chitosan,Im,CS/C4QHNT,[*]OCC1C(CO)OC(OC2C(CO)OC([*])C(N)C2O)C(N)C1O,*CC*,*CC*,100,0,0,glutaraldehyde,halloysite_nanotube,C(CC=O)CC=O,O=[Al]O[Si](C=C)(O[Si](C=C)(O[Al]=O)C=C)C=C,O=[Al]O[Si](O[Si](N1C=[N+](CCCC)C=C1)(N2C=[N+](CCCC)C=C2)O[Al]=O)(N3C=[N+](CCCC)C=C3)N4C=[N+](CCCC)C=C4.[Cl-],2,3.105,1.895,KOH,1,80,100,1,80,,OHCond(mS/cm),24,12.03,https://doi.org/10.1016/j.memsci.2015.10.005
Chitosan,Im,CS/C4QHNT,[*]OCC1C(CO)OC(OC2C(CO)OC([*])C(N)C2O)C(N)C1O,*CC*,*CC*,100,0,0,glutaraldehyde,halloysite_nanotube,C(CC=O)CC=O,O=[Al]O[Si](C=C)(O[Si](C=C)(O[Al]=O)C=C)C=C,O=[Al]O[Si](O[Si](N1C=[N+](CCCC)C=C1)(N2C=[N+](CCCC)C=C2)O[Al]=O)(N3C=[N+](CCCC)C=C3)N4C=[N+](CCCC)C=C4.[Cl-],2,3.105,1.895,KOH,1,80,100,1,80,,OHCond(mS/cm),0,12.06,https://doi.org/10.1016/j.memsci.2015.10.005
Chitosan,Im,CS/C4QHNT,[*]OCC1C(CO)OC(OC2C(CO)OC([*])C(N)C2O)C(N)C1O,*CC*,*CC*,100,0,0,glutaraldehyde,halloysite_nanotube,C(CC=O)CC=O,O=[Al]O[Si](C=C)(O[Si](C=C)(O[Al]=O)C=C)C=C,O=[Al]O[Si](O[Si](N1C=[N+](CCCC)C=C1)(N2C=[N+](CCCC)C=C2)O[Al]=O)(N3C=[N+](CCCC)C=C3)N4C=[N+](CCCC)C=C4.[Cl-],2,3.105,1.895,N/A,0,N/A,100,1,80,,OHCond(mS/cm),0,12.07,https://doi.org/10.1016/j.memsci.2015.10.005
Chitosan,Im,CS/EQHNT,[*]OCC1C(CO)OC(OC2C(CO)OC([*])C(N)C2O)C(N)C1O,*CC*,*CC*,100,0,0,glutaraldehyde,halloysite_nanotube,C(CC=O)CC=O,O=[Al]O[Si](C=C)(O[Si](C=C)(O[Al]=O)C=C)C=C,O=[Al]O[Si](N1C=[N+](C(OCC)=O)C=C1)(O[Si](O[Al]=O)(N2C=[N+](C(OCC)=O)C=C2)N3C=[N+](C(OCC)=O)C=C3)N4C=[N+](C(OCC)=O)C=C4.[Cl-],2,1.93,3.07,KOH,1,80,100,1,80,,OHCond(mS/cm),240,12.4,https://doi.org/10.1016/j.memsci.2015.10.005
Chitosan,Im,CS/EQHNT,[*]OCC1C(CO)OC(OC2C(CO)OC([*])C(N)C2O)C(N)C1O,*CC*,*CC*,100,0,0,glutaraldehyde,halloysite_nanotube,C(CC=O)CC=O,O=[Al]O[Si](C=C)(O[Si](C=C)(O[Al]=O)C=C)C=C,O=[Al]O[Si](N1C=[N+](C(OCC)=O)C=C1)(O[Si](O[Al]=O)(N2C=[N+](C(OCC)=O)C=C2)N3C=[N+](C(OCC)=O)C=C3)N4C=[N+](C(OCC)=O)C=C4.[Cl-],2,1.93,3.07,KOH,1,80,100,1,80,,OHCond(mS/cm),216,12.45,https://doi.org/10.1016/j.memsci.2015.10.005
Chitosan,Im,CS/EQHNT,[*]OCC1C(CO)OC(OC2C(CO)OC([*])C(N)C2O)C(N)C1O,*CC*,*CC*,100,0,0,glutaraldehyde,halloysite_nanotube,C(CC=O)CC=O,O=[Al]O[Si](C=C)(O[Si](C=C)(O[Al]=O)C=C)C=C,O=[Al]O[Si](N1C=[N+](C(OCC)=O)C=C1)(O[Si](O[Al]=O)(N2C=[N+](C(OCC)=O)C=C2)N3C=[N+](C(OCC)=O)C=C3)N4C=[N+](C(OCC)=O)C=C4.[Cl-],2,1.93,3.07,KOH,1,80,100,1,80,,OHCond(mS/cm),192,12.56,https://doi.org/10.1016/j.memsci.2015.10.005
Chitosan,Im,CS/EQHNT,[*]OCC1C(CO)OC(OC2C(CO)OC([*])C(N)C2O)C(N)C1O,*CC*,*CC*,100,0,0,glutaraldehyde,halloysite_nanotube,C(CC=O)CC=O,O=[Al]O[Si](C=C)(O[Si](C=C)(O[Al]=O)C=C)C=C,O=[Al]O[Si](N1C=[N+](C(OCC)=O)C=C1)(O[Si](O[Al]=O)(N2C=[N+](C(OCC)=O)C=C2)N3C=[N+](C(OCC)=O)C=C3)N4C=[N+](C(OCC)=O)C=C4.[Cl-],2,1.93,3.07,KOH,1,80,100,1,80,,OHCond(mS/cm),168,12.59,https://doi.org/10.1016/j.memsci.2015.10.005
Chitosan,Im,CS/EQHNT,[*]OCC1C(CO)OC(OC2C(CO)OC([*])C(N)C2O)C(N)C1O,*CC*,*CC*,100,0,0,glutaraldehyde,halloysite_nanotube,C(CC=O)CC=O,O=[Al]O[Si](C=C)(O[Si](C=C)(O[Al]=O)C=C)C=C,O=[Al]O[Si](N1C=[N+](C(OCC)=O)C=C1)(O[Si](O[Al]=O)(N2C=[N+](C(OCC)=O)C=C2)N3C=[N+](C(OCC)=O)C=C3)N4C=[N+](C(OCC)=O)C=C4.[Cl-],2,1.93,3.07,KOH,1,80,100,1,80,,OHCond(mS/cm),144,12.64,https://doi.org/10.1016/j.memsci.2015.10.005
Chitosan,Im,CS/BQHNT,[*]OCC1C(CO)OC(OC2C(CO)OC([*])C(N)C2O)C(N)C1O,*CC*,*CC*,100,0,0,glutaraldehyde,halloysite_nanotube,C(CC=O)CC=O,O=[Al]O[Si](C=C)(O[Si](C=C)(O[Al]=O)C=C)C=C,O=[Al]O[Si](N1C=[N+](C2=CC=CC=C2)C=C1)(O[Si](O[Al]=O)(N3C=[N+](C4=CC=CC=C4)C=C3)N5C=[N+](C6=CC=CC=C6)C=C5)N7C=[N+](C8=CC=CC=C8)C=C7.[Cl-],2,0.985,1.515,KOH,1,80,100,1,80,,OHCond(mS/cm),0,12.7,https://doi.org/10.1016/j.memsci.2015.10.005
Chitosan,Im,CS/EQHNT,[*]OCC1C(CO)OC(OC2C(CO)OC([*])C(N)C2O)C(N)C1O,*CC*,*CC*,100,0,0,glutaraldehyde,halloysite_nanotube,C(CC=O)CC=O,O=[Al]O[Si](C=C)(O[Si](C=C)(O[Al]=O)C=C)C=C,O=[Al]O[Si](N1C=[N+](C(OCC)=O)C=C1)(O[Si](O[Al]=O)(N2C=[N+](C(OCC)=O)C=C2)N3C=[N+](C(OCC)=O)C=C3)N4C=[N+](C(OCC)=O)C=C4.[Cl-],2,1.93,3.07,KOH,1,80,100,1,80,,OHCond(mS/cm),120,12.76,https://doi.org/10.1016/j.memsci.2015.10.005
Chitosan,Im,CS/EQHNT,[*]OCC1C(CO)OC(OC2C(CO)OC([*])C(N)C2O)C(N)C1O,*CC*,*CC*,100,0,0,glutaraldehyde,halloysite_nanotube,C(CC=O)CC=O,O=[Al]O[Si](C=C)(O[Si](C=C)(O[Al]=O)C=C)C=C,O=[Al]O[Si](N1C=[N+](C(OCC)=O)C=C1)(O[Si](O[Al]=O)(N2C=[N+](C(OCC)=O)C=C2)N3C=[N+](C(OCC)=O)C=C3)N4C=[N+](C(OCC)=O)C=C4.[Cl-],2,1.93,3.07,KOH,1,80,100,1,80,,OHCond(mS/cm),72,12.81,https://doi.org/10.1016/j.memsci.2015.10.005
Chitosan,Im,CS/EQHNT,[*]OCC1C(CO)OC(OC2C(CO)OC([*])C(N)C2O)C(N)C1O,*CC*,*CC*,100,0,0,glutaraldehyde,halloysite_nanotube,C(CC=O)CC=O,O=[Al]O[Si](C=C)(O[Si](C=C)(O[Al]=O)C=C)C=C,O=[Al]O[Si](N1C=[N+](C(OCC)=O)C=C1)(O[Si](O[Al]=O)(N2C=[N+](C(OCC)=O)C=C2)N3C=[N+](C(OCC)=O)C=C3)N4C=[N+](C(OCC)=O)C=C4.[Cl-],2,1.93,3.07,KOH,1,80,100,1,80,,OHCond(mS/cm),96,12.83,https://doi.org/10.1016/j.memsci.2015.10.005
Chitosan,Im,CS/EQHNT,[*]OCC1C(CO)OC(OC2C(CO)OC([*])C(N)C2O)C(N)C1O,*CC*,*CC*,100,0,0,glutaraldehyde,halloysite_nanotube,C(CC=O)CC=O,O=[Al]O[Si](C=C)(O[Si](C=C)(O[Al]=O)C=C)C=C,O=[Al]O[Si](N1C=[N+](C(OCC)=O)C=C1)(O[Si](O[Al]=O)(N2C=[N+](C(OCC)=O)C=C2)N3C=[N+](C(OCC)=O)C=C3)N4C=[N+](C(OCC)=O)C=C4.[Cl-],2,3.86,6.14,N/A,0,N/A,100,1,80,,OHCond(mS/cm),0,12.86,https://doi.org/10.1016/j.memsci.2015.10.005
Chitosan,Im,CS/EQHNT,[*]OCC1C(CO)OC(OC2C(CO)OC([*])C(N)C2O)C(N)C1O,*CC*,*CC*,100,0,0,glutaraldehyde,halloysite_nanotube,C(CC=O)CC=O,O=[Al]O[Si](C=C)(O[Si](C=C)(O[Al]=O)C=C)C=C,O=[Al]O[Si](N1C=[N+](C(OCC)=O)C=C1)(O[Si](O[Al]=O)(N2C=[N+](C(OCC)=O)C=C2)N3C=[N+](C(OCC)=O)C=C3)N4C=[N+](C(OCC)=O)C=C4.[Cl-],2,1.93,3.07,KOH,1,80,100,1,80,,OHCond(mS/cm),48,12.89,https://doi.org/10.1016/j.memsci.2015.10.005
Chitosan,Im,CS/EQHNT,[*]OCC1C(CO)OC(OC2C(CO)OC([*])C(N)C2O)C(N)C1O,*CC*,*CC*,100,0,0,glutaraldehyde,halloysite_nanotube,C(CC=O)CC=O,O=[Al]O[Si](C=C)(O[Si](C=C)(O[Al]=O)C=C)C=C,O=[Al]O[Si](N1C=[N+](C(OCC)=O)C=C1)(O[Si](O[Al]=O)(N2C=[N+](C(OCC)=O)C=C2)N3C=[N+](C(OCC)=O)C=C3)N4C=[N+](C(OCC)=O)C=C4.[Cl-],2,1.93,3.07,KOH,1,80,100,1,80,,OHCond(mS/cm),24,13,https://doi.org/10.1016/j.memsci.2015.10.005
Chitosan,Im,CS/EQHNT,[*]OCC1C(CO)OC(OC2C(CO)OC([*])C(N)C2O)C(N)C1O,*CC*,*CC*,100,0,0,glutaraldehyde,halloysite_nanotube,C(CC=O)CC=O,O=[Al]O[Si](C=C)(O[Si](C=C)(O[Al]=O)C=C)C=C,O=[Al]O[Si](N1C=[N+](C(OCC)=O)C=C1)(O[Si](O[Al]=O)(N2C=[N+](C(OCC)=O)C=C2)N3C=[N+](C(OCC)=O)C=C3)N4C=[N+](C(OCC)=O)C=C4.[Cl-],2,1.93,3.07,N/A,0,N/A,100,1,80,,OHCond(mS/cm),0,13.08,https://doi.org/10.1016/j.memsci.2015.10.005
Chitosan,Im,CS/EQHNT,[*]OCC1C(CO)OC(OC2C(CO)OC([*])C(N)C2O)C(N)C1O,*CC*,*CC*,100,0,0,glutaraldehyde,halloysite_nanotube,C(CC=O)CC=O,O=[Al]O[Si](C=C)(O[Si](C=C)(O[Al]=O)C=C)C=C,O=[Al]O[Si](N1C=[N+](C(OCC)=O)C=C1)(O[Si](O[Al]=O)(N2C=[N+](C(OCC)=O)C=C2)N3C=[N+](C(OCC)=O)C=C3)N4C=[N+](C(OCC)=O)C=C4.[Cl-],2,1.93,3.07,KOH,1,80,100,1,80,,OHCond(mS/cm),0,13.1,https://doi.org/10.1016/j.memsci.2015.10.005
Chitosan,Im,CS/C10QHNT,[*]OCC1C(CO)OC(OC2C(CO)OC([*])C(N)C2O)C(N)C1O,*CC*,*CC*,100,0,0,glutaraldehyde,halloysite_nanotube,C(CC=O)CC=O,O=[Al]O[Si](C=C)(O[Si](C=C)(O[Al]=O)C=C)C=C,O=[Al]O[Si](N1C=[N+](C=C1)CCCCCCCCCC)(N2C=[N+](C=C2)CCCCCCCCCC)O[Si](N3C=[N+](C=C3)CCCCCCCCCC)(O[Al]=O)N4C=[N+](C=C4)CCCCCCCCCC.[Cl-],2,1.85,3.15,N/A,0,N/A,100,1,90,,OHCond(mS/cm),0,13.52,https://doi.org/10.1016/j.memsci.2015.10.005
Chitosan,Im,CS/EQHNT,[*]OCC1C(CO)OC(OC2C(CO)OC([*])C(N)C2O)C(N)C1O,*CC*,*CC*,100,0,0,glutaraldehyde,halloysite_nanotube,C(CC=O)CC=O,O=[Al]O[Si](C=C)(O[Si](C=C)(O[Al]=O)C=C)C=C,O=[Al]O[Si](N1C=[N+](C(OCC)=O)C=C1)(O[Si](O[Al]=O)(N2C=[N+](C(OCC)=O)C=C2)N3C=[N+](C(OCC)=O)C=C3)N4C=[N+](C(OCC)=O)C=C4.[Cl-],2,2.895,4.605,N/A,0,N/A,100,1,80,,OHCond(mS/cm),0,13.67,https://doi.org/10.1016/j.memsci.2015.10.005
Chitosan,Im,CS/EQHNT,[*]OCC1C(CO)OC(OC2C(CO)OC([*])C(N)C2O)C(N)C1O,*CC*,*CC*,100,0,0,glutaraldehyde,halloysite_nanotube,C(CC=O)CC=O,O=[Al]O[Si](C=C)(O[Si](C=C)(O[Al]=O)C=C)C=C,O=[Al]O[Si](N1C=[N+](C(OCC)=O)C=C1)(O[Si](O[Al]=O)(N2C=[N+](C(OCC)=O)C=C2)N3C=[N+](C(OCC)=O)C=C3)N4C=[N+](C(OCC)=O)C=C4.[Cl-],2,0.965,1.535,N/A,0,N/A,100,1,90,,OHCond(mS/cm),0,13.77,https://doi.org/10.1016/j.memsci.2015.10.005
Chitosan,Im,CS/C4QHNT,[*]OCC1C(CO)OC(OC2C(CO)OC([*])C(N)C2O)C(N)C1O,*CC*,*CC*,100,0,0,glutaraldehyde,halloysite_nanotube,C(CC=O)CC=O,O=[Al]O[Si](C=C)(O[Si](C=C)(O[Al]=O)C=C)C=C,O=[Al]O[Si](O[Si](N1C=[N+](CCCC)C=C1)(N2C=[N+](CCCC)C=C2)O[Al]=O)(N3C=[N+](CCCC)C=C3)N4C=[N+](CCCC)C=C4.[Cl-],2,3.105,1.895,N/A,0,N/A,100,1,90,,OHCond(mS/cm),0,14.1,https://doi.org/10.1016/j.memsci.2015.10.005
Chitosan,Im,CS/EQHNT,[*]OCC1C(CO)OC(OC2C(CO)OC([*])C(N)C2O)C(N)C1O,*CC*,*CC*,100,0,0,glutaraldehyde,halloysite_nanotube,C(CC=O)CC=O,O=[Al]O[Si](C=C)(O[Si](C=C)(O[Al]=O)C=C)C=C,O=[Al]O[Si](N1C=[N+](C(OCC)=O)C=C1)(O[Si](O[Al]=O)(N2C=[N+](C(OCC)=O)C=C2)N3C=[N+](C(OCC)=O)C=C3)N4C=[N+](C(OCC)=O)C=C4.[Cl-],2,3.86,6.14,N/A,0,N/A,100,1,90,,OHCond(mS/cm),0,15.48,https://doi.org/10.1016/j.memsci.2015.10.005
Chitosan,Im,CS/EQHNT,[*]OCC1C(CO)OC(OC2C(CO)OC([*])C(N)C2O)C(N)C1O,*CC*,*CC*,100,0,0,glutaraldehyde,halloysite_nanotube,C(CC=O)CC=O,O=[Al]O[Si](C=C)(O[Si](C=C)(O[Al]=O)C=C)C=C,O=[Al]O[Si](N1C=[N+](C(OCC)=O)C=C1)(O[Si](O[Al]=O)(N2C=[N+](C(OCC)=O)C=C2)N3C=[N+](C(OCC)=O)C=C3)N4C=[N+](C(OCC)=O)C=C4.[Cl-],2,1.93,3.07,N/A,0,N/A,100,1,90,,OHCond(mS/cm),0,15.49,https://doi.org/10.1016/j.memsci.2015.10.005
Chitosan,Im,CS/EQHNT,[*]OCC1C(CO)OC(OC2C(CO)OC([*])C(N)C2O)C(N)C1O,*CC*,*CC*,100,0,0,glutaraldehyde,halloysite_nanotube,C(CC=O)CC=O,O=[Al]O[Si](C=C)(O[Si](C=C)(O[Al]=O)C=C)C=C,O=[Al]O[Si](N1C=[N+](C(OCC)=O)C=C1)(O[Si](O[Al]=O)(N2C=[N+](C(OCC)=O)C=C2)N3C=[N+](C(OCC)=O)C=C3)N4C=[N+](C(OCC)=O)C=C4.[Cl-],2,2.895,4.605,N/A,0,N/A,100,1,90,,OHCond(mS/cm),0,16.06,https://doi.org/10.1016/j.memsci.2015.10.005
Chitosan,Im,CS/HNT,[*]OCC1C(CO)OC(OC2C(CO)OC([*])C(N)C2O)C(N)C1O,*CC*,*CC*,100,0,0,glutaraldehyde,halloysite_nanotube,C(CC=O)CC=O,O[Si](O[Al]=O)(O[Si](O)(O[Al]=O)O)O,*CC*,2,10,0,N/A,0,N/A,100,1,25,,Swelling(%),0,31.64,https://doi.org/10.1016/j.memsci.2015.10.005
Chitosan,Im,CS/HNT,[*]OCC1C(CO)OC(OC2C(CO)OC([*])C(N)C2O)C(N)C1O,*CC*,*CC*,100,0,0,glutaraldehyde,halloysite_nanotube,C(CC=O)CC=O,O[Si](O[Al]=O)(O[Si](O)(O[Al]=O)O)O,*CC*,2,7.5,0,N/A,0,N/A,100,1,25,,Swelling(%),0,32.22,https://doi.org/10.1016/j.memsci.2015.10.005
Chitosan,Im,CS/HNT,[*]OCC1C(CO)OC(OC2C(CO)OC([*])C(N)C2O)C(N)C1O,*CC*,*CC*,100,0,0,glutaraldehyde,halloysite_nanotube,C(CC=O)CC=O,O[Si](O[Al]=O)(O[Si](O)(O[Al]=O)O)O,*CC*,2,5,0,N/A,0,N/A,100,1,25,,Swelling(%),0,33.15,https://doi.org/10.1016/j.memsci.2015.10.005
Chitosan,Im,CS/HNT,[*]OCC1C(CO)OC(OC2C(CO)OC([*])C(N)C2O)C(N)C1O,*CC*,*CC*,100,0,0,glutaraldehyde,halloysite_nanotube,C(CC=O)CC=O,O[Si](O[Al]=O)(O[Si](O)(O[Al]=O)O)O,*CC*,2,2.5,0,N/A,0,N/A,100,1,25,,Swelling(%),0,34.51,https://doi.org/10.1016/j.memsci.2015.10.005
Chitosan,Im,CS/C4QHNT,[*]OCC1C(CO)OC(OC2C(CO)OC([*])C(N)C2O)C(N)C1O,*CC*,*CC*,100,0,0,glutaraldehyde,halloysite_nanotube,C(CC=O)CC=O,O=[Al]O[Si](C=C)(O[Si](C=C)(O[Al]=O)C=C)C=C,O=[Al]O[Si](O[Si](N1C=[N+](CCCC)C=C1)(N2C=[N+](CCCC)C=C2)O[Al]=O)(N3C=[N+](CCCC)C=C3)N4C=[N+](CCCC)C=C4.[Cl-],2,0,0,N/A,0,N/A,100,1,25,,Swelling(%),0,36.45,https://doi.org/10.1016/j.memsci.2015.10.005
Chitosan,Im,CS/C10QHNT,[*]OCC1C(CO)OC(OC2C(CO)OC([*])C(N)C2O)C(N)C1O,*CC*,*CC*,100,0,0,glutaraldehyde,halloysite_nanotube,C(CC=O)CC=O,O=[Al]O[Si](C=C)(O[Si](C=C)(O[Al]=O)C=C)C=C,O=[Al]O[Si](N1C=[N+](C=C1)CCCCCCCCCC)(N2C=[N+](C=C2)CCCCCCCCCC)O[Si](N3C=[N+](C=C3)CCCCCCCCCC)(O[Al]=O)N4C=[N+](C=C4)CCCCCCCCCC.[Cl-],2,0,0,N/A,0,N/A,100,1,25,,Swelling(%),0,36.46,https://doi.org/10.1016/j.memsci.2015.10.005
Chitosan,Im,CS/BQHNT,[*]OCC1C(CO)OC(OC2C(CO)OC([*])C(N)C2O)C(N)C1O,*CC*,*CC*,100,0,0,glutaraldehyde,halloysite_nanotube,C(CC=O)CC=O,O=[Al]O[Si](C=C)(O[Si](C=C)(O[Al]=O)C=C)C=C,O=[Al]O[Si](N1C=[N+](C2=CC=CC=C2)C=C1)(O[Si](O[Al]=O)(N3C=[N+](C4=CC=CC=C4)C=C3)N5C=[N+](C6=CC=CC=C6)C=C5)N7C=[N+](C8=CC=CC=C8)C=C7.[Cl-],2,0,0,N/A,0,N/A,100,1,25,,Swelling(%),0,36.47,https://doi.org/10.1016/j.memsci.2015.10.005
