Repository: williamschertzer/computational_artifact

# Computational Artifact: William Schertzer CSE-MSE PhD Qualifying Exam

This repository contains the computational artifact submitted by **William Schertzer** for the PhD CSE-MSE Qualifying Examination. It includes the full workflow for processing, analyzing, and modeling anion exchange membrane (AEM) data extracted from the literature, with the aim of accelerating materials discovery using machine learning.

## Repository Structure

### `raw_data/`
Contains the original AEM datasets, directly extracted and curated from peer-reviewed literature.

File: raw_data/aem_aging_3_18_25.csv (part 7 of 30)
Backbone,Cation,Sample,smiles1,smiles2,smiles3,c1,c2,c3,additive_name_1,additive_name_2,additive_smiles1,additive_smiles2,additive_smiles3,additivec1,additivec2,additivec3,solvent,solvent_conc(M),stab_temp,RH(%),lw,Temp(C),EXP_IEC,prop,time(h),value,DOI
Chitosan,Im,CS/EQHNT,[*]OCC1C(CO)OC(OC2C(CO)OC([*])C(N)C2O)C(N)C1O,*CC*,*CC*,100,0,0,glutaraldehyde,halloysite_nanotube,C(CC=O)CC=O,O=[Al]O[Si](C=C)(O[Si](C=C)(O[Al]=O)C=C)C=C,O=[Al]O[Si](N1C=[N+](C(OCC)=O)C=C1)(O[Si](O[Al]=O)(N2C=[N+](C(OCC)=O)C=C2)N3C=[N+](C(OCC)=O)C=C3)N4C=[N+](C(OCC)=O)C=C4.[Cl-],2,0,0,N/A,0,N/A,100,1,25,,Swelling(%),0,36.47,https://doi.org/10.1016/j.memsci.2015.10.005
Chitosan,Im,CS/HNT,[*]OCC1C(CO)OC(OC2C(CO)OC([*])C(N)C2O)C(N)C1O,*CC*,*CC*,100,0,0,glutaraldehyde,halloysite_nanotube,C(CC=O)CC=O,O[Si](O[Al]=O)(O[Si](O)(O[Al]=O)O)O,*CC*,2,0,0,N/A,0,N/A,100,1,25,,Swelling(%),0,36.47,https://doi.org/10.1016/j.memsci.2015.10.005
Chitosan,Im,CS/C4QHNT,[*]OCC1C(CO)OC(OC2C(CO)OC([*])C(N)C2O)C(N)C1O,*CC*,*CC*,100,0,0,glutaraldehyde,halloysite_nanotube,C(CC=O)CC=O,O=[Al]O[Si](C=C)(O[Si](C=C)(O[Al]=O)C=C)C=C,O=[Al]O[Si](O[Si](N1C=[N+](CCCC)C=C1)(N2C=[N+](CCCC)C=C2)O[Al]=O)(N3C=[N+](CCCC)C=C3)N4C=[N+](CCCC)C=C4.[Cl-],2,1.5525,0.9475,N/A,0,N/A,100,1,25,,Swelling(%),0,37.15,https://doi.org/10.1016/j.memsci.2015.10.005
Chitosan,Im,CS/C4QHNT,[*]OCC1C(CO)OC(OC2C(CO)OC([*])C(N)C2O)C(N)C1O,*CC*,*CC*,100,0,0,glutaraldehyde,halloysite_nanotube,C(CC=O)CC=O,O=[Al]O[Si](C=C)(O[Si](C=C)(O[Al]=O)C=C)C=C,O=[Al]O[Si](O[Si](N1C=[N+](CCCC)C=C1)(N2C=[N+](CCCC)C=C2)O[Al]=O)(N3C=[N+](CCCC)C=C3)N4C=[N+](CCCC)C=C4.[Cl-],2,3.105,1.895,N/A,0,N/A,100,1,25,,Swelling(%),0,38.26,https://doi.org/10.1016/j.memsci.2015.10.005
Chitosan,Im,CS/C10QHNT,[*]OCC1C(CO)OC(OC2C(CO)OC([*])C(N)C2O)C(N)C1O,*CC*,*CC*,100,0,0,glutaraldehyde,halloysite_nanotube,C(CC=O)CC=O,O=[Al]O[Si](C=C)(O[Si](C=C)(O[Al]=O)C=C)C=C,O=[Al]O[Si](N1C=[N+](C=C1)CCCCCCCCCC)(N2C=[N+](C=C2)CCCCCCCCCC)O[Si](N3C=[N+](C=C3)CCCCCCCCCC)(O[Al]=O)N4C=[N+](C=C4)CCCCCCCCCC.[Cl-],2,0.925,1.575,N/A,0,N/A,100,1,25,,Swelling(%),0,38.63,https://doi.org/10.1016/j.memsci.2015.10.005
Chitosan,Im,CS/BQHNT,[*]OCC1C(CO)OC(OC2C(CO)OC([*])C(N)C2O)C(N)C1O,*CC*,*CC*,100,0,0,glutaraldehyde,halloysite_nanotube,C(CC=O)CC=O,O=[Al]O[Si](C=C)(O[Si](C=C)(O[Al]=O)C=C)C=C,O=[Al]O[Si](N1C=[N+](C2=CC=CC=C2)C=C1)(O[Si](O[Al]=O)(N3C=[N+](C4=CC=CC=C4)C=C3)N5C=[N+](C6=CC=CC=C6)C=C5)N7C=[N+](C8=CC=CC=C8)C=C7.[Cl-],2,0.985,1.515,N/A,0,N/A,100,1,25,,Swelling(%),0,39.15,https://doi.org/10.1016/j.memsci.2015.10.005
Chitosan,Im,CS/C4QHNT,[*]OCC1C(CO)OC(OC2C(CO)OC([*])C(N)C2O)C(N)C1O,*CC*,*CC*,100,0,0,glutaraldehyde,halloysite_nanotube,C(CC=O)CC=O,O=[Al]O[Si](C=C)(O[Si](C=C)(O[Al]=O)C=C)C=C,O=[Al]O[Si](O[Si](N1C=[N+](CCCC)C=C1)(N2C=[N+](CCCC)C=C2)O[Al]=O)(N3C=[N+](CCCC)C=C3)N4C=[N+](CCCC)C=C4.[Cl-],2,4.6575,2.8425,N/A,0,N/A,100,1,25,,Swelling(%),0,39.74,https://doi.org/10.1016/j.memsci.2015.10.005
Chitosan,Im,CS/C10QHNT,[*]OCC1C(CO)OC(OC2C(CO)OC([*])C(N)C2O)C(N)C1O,*CC*,*CC*,100,0,0,glutaraldehyde,halloysite_nanotube,C(CC=O)CC=O,O=[Al]O[Si](C=C)(O[Si](C=C)(O[Al]=O)C=C)C=C,O=[Al]O[Si](N1C=[N+](C=C1)CCCCCCCCCC)(N2C=[N+](C=C2)CCCCCCCCCC)O[Si](N3C=[N+](C=C3)CCCCCCCCCC)(O[Al]=O)N4C=[N+](C=C4)CCCCCCCCCC.[Cl-],2,1.85,3.15,N/A,0,N/A,100,1,25,,Swelling(%),0,40.01,https://doi.org/10.1016/j.memsci.2015.10.005
Chitosan,Im,CS/EQHNT,[*]OCC1C(CO)OC(OC2C(CO)OC([*])C(N)C2O)C(N)C1O,*CC*,*CC*,100,0,0,glutaraldehyde,halloysite_nanotube,C(CC=O)CC=O,O=[Al]O[Si](C=C)(O[Si](C=C)(O[Al]=O)C=C)C=C,O=[Al]O[Si](N1C=[N+](C(OCC)=O)C=C1)(O[Si](O[Al]=O)(N2C=[N+](C(OCC)=O)C=C2)N3C=[N+](C(OCC)=O)C=C3)N4C=[N+](C(OCC)=O)C=C4.[Cl-],2,0.965,1.535,N/A,0,N/A,100,1,25,,Swelling(%),0,40.16,https://doi.org/10.1016/j.memsci.2015.10.005
Chitosan,Im,CS/C4QHNT,[*]OCC1C(CO)OC(OC2C(CO)OC([*])C(N)C2O)C(N)C1O,*CC*,*CC*,100,0,0,glutaraldehyde,halloysite_nanotube,C(CC=O)CC=O,O=[Al]O[Si](C=C)(O[Si](C=C)(O[Al]=O)C=C)C=C,O=[Al]O[Si](O[Si](N1C=[N+](CCCC)C=C1)(N2C=[N+](CCCC)C=C2)O[Al]=O)(N3C=[N+](CCCC)C=C3)N4C=[N+](CCCC)C=C4.[Cl-],2,6.21,3.79,N/A,0,N/A,100,1,25,,Swelling(%),0,40.85,https://doi.org/10.1016/j.memsci.2015.10.005
Chitosan,Im,CS/C10QHNT,[*]OCC1C(CO)OC(OC2C(CO)OC([*])C(N)C2O)C(N)C1O,*CC*,*CC*,100,0,0,glutaraldehyde,halloysite_nanotube,C(CC=O)CC=O,O=[Al]O[Si](C=C)(O[Si](C=C)(O[Al]=O)C=C)C=C,O=[Al]O[Si](N1C=[N+](C=C1)CCCCCCCCCC)(N2C=[N+](C=C2)CCCCCCCCCC)O[Si](N3C=[N+](C=C3)CCCCCCCCCC)(O[Al]=O)N4C=[N+](C=C4)CCCCCCCCCC.[Cl-],2,2.775,4.725,N/A,0,N/A,100,1,25,,Swelling(%),0,41.11,https://doi.org/10.1016/j.memsci.2015.10.005
Chitosan,Im,CS/BQHNT,[*]OCC1C(CO)OC(OC2C(CO)OC([*])C(N)C2O)C(N)C1O,*CC*,*CC*,100,0,0,glutaraldehyde,halloysite_nanotube,C(CC=O)CC=O,O=[Al]O[Si](C=C)(O[Si](C=C)(O[Al]=O)C=C)C=C,O=[Al]O[Si](N1C=[N+](C2=CC=CC=C2)C=C1)(O[Si](O[Al]=O)(N3C=[N+](C4=CC=CC=C4)C=C3)N5C=[N+](C6=CC=CC=C6)C=C5)N7C=[N+](C8=CC=CC=C8)C=C7.[Cl-],2,1.97,3.03,N/A,0,N/A,100,1,25,,Swelling(%),0,41.31,https://doi.org/10.1016/j.memsci.2015.10.005
Chitosan,Im,CS/EQHNT,[*]OCC1C(CO)OC(OC2C(CO)OC([*])C(N)C2O)C(N)C1O,*CC*,*CC*,100,0,0,glutaraldehyde,halloysite_nanotube,C(CC=O)CC=O,O=[Al]O[Si](C=C)(O[Si](C=C)(O[Al]=O)C=C)C=C,O=[Al]O[Si](N1C=[N+](C(OCC)=O)C=C1)(O[Si](O[Al]=O)(N2C=[N+](C(OCC)=O)C=C2)N3C=[N+](C(OCC)=O)C=C3)N4C=[N+](C(OCC)=O)C=C4.[Cl-],2,1.93,3.07,N/A,0,N/A,100,1,25,,Swelling(%),0,42.24,https://doi.org/10.1016/j.memsci.2015.10.005
Chitosan,Im,CS/C10QHNT,[*]OCC1C(CO)OC(OC2C(CO)OC([*])C(N)C2O)C(N)C1O,*CC*,*CC*,100,0,0,glutaraldehyde,halloysite_nanotube,C(CC=O)CC=O,O=[Al]O[Si](C=C)(O[Si](C=C)(O[Al]=O)C=C)C=C,O=[Al]O[Si](N1C=[N+](C=C1)CCCCCCCCCC)(N2C=[N+](C=C2)CCCCCCCCCC)O[Si](N3C=[N+](C=C3)CCCCCCCCCC)(O[Al]=O)N4C=[N+](C=C4)CCCCCCCCCC.[Cl-],2,3.7,6.3,N/A,0,N/A,100,1,25,,Swelling(%),0,42.27,https://doi.org/10.1016/j.memsci.2015.10.005
Chitosan,Im,CS/BQHNT,[*]OCC1C(CO)OC(OC2C(CO)OC([*])C(N)C2O)C(N)C1O,*CC*,*CC*,100,0,0,glutaraldehyde,halloysite_nanotube,C(CC=O)CC=O,O=[Al]O[Si](C=C)(O[Si](C=C)(O[Al]=O)C=C)C=C,O=[Al]O[Si](N1C=[N+](C2=CC=CC=C2)C=C1)(O[Si](O[Al]=O)(N3C=[N+](C4=CC=CC=C4)C=C3)N5C=[N+](C6=CC=CC=C6)C=C5)N7C=[N+](C8=CC=CC=C8)C=C7.[Cl-],2,2.955,4.545,N/A,0,N/A,100,1,25,,Swelling(%),0,42.43,https://doi.org/10.1016/j.memsci.2015.10.005
Chitosan,Im,CS/BQHNT,[*]OCC1C(CO)OC(OC2C(CO)OC([*])C(N)C2O)C(N)C1O,*CC*,*CC*,100,0,0,glutaraldehyde,halloysite_nanotube,C(CC=O)CC=O,O=[Al]O[Si](C=C)(O[Si](C=C)(O[Al]=O)C=C)C=C,O=[Al]O[Si](N1C=[N+](C2=CC=CC=C2)C=C1)(O[Si](O[Al]=O)(N3C=[N+](C4=CC=CC=C4)C=C3)N5C=[N+](C6=CC=CC=C6)C=C5)N7C=[N+](C8=CC=CC=C8)C=C7.[Cl-],2,3.94,6.06,N/A,0,N/A,100,1,25,,Swelling(%),0,43.57,https://doi.org/10.1016/j.memsci.2015.10.005
Chitosan,Im,CS/EQHNT,[*]OCC1C(CO)OC(OC2C(CO)OC([*])C(N)C2O)C(N)C1O,*CC*,*CC*,100,0,0,glutaraldehyde,halloysite_nanotube,C(CC=O)CC=O,O=[Al]O[Si](C=C)(O[Si](C=C)(O[Al]=O)C=C)C=C,O=[Al]O[Si](N1C=[N+](C(OCC)=O)C=C1)(O[Si](O[Al]=O)(N2C=[N+](C(OCC)=O)C=C2)N3C=[N+](C(OCC)=O)C=C3)N4C=[N+](C(OCC)=O)C=C4.[Cl-],2,2.895,4.605,N/A,0,N/A,100,1,25,,Swelling(%),0,44.35,https://doi.org/10.1016/j.memsci.2015.10.005
Chitosan,Im,CS/EQHNT,[*]OCC1C(CO)OC(OC2C(CO)OC([*])C(N)C2O)C(N)C1O,*CC*,*CC*,100,0,0,glutaraldehyde,halloysite_nanotube,C(CC=O)CC=O,O=[Al]O[Si](C=C)(O[Si](C=C)(O[Al]=O)C=C)C=C,O=[Al]O[Si](N1C=[N+](C(OCC)=O)C=C1)(O[Si](O[Al]=O)(N2C=[N+](C(OCC)=O)C=C2)N3C=[N+](C(OCC)=O)C=C3)N4C=[N+](C(OCC)=O)C=C4.[Cl-],2,3.86,6.14,N/A,0,N/A,100,1,25,,Swelling(%),0,45.68,https://doi.org/10.1016/j.memsci.2015.10.005
Chitosan,Im,CS/HNT,[*]OCC1C(CO)OC(OC2C(CO)OC([*])C(N)C2O)C(N)C1O,*CC*,*CC*,100,0,0,glutaraldehyde,halloysite_nanotube,C(CC=O)CC=O,O[Si](O[Al]=O)(O[Si](O)(O[Al]=O)O)O,*CC*,2,10,0,N/A,0,N/A,100,1,25,,WU(wt%),0,67.38,https://doi.org/10.1016/j.memsci.2015.10.005
Chitosan,Im,CS/HNT,[*]OCC1C(CO)OC(OC2C(CO)OC([*])C(N)C2O)C(N)C1O,*CC*,*CC*,100,0,0,glutaraldehyde,halloysite_nanotube,C(CC=O)CC=O,O[Si](O[Al]=O)(O[Si](O)(O[Al]=O)O)O,*CC*,2,7.5,0,N/A,0,N/A,100,1,25,,WU(wt%),0,69.53,https://doi.org/10.1016/j.memsci.2015.10.005
Chitosan,Im,CS/HNT,[*]OCC1C(CO)OC(OC2C(CO)OC([*])C(N)C2O)C(N)C1O,*CC*,*CC*,100,0,0,glutaraldehyde,halloysite_nanotube,C(CC=O)CC=O,O[Si](O[Al]=O)(O[Si](O)(O[Al]=O)O)O,*CC*,2,5,0,N/A,0,N/A,100,1,25,,WU(wt%),0,71.3,https://doi.org/10.1016/j.memsci.2015.10.005
Chitosan,Im,CS/HNT,[*]OCC1C(CO)OC(OC2C(CO)OC([*])C(N)C2O)C(N)C1O,*CC*,*CC*,100,0,0,glutaraldehyde,halloysite_nanotube,C(CC=O)CC=O,O[Si](O[Al]=O)(O[Si](O)(O[Al]=O)O)O,*CC*,2,2.5,0,N/A,0,N/A,100,1,25,,WU(wt%),0,75.43,https://doi.org/10.1016/j.memsci.2015.10.005
Chitosan,Im,CS/EQHNT,[*]OCC1C(CO)OC(OC2C(CO)OC([*])C(N)C2O)C(N)C1O,*CC*,*CC*,100,0,0,glutaraldehyde,halloysite_nanotube,C(CC=O)CC=O,O=[Al]O[Si](C=C)(O[Si](C=C)(O[Al]=O)C=C)C=C,O=[Al]O[Si](N1C=[N+](C(OCC)=O)C=C1)(O[Si](O[Al]=O)(N2C=[N+](C(OCC)=O)C=C2)N3C=[N+](C(OCC)=O)C=C3)N4C=[N+](C(OCC)=O)C=C4.[Cl-],2,0,0,N/A,0,N/A,100,1,25,,WU(wt%),0,79.34,https://doi.org/10.1016/j.memsci.2015.10.005
Chitosan,Im,CS/C10QHNT,[*]OCC1C(CO)OC(OC2C(CO)OC([*])C(N)C2O)C(N)C1O,*CC*,*CC*,100,0,0,glutaraldehyde,halloysite_nanotube,C(CC=O)CC=O,O=[Al]O[Si](C=C)(O[Si](C=C)(O[Al]=O)C=C)C=C,O=[Al]O[Si](N1C=[N+](C=C1)CCCCCCCCCC)(N2C=[N+](C=C2)CCCCCCCCCC)O[Si](N3C=[N+](C=C3)CCCCCCCCCC)(O[Al]=O)N4C=[N+](C=C4)CCCCCCCCCC.[Cl-],2,0,0,N/A,0,N/A,100,1,25,,WU(wt%),0,79.41,https://doi.org/10.1016/j.memsci.2015.10.005
Chitosan,Im,CS/C4QHNT,[*]OCC1C(CO)OC(OC2C(CO)OC([*])C(N)C2O)C(N)C1O,*CC*,*CC*,100,0,0,glutaraldehyde,halloysite_nanotube,C(CC=O)CC=O,O=[Al]O[Si](C=C)(O[Si](C=C)(O[Al]=O)C=C)C=C,O=[Al]O[Si](O[Si](N1C=[N+](CCCC)C=C1)(N2C=[N+](CCCC)C=C2)O[Al]=O)(N3C=[N+](CCCC)C=C3)N4C=[N+](CCCC)C=C4.[Cl-],2,0,0,N/A,0,N/A,100,1,25,,WU(wt%),0,79.42,https://doi.org/10.1016/j.memsci.2015.10.005
Chitosan,Im,CS/BQHNT,[*]OCC1C(CO)OC(OC2C(CO)OC([*])C(N)C2O)C(N)C1O,*CC*,*CC*,100,0,0,glutaraldehyde,halloysite_nanotube,C(CC=O)CC=O,O=[Al]O[Si](C=C)(O[Si](C=C)(O[Al]=O)C=C)C=C,O=[Al]O[Si](N1C=[N+](C2=CC=CC=C2)C=C1)(O[Si](O[Al]=O)(N3C=[N+](C4=CC=CC=C4)C=C3)N5C=[N+](C6=CC=CC=C6)C=C5)N7C=[N+](C8=CC=CC=C8)C=C7.[Cl-],2,0,0,N/A,0,N/A,100,1,25,,WU(wt%),0,79.43,https://doi.org/10.1016/j.memsci.2015.10.005
Chitosan,Im,CS/HNT,[*]OCC1C(CO)OC(OC2C(CO)OC([*])C(N)C2O)C(N)C1O,*CC*,*CC*,100,0,0,glutaraldehyde,halloysite_nanotube,C(CC=O)CC=O,O[Si](O[Al]=O)(O[Si](O)(O[Al]=O)O)O,*CC*,2,0,0,N/A,0,N/A,100,1,25,,WU(wt%),0,79.44,https://doi.org/10.1016/j.memsci.2015.10.005
Chitosan,Im,CS/C4QHNT,[*]OCC1C(CO)OC(OC2C(CO)OC([*])C(N)C2O)C(N)C1O,*CC*,*CC*,100,0,0,glutaraldehyde,halloysite_nanotube,C(CC=O)CC=O,O=[Al]O[Si](C=C)(O[Si](C=C)(O[Al]=O)C=C)C=C,O=[Al]O[Si](O[Si](N1C=[N+](CCCC)C=C1)(N2C=[N+](CCCC)C=C2)O[Al]=O)(N3C=[N+](CCCC)C=C3)N4C=[N+](CCCC)C=C4.[Cl-],2,1.5525,0.9475,N/A,0,N/A,100,1,25,,WU(wt%),0,81.39,https://doi.org/10.1016/j.memsci.2015.10.005
Chitosan,Im,CS/C4QHNT,[*]OCC1C(CO)OC(OC2C(CO)OC([*])C(N)C2O)C(N)C1O,*CC*,*CC*,100,0,0,glutaraldehyde,halloysite_nanotube,C(CC=O)CC=O,O=[Al]O[Si](C=C)(O[Si](C=C)(O[Al]=O)C=C)C=C,O=[Al]O[Si](O[Si](N1C=[N+](CCCC)C=C1)(N2C=[N+](CCCC)C=C2)O[Al]=O)(N3C=[N+](CCCC)C=C3)N4C=[N+](CCCC)C=C4.[Cl-],2,3.105,1.895,N/A,0,N/A,100,1,25,,WU(wt%),0,83.3,https://doi.org/10.1016/j.memsci.2015.10.005
Chitosan,Im,CS/C10QHNT,[*]OCC1C(CO)OC(OC2C(CO)OC([*])C(N)C2O)C(N)C1O,*CC*,*CC*,100,0,0,glutaraldehyde,halloysite_nanotube,C(CC=O)CC=O,O=[Al]O[Si](C=C)(O[Si](C=C)(O[Al]=O)C=C)C=C,O=[Al]O[Si](N1C=[N+](C=C1)CCCCCCCCCC)(N2C=[N+](C=C2)CCCCCCCCCC)O[Si](N3C=[N+](C=C3)CCCCCCCCCC)(O[Al]=O)N4C=[N+](C=C4)CCCCCCCCCC.[Cl-],2,0.925,1.575,N/A,0,N/A,100,1,25,,WU(wt%),0,83.51,https://doi.org/10.1016/j.memsci.2015.10.005
Chitosan,Im,CS/BQHNT,[*]OCC1C(CO)OC(OC2C(CO)OC([*])C(N)C2O)C(N)C1O,*CC*,*CC*,100,0,0,glutaraldehyde,halloysite_nanotube,C(CC=O)CC=O,O=[Al]O[Si](C=C)(O[Si](C=C)(O[Al]=O)C=C)C=C,O=[Al]O[Si](N1C=[N+](C2=CC=CC=C2)C=C1)(O[Si](O[Al]=O)(N3C=[N+](C4=CC=CC=C4)C=C3)N5C=[N+](C6=CC=CC=C6)C=C5)N7C=[N+](C8=CC=CC=C8)C=C7.[Cl-],2,0.985,1.515,N/A,0,N/A,100,1,25,,WU(wt%),0,85.46,https://doi.org/10.1016/j.memsci.2015.10.005
Chitosan,Im,CS/C10QHNT,[*]OCC1C(CO)OC(OC2C(CO)OC([*])C(N)C2O)C(N)C1O,*CC*,*CC*,100,0,0,glutaraldehyde,halloysite_nanotube,C(CC=O)CC=O,O=[Al]O[Si](C=C)(O[Si](C=C)(O[Al]=O)C=C)C=C,O=[Al]O[Si](N1C=[N+](C=C1)CCCCCCCCCC)(N2C=[N+](C=C2)CCCCCCCCCC)O[Si](N3C=[N+](C=C3)CCCCCCCCCC)(O[Al]=O)N4C=[N+](C=C4)CCCCCCCCCC.[Cl-],2,1.85,3.15,N/A,0,N/A,100,1,25,,WU(wt%),0,85.65,https://doi.org/10.1016/j.memsci.2015.10.005
Chitosan,Im,CS/C4QHNT,[*]OCC1C(CO)OC(OC2C(CO)OC([*])C(N)C2O)C(N)C1O,*CC*,*CC*,100,0,0,glutaraldehyde,halloysite_nanotube,C(CC=O)CC=O,O=[Al]O[Si](C=C)(O[Si](C=C)(O[Al]=O)C=C)C=C,O=[Al]O[Si](O[Si](N1C=[N+](CCCC)C=C1)(N2C=[N+](CCCC)C=C2)O[Al]=O)(N3C=[N+](CCCC)C=C3)N4C=[N+](CCCC)C=C4.[Cl-],2,4.6575,2.8425,N/A,0,N/A,100,1,25,,WU(wt%),0,85.9,https://doi.org/10.1016/j.memsci.2015.10.005
Chitosan,Im,CS/C4QHNT,[*]OCC1C(CO)OC(OC2C(CO)OC([*])C(N)C2O)C(N)C1O,*CC*,*CC*,100,0,0,glutaraldehyde,halloysite_nanotube,C(CC=O)CC=O,O=[Al]O[Si](C=C)(O[Si](C=C)(O[Al]=O)C=C)C=C,O=[Al]O[Si](O[Si](N1C=[N+](CCCC)C=C1)(N2C=[N+](CCCC)C=C2)O[Al]=O)(N3C=[N+](CCCC)C=C3)N4C=[N+](CCCC)C=C4.[Cl-],2,6.21,3.79,N/A,0,N/A,100,1,25,,WU(wt%),0,87.15,https://doi.org/10.1016/j.memsci.2015.10.005
Chitosan,Im,CS/EQHNT,[*]OCC1C(CO)OC(OC2C(CO)OC([*])C(N)C2O)C(N)C1O,*CC*,*CC*,100,0,0,glutaraldehyde,halloysite_nanotube,C(CC=O)CC=O,O=[Al]O[Si](C=C)(O[Si](C=C)(O[Al]=O)C=C)C=C,O=[Al]O[Si](N1C=[N+](C(OCC)=O)C=C1)(O[Si](O[Al]=O)(N2C=[N+](C(OCC)=O)C=C2)N3C=[N+](C(OCC)=O)C=C3)N4C=[N+](C(OCC)=O)C=C4.[Cl-],2,0.965,1.535,N/A,0,N/A,100,1,25,,WU(wt%),0,87.39,https://doi.org/10.1016/j.memsci.2015.10.005
Chitosan,Im,CS/BQHNT,[*]OCC1C(CO)OC(OC2C(CO)OC([*])C(N)C2O)C(N)C1O,*CC*,*CC*,100,0,0,glutaraldehyde,halloysite_nanotube,C(CC=O)CC=O,O=[Al]O[Si](C=C)(O[Si](C=C)(O[Al]=O)C=C)C=C,O=[Al]O[Si](N1C=[N+](C2=CC=CC=C2)C=C1)(O[Si](O[Al]=O)(N3C=[N+](C4=CC=CC=C4)C=C3)N5C=[N+](C6=CC=CC=C6)C=C5)N7C=[N+](C8=CC=CC=C8)C=C7.[Cl-],2,1.97,3.03,N/A,0,N/A,100,1,25,,WU(wt%),0,88.64,https://doi.org/10.1016/j.memsci.2015.10.005
Chitosan,Im,CS/C10QHNT,[*]OCC1C(CO)OC(OC2C(CO)OC([*])C(N)C2O)C(N)C1O,*CC*,*CC*,100,0,0,glutaraldehyde,halloysite_nanotube,C(CC=O)CC=O,O=[Al]O[Si](C=C)(O[Si](C=C)(O[Al]=O)C=C)C=C,O=[Al]O[Si](N1C=[N+](C=C1)CCCCCCCCCC)(N2C=[N+](C=C2)CCCCCCCCCC)O[Si](N3C=[N+](C=C3)CCCCCCCCCC)(O[Al]=O)N4C=[N+](C=C4)CCCCCCCCCC.[Cl-],2,2.775,4.725,N/A,0,N/A,100,1,25,,WU(wt%),0,88.74,https://doi.org/10.1016/j.memsci.2015.10.005
Chitosan,Im,CS/EQHNT,[*]OCC1C(CO)OC(OC2C(CO)OC([*])C(N)C2O)C(N)C1O,*CC*,*CC*,100,0,0,glutaraldehyde,halloysite_nanotube,C(CC=O)CC=O,O=[Al]O[Si](C=C)(O[Si](C=C)(O[Al]=O)C=C)C=C,O=[Al]O[Si](N1C=[N+](C(OCC)=O)C=C1)(O[Si](O[Al]=O)(N2C=[N+](C(OCC)=O)C=C2)N3C=[N+](C(OCC)=O)C=C3)N4C=[N+](C(OCC)=O)C=C4.[Cl-],2,1.93,3.07,N/A,0,N/A,100,1,25,,WU(wt%),0,90.25,https://doi.org/10.1016/j.memsci.2015.10.005
Chitosan,Im,CS/C10QHNT,[*]OCC1C(CO)OC(OC2C(CO)OC([*])C(N)C2O)C(N)C1O,*CC*,*CC*,100,0,0,glutaraldehyde,halloysite_nanotube,C(CC=O)CC=O,O=[Al]O[Si](C=C)(O[Si](C=C)(O[Al]=O)C=C)C=C,O=[Al]O[Si](N1C=[N+](C=C1)CCCCCCCCCC)(N2C=[N+](C=C2)CCCCCCCCCC)O[Si](N3C=[N+](C=C3)CCCCCCCCCC)(O[Al]=O)N4C=[N+](C=C4)CCCCCCCCCC.[Cl-],2,3.7,6.3,N/A,0,N/A,100,1,25,,WU(wt%),0,90.88,https://doi.org/10.1016/j.memsci.2015.10.005
Chitosan,Im,CS/BQHNT,[*]OCC1C(CO)OC(OC2C(CO)OC([*])C(N)C2O)C(N)C1O,*CC*,*CC*,100,0,0,glutaraldehyde,halloysite_nanotube,C(CC=O)CC=O,O=[Al]O[Si](C=C)(O[Si](C=C)(O[Al]=O)C=C)C=C,O=[Al]O[Si](N1C=[N+](C2=CC=CC=C2)C=C1)(O[Si](O[Al]=O)(N3C=[N+](C4=CC=CC=C4)C=C3)N5C=[N+](C6=CC=CC=C6)C=C5)N7C=[N+](C8=CC=CC=C8)C=C7.[Cl-],2,2.955,4.545,N/A,0,N/A,100,1,25,,WU(wt%),0,91.85,https://doi.org/10.1016/j.memsci.2015.10.005
Chitosan,Im,CS/BQHNT,[*]OCC1C(CO)OC(OC2C(CO)OC([*])C(N)C2O)C(N)C1O,*CC*,*CC*,100,0,0,glutaraldehyde,halloysite_nanotube,C(CC=O)CC=O,O=[Al]O[Si](C=C)(O[Si](C=C)(O[Al]=O)C=C)C=C,O=[Al]O[Si](N1C=[N+](C2=CC=CC=C2)C=C1)(O[Si](O[Al]=O)(N3C=[N+](C4=CC=CC=C4)C=C3)N5C=[N+](C6=CC=CC=C6)C=C5)N7C=[N+](C8=CC=CC=C8)C=C7.[Cl-],2,3.94,6.06,N/A,0,N/A,100,1,25,,WU(wt%),0,93.31,https://doi.org/10.1016/j.memsci.2015.10.005
Chitosan,Im,CS/EQHNT,[*]OCC1C(CO)OC(OC2C(CO)OC([*])C(N)C2O)C(N)C1O,*CC*,*CC*,100,0,0,glutaraldehyde,halloysite_nanotube,C(CC=O)CC=O,O=[Al]O[Si](C=C)(O[Si](C=C)(O[Al]=O)C=C)C=C,O=[Al]O[Si](N1C=[N+](C(OCC)=O)C=C1)(O[Si](O[Al]=O)(N2C=[N+](C(OCC)=O)C=C2)N3C=[N+](C(OCC)=O)C=C3)N4C=[N+](C(OCC)=O)C=C4.[Cl-],2,2.895,4.605,N/A,0,N/A,100,1,25,,WU(wt%),0,94.43,https://doi.org/10.1016/j.memsci.2015.10.005
Chitosan,Im,CS/EQHNT,[*]OCC1C(CO)OC(OC2C(CO)OC([*])C(N)C2O)C(N)C1O,*CC*,*CC*,100,0,0,glutaraldehyde,halloysite_nanotube,C(CC=O)CC=O,O=[Al]O[Si](C=C)(O[Si](C=C)(O[Al]=O)C=C)C=C,O=[Al]O[Si](N1C=[N+](C(OCC)=O)C=C1)(O[Si](O[Al]=O)(N2C=[N+](C(OCC)=O)C=C2)N3C=[N+](C(OCC)=O)C=C3)N4C=[N+](C(OCC)=O)C=C4.[Cl-],2,3.86,6.14,N/A,0,N/A,100,1,25,,WU(wt%),0,95.63,https://doi.org/10.1016/j.memsci.2015.10.005
Polystyrene-acrylonitrile-(1-vinyl-3-butylimidazolium bromide)-(1-vinyl-propyltriethoxysilane-imidazolium),"propyltriethoxysilane-Im, butylimidazolium-Im",25,c1ccc(C(C*)*)cc1,[*]CC([*])C#N,[*]CC([*])[N+](C=C1)=CN1CCCC.[OH-],18.75,56.25,25,1-vinyl-propyltriethoxysilane-imidazolium,N/A,[*]CC([*])[N+](C=C1)=CN1CCCS(OCC)(OCC)OCC.[OH-],*CC*,*CC*,25,0,0,N/A,N/A,N/A,100,1,25,,EB(%),0,6.4,https://doi.org/10.1016/j.memsci.2016.02.019
Polystyrene-acrylonitrile-(1-vinyl-3-butylimidazolium bromide)-(1-vinyl-propyltriethoxysilane-imidazolium),"propyltriethoxysilane-Im, butylimidazolium-Im",20,c1ccc(C(C*)*)cc1,[*]CC([*])C#N,[*]CC([*])[N+](C=C1)=CN1CCCC.[OH-],18.4,55.2,26.4,1-vinyl-propyltriethoxysilane-imidazolium,N/A,[*]CC([*])[N+](C=C1)=CN1CCCS(OCC)(OCC)OCC.[OH-],*CC*,*CC*,20,0,0,N/A,N/A,N/A,100,1,25,,EB(%),0,8.6,https://doi.org/10.1016/j.memsci.2016.02.019
Polystyrene-acrylonitrile-(1-vinyl-3-butylimidazolium bromide)-(1-vinyl-propyltriethoxysilane-imidazolium),"propyltriethoxysilane-Im, butylimidazolium-Im",15,c1ccc(C(C*)*)cc1,[*]CC([*])C#N,[*]CC([*])[N+](C=C1)=CN1CCCC.[OH-],18,54,28,1-vinyl-propyltriethoxysilane-imidazolium,N/A,[*]CC([*])[N+](C=C1)=CN1CCCS(OCC)(OCC)OCC.[OH-],*CC*,*CC*,15,0,0,N/A,N/A,N/A,100,1,25,,EB(%),0,10,https://doi.org/10.1016/j.memsci.2016.02.019
Polystyrene-acrylonitrile-(1-vinyl-3-butylimidazolium bromide)-(1-vinyl-propyltriethoxysilane-imidazolium),"propyltriethoxysilane-Im, butylimidazolium-Im",10,c1ccc(C(C*)*)cc1,[*]CC([*])C#N,[*]CC([*])[N+](C=C1)=CN1CCCC.[OH-],17.57,52.73,29.7,1-vinyl-propyltriethoxysilane-imidazolium,N/A,[*]CC([*])[N+](C=C1)=CN1CCCS(OCC)(OCC)OCC.[OH-],*CC*,*CC*,10,0,0,N/A,N/A,N/A,100,1,25,,EB(%),0,10.5,https://doi.org/10.1016/j.memsci.2016.02.019
Polystyrene-acrylonitrile-(1-vinyl-3-butylimidazolium bromide)-(1-vinyl-propyltriethoxysilane-imidazolium),"propyltriethoxysilane-Im, butylimidazolium-Im",5,c1ccc(C(C*)*)cc1,[*]CC([*])C#N,[*]CC([*])[N+](C=C1)=CN1CCCC.[OH-],17.16,51.49,31.35,1-vinyl-propyltriethoxysilane-imidazolium,N/A,[*]CC([*])[N+](C=C1)=CN1CCCS(OCC)(OCC)OCC.[OH-],*CC*,*CC*,5,0,0,N/A,N/A,N/A,100,1,25,,EB(%),0,13.4,https://doi.org/10.1016/j.memsci.2016.02.019
Polystyrene-acrylonitrile-(1-vinyl-3-butylimidazolium bromide)-(1-vinyl-propyltriethoxysilane-imidazolium),"propyltriethoxysilane-Im, butylimidazolium-Im",0,c1ccc(C(C*)*)cc1,[*]CC([*])C#N,[*]CC([*])[N+](C=C1)=CN1CCCC.[OH-],17,50,33,1-vinyl-propyltriethoxysilane-imidazolium,N/A,[*]CC([*])[N+](C=C1)=CN1CCCS(OCC)(OCC)OCC.[OH-],*CC*,*CC*,0,0,0,N/A,N/A,N/A,100,1,25,,EB(%),0,14.5,https://doi.org/10.1016/j.memsci.2016.02.019
Polystyrene-acrylonitrile-(1-vinyl-3-butylimidazolium bromide)-(1-vinyl-propyltriethoxysilane-imidazolium),"propyltriethoxysilane-Im, butylimidazolium-Im",0,c1ccc(C(C*)*)cc1,[*]CC([*])C#N,[*]CC([*])[N+](C=C1)=CN1CCCC.[OH-],17,50,33,1-vinyl-propyltriethoxysilane-imidazolium,N/A,[*]CC([*])[N+](C=C1)=CN1CCCS(OCC)(OCC)OCC.[OH-],*CC*,*CC*,0,0,0,KOH,2,60,100,1,30,,IEC,480,1.01,https://doi.org/10.1016/j.memsci.2016.02.019
Polystyrene-acrylonitrile-(1-vinyl-3-butylimidazolium bromide)-(1-vinyl-propyltriethoxysilane-imidazolium),"propyltriethoxysilane-Im, butylimidazolium-Im",0,c1ccc(C(C*)*)cc1,[*]CC([*])C#N,[*]CC([*])[N+](C=C1)=CN1CCCC.[OH-],17,50,33,1-vinyl-propyltriethoxysilane-imidazolium,N/A,[*]CC([*])[N+](C=C1)=CN1CCCS(OCC)(OCC)OCC.[OH-],*CC*,*CC*,0,0,0,KOH,2,60,100,1,30,,IEC,360,1.18,https://doi.org/10.1016/j.memsci.2016.02.019
Polystyrene-acrylonitrile-(1-vinyl-3-butylimidazolium bromide)-(1-vinyl-propyltriethoxysilane-imidazolium),"propyltriethoxysilane-Im, butylimidazolium-Im",0,c1ccc(C(C*)*)cc1,[*]CC([*])C#N,[*]CC([*])[N+](C=C1)=CN1CCCC.[OH-],17,50,33,1-vinyl-propyltriethoxysilane-imidazolium,N/A,[*]CC([*])[N+](C=C1)=CN1CCCS(OCC)(OCC)OCC.[OH-],*CC*,*CC*,0,0,0,KOH,2,60,100,1,30,,IEC,240,1.3,https://doi.org/10.1016/j.memsci.2016.02.019
Polystyrene-acrylonitrile-(1-vinyl-3-butylimidazolium bromide)-(1-vinyl-propyltriethoxysilane-imidazolium),"propyltriethoxysilane-Im, butylimidazolium-Im",5,c1ccc(C(C*)*)cc1,[*]CC([*])C#N,[*]CC([*])[N+](C=C1)=CN1CCCC.[OH-],17.16,51.49,31.35,1-vinyl-propyltriethoxysilane-imidazolium,N/A,[*]CC([*])[N+](C=C1)=CN1CCCS(OCC)(OCC)OCC.[OH-],*CC*,*CC*,5,0,0,KOH,2,60,100,1,30,,IEC,480,1.37,https://doi.org/10.1016/j.memsci.2016.02.019
Polystyrene-acrylonitrile-(1-vinyl-3-butylimidazolium bromide)-(1-vinyl-propyltriethoxysilane-imidazolium),"propyltriethoxysilane-Im, butylimidazolium-Im",0,c1ccc(C(C*)*)cc1,[*]CC([*])C#N,[*]CC([*])[N+](C=C1)=CN1CCCC.[OH-],17,50,33,1-vinyl-propyltriethoxysilane-imidazolium,N/A,[*]CC([*])[N+](C=C1)=CN1CCCS(OCC)(OCC)OCC.[OH-],*CC*,*CC*,0,0,0,KOH,2,60,100,1,30,,IEC,120,1.43,https://doi.org/10.1016/j.memsci.2016.02.019
Polystyrene-acrylonitrile-(1-vinyl-3-butylimidazolium bromide)-(1-vinyl-propyltriethoxysilane-imidazolium),"propyltriethoxysilane-Im, butylimidazolium-Im",5,c1ccc(C(C*)*)cc1,[*]CC([*])C#N,[*]CC([*])[N+](C=C1)=CN1CCCC.[OH-],17.16,51.49,31.35,1-vinyl-propyltriethoxysilane-imidazolium,N/A,[*]CC([*])[N+](C=C1)=CN1CCCS(OCC)(OCC)OCC.[OH-],*CC*,*CC*,5,0,0,KOH,2,60,100,1,30,,IEC,360,1.43,https://doi.org/10.1016/j.memsci.2016.02.019
Polystyrene-acrylonitrile-(1-vinyl-3-butylimidazolium bromide)-(1-vinyl-propyltriethoxysilane-imidazolium),"propyltriethoxysilane-Im, butylimidazolium-Im",5,c1ccc(C(C*)*)cc1,[*]CC([*])C#N,[*]CC([*])[N+](C=C1)=CN1CCCC.[OH-],17.16,51.49,31.35,1-vinyl-propyltriethoxysilane-imidazolium,N/A,[*]CC([*])[N+](C=C1)=CN1CCCS(OCC)(OCC)OCC.[OH-],*CC*,*CC*,5,0,0,KOH,2,60,100,1,30,,IEC,240,1.54,https://doi.org/10.1016/j.memsci.2016.02.019
Polystyrene-acrylonitrile-(1-vinyl-3-butylimidazolium bromide)-(1-vinyl-propyltriethoxysilane-imidazolium),"propyltriethoxysilane-Im, butylimidazolium-Im",0,c1ccc(C(C*)*)cc1,[*]CC([*])C#N,[*]CC([*])[N+](C=C1)=CN1CCCC.[OH-],17,50,33,1-vinyl-propyltriethoxysilane-imidazolium,N/A,[*]CC([*])[N+](C=C1)=CN1CCCS(OCC)(OCC)OCC.[OH-],*CC*,*CC*,0,0,0,KOH,2,60,100,1,30,,IEC,24,1.59,https://doi.org/10.1016/j.memsci.2016.02.019
Polystyrene-acrylonitrile-(1-vinyl-3-butylimidazolium bromide)-(1-vinyl-propyltriethoxysilane-imidazolium),"propyltriethoxysilane-Im, butylimidazolium-Im",10,c1ccc(C(C*)*)cc1,[*]CC([*])C#N,[*]CC([*])[N+](C=C1)=CN1CCCC.[OH-],17.57,52.73,29.7,1-vinyl-propyltriethoxysilane-imidazolium,N/A,[*]CC([*])[N+](C=C1)=CN1CCCS(OCC)(OCC)OCC.[OH-],*CC*,*CC*,10,0,0,KOH,2,60,100,1,30,,IEC,480,1.61,https://doi.org/10.1016/j.memsci.2016.02.019
Polystyrene-acrylonitrile-(1-vinyl-3-butylimidazolium bromide)-(1-vinyl-propyltriethoxysilane-imidazolium),"propyltriethoxysilane-Im, butylimidazolium-Im",5,c1ccc(C(C*)*)cc1,[*]CC([*])C#N,[*]CC([*])[N+](C=C1)=CN1CCCC.[OH-],17.16,51.49,31.35,1-vinyl-propyltriethoxysilane-imidazolium,N/A,[*]CC([*])[N+](C=C1)=CN1CCCS(OCC)(OCC)OCC.[OH-],*CC*,*CC*,5,0,0,KOH,2,60,100,1,30,,IEC,120,1.63,https://doi.org/10.1016/j.memsci.2016.02.019
Polystyrene-acrylonitrile-(1-vinyl-3-butylimidazolium bromide)-(1-vinyl-propyltriethoxysilane-imidazolium),"propyltriethoxysilane-Im, butylimidazolium-Im",10,c1ccc(C(C*)*)cc1,[*]CC([*])C#N,[*]CC([*])[N+](C=C1)=CN1CCCC.[OH-],17.57,52.73,29.7,1-vinyl-propyltriethoxysilane-imidazolium,N/A,[*]CC([*])[N+](C=C1)=CN1CCCS(OCC)(OCC)OCC.[OH-],*CC*,*CC*,10,0,0,KOH,2,60,100,1,30,,IEC,360,1.69,https://doi.org/10.1016/j.memsci.2016.02.019
Polystyrene-acrylonitrile-(1-vinyl-3-butylimidazolium bromide)-(1-vinyl-propyltriethoxysilane-imidazolium),"propyltriethoxysilane-Im, butylimidazolium-Im",5,c1ccc(C(C*)*)cc1,[*]CC([*])C#N,[*]CC([*])[N+](C=C1)=CN1CCCC.[OH-],17.16,51.49,31.35,1-vinyl-propyltriethoxysilane-imidazolium,N/A,[*]CC([*])[N+](C=C1)=CN1CCCS(OCC)(OCC)OCC.[OH-],*CC*,*CC*,5,0,0,KOH,2,60,100,1,30,,IEC,24,1.73,https://doi.org/10.1016/j.memsci.2016.02.019
Polystyrene-acrylonitrile-(1-vinyl-3-butylimidazolium bromide)-(1-vinyl-propyltriethoxysilane-imidazolium),"propyltriethoxysilane-Im, butylimidazolium-Im",10,c1ccc(C(C*)*)cc1,[*]CC([*])C#N,[*]CC([*])[N+](C=C1)=CN1CCCC.[OH-],17.57,52.73,29.7,1-vinyl-propyltriethoxysilane-imidazolium,N/A,[*]CC([*])[N+](C=C1)=CN1CCCS(OCC)(OCC)OCC.[OH-],*CC*,*CC*,10,0,0,KOH,2,60,100,1,30,,IEC,240,1.77,https://doi.org/10.1016/j.memsci.2016.02.019
Polystyrene-acrylonitrile-(1-vinyl-3-butylimidazolium bromide)-(1-vinyl-propyltriethoxysilane-imidazolium),"propyltriethoxysilane-Im, butylimidazolium-Im",15,c1ccc(C(C*)*)cc1,[*]CC([*])C#N,[*]CC([*])[N+](C=C1)=CN1CCCC.[OH-],18,54,28,1-vinyl-propyltriethoxysilane-imidazolium,N/A,[*]CC([*])[N+](C=C1)=CN1CCCS(OCC)(OCC)OCC.[OH-],*CC*,*CC*,15,0,0,KOH,2,60,100,1,30,,IEC,480,1.82,https://doi.org/10.1016/j.memsci.2016.02.019
Polystyrene-acrylonitrile-(1-vinyl-3-butylimidazolium bromide)-(1-vinyl-propyltriethoxysilane-imidazolium),"propyltriethoxysilane-Im, butylimidazolium-Im",10,c1ccc(C(C*)*)cc1,[*]CC([*])C#N,[*]CC([*])[N+](C=C1)=CN1CCCC.[OH-],17.57,52.73,29.7,1-vinyl-propyltriethoxysilane-imidazolium,N/A,[*]CC([*])[N+](C=C1)=CN1CCCS(OCC)(OCC)OCC.[OH-],*CC*,*CC*,10,0,0,KOH,2,60,100,1,30,,IEC,120,1.87,https://doi.org/10.1016/j.memsci.2016.02.019
Polystyrene-acrylonitrile-(1-vinyl-3-butylimidazolium bromide)-(1-vinyl-propyltriethoxysilane-imidazolium),"propyltriethoxysilane-Im, butylimidazolium-Im",15,c1ccc(C(C*)*)cc1,[*]CC([*])C#N,[*]CC([*])[N+](C=C1)=CN1CCCC.[OH-],18,54,28,1-vinyl-propyltriethoxysilane-imidazolium,N/A,[*]CC([*])[N+](C=C1)=CN1CCCS(OCC)(OCC)OCC.[OH-],*CC*,*CC*,15,0,0,KOH,2,60,100,1,30,,IEC,360,1.89,https://doi.org/10.1016/j.memsci.2016.02.019
Polystyrene-acrylonitrile-(1-vinyl-3-butylimidazolium bromide)-(1-vinyl-propyltriethoxysilane-imidazolium),"propyltriethoxysilane-Im, butylimidazolium-Im",20,c1ccc(C(C*)*)cc1,[*]CC([*])C#N,[*]CC([*])[N+](C=C1)=CN1CCCC.[OH-],18.4,55.2,26.4,1-vinyl-propyltriethoxysilane-imidazolium,N/A,[*]CC([*])[N+](C=C1)=CN1CCCS(OCC)(OCC)OCC.[OH-],*CC*,*CC*,20,0,0,KOH,2,60,100,1,30,,IEC,480,1.95,https://doi.org/10.1016/j.memsci.2016.02.019
Polystyrene-acrylonitrile-(1-vinyl-3-butylimidazolium bromide)-(1-vinyl-propyltriethoxysilane-imidazolium),"propyltriethoxysilane-Im, butylimidazolium-Im",10,c1ccc(C(C*)*)cc1,[*]CC([*])C#N,[*]CC([*])[N+](C=C1)=CN1CCCC.[OH-],17.57,52.73,29.7,1-vinyl-propyltriethoxysilane-imidazolium,N/A,[*]CC([*])[N+](C=C1)=CN1CCCS(OCC)(OCC)OCC.[OH-],*CC*,*CC*,10,0,0,KOH,2,60,100,1,30,,IEC,24,1.96,https://doi.org/10.1016/j.memsci.2016.02.019
Polystyrene-acrylonitrile-(1-vinyl-3-butylimidazolium bromide)-(1-vinyl-propyltriethoxysilane-imidazolium),"propyltriethoxysilane-Im, butylimidazolium-Im",15,c1ccc(C(C*)*)cc1,[*]CC([*])C#N,[*]CC([*])[N+](C=C1)=CN1CCCC.[OH-],18,54,28,1-vinyl-propyltriethoxysilane-imidazolium,N/A,[*]CC([*])[N+](C=C1)=CN1CCCS(OCC)(OCC)OCC.[OH-],*CC*,*CC*,15,0,0,KOH,2,60,100,1,30,,IEC,240,1.97,https://doi.org/10.1016/j.memsci.2016.02.019
Polystyrene-acrylonitrile-(1-vinyl-3-butylimidazolium bromide)-(1-vinyl-propyltriethoxysilane-imidazolium),"propyltriethoxysilane-Im, butylimidazolium-Im",20,c1ccc(C(C*)*)cc1,[*]CC([*])C#N,[*]CC([*])[N+](C=C1)=CN1CCCC.[OH-],18.4,55.2,26.4,1-vinyl-propyltriethoxysilane-imidazolium,N/A,[*]CC([*])[N+](C=C1)=CN1CCCS(OCC)(OCC)OCC.[OH-],*CC*,*CC*,20,0,0,KOH,2,60,100,1,30,,IEC,360,2.01,https://doi.org/10.1016/j.memsci.2016.02.019
Polystyrene-acrylonitrile-(1-vinyl-3-butylimidazolium bromide)-(1-vinyl-propyltriethoxysilane-imidazolium),"propyltriethoxysilane-Im, butylimidazolium-Im",15,c1ccc(C(C*)*)cc1,[*]CC([*])C#N,[*]CC([*])[N+](C=C1)=CN1CCCC.[OH-],18,54,28,1-vinyl-propyltriethoxysilane-imidazolium,N/A,[*]CC([*])[N+](C=C1)=CN1CCCS(OCC)(OCC)OCC.[OH-],*CC*,*CC*,15,0,0,KOH,2,60,100,1,30,,IEC,120,2.06,https://doi.org/10.1016/j.memsci.2016.02.019
Polystyrene-acrylonitrile-(1-vinyl-3-butylimidazolium bromide)-(1-vinyl-propyltriethoxysilane-imidazolium),"propyltriethoxysilane-Im, butylimidazolium-Im",20,c1ccc(C(C*)*)cc1,[*]CC([*])C#N,[*]CC([*])[N+](C=C1)=CN1CCCC.[OH-],18.4,55.2,26.4,1-vinyl-propyltriethoxysilane-imidazolium,N/A,[*]CC([*])[N+](C=C1)=CN1CCCS(OCC)(OCC)OCC.[OH-],*CC*,*CC*,20,0,0,KOH,2,60,100,1,30,,IEC,240,2.09,https://doi.org/10.1016/j.memsci.2016.02.019
Polystyrene-acrylonitrile-(1-vinyl-3-butylimidazolium bromide)-(1-vinyl-propyltriethoxysilane-imidazolium),"propyltriethoxysilane-Im, butylimidazolium-Im",15,c1ccc(C(C*)*)cc1,[*]CC([*])C#N,[*]CC([*])[N+](C=C1)=CN1CCCC.[OH-],18,54,28,1-vinyl-propyltriethoxysilane-imidazolium,N/A,[*]CC([*])[N+](C=C1)=CN1CCCS(OCC)(OCC)OCC.[OH-],*CC*,*CC*,15,0,0,KOH,2,60,100,1,30,,IEC,24,2.15,https://doi.org/10.1016/j.memsci.2016.02.019
Polystyrene-acrylonitrile-(1-vinyl-3-butylimidazolium bromide)-(1-vinyl-propyltriethoxysilane-imidazolium),"propyltriethoxysilane-Im, butylimidazolium-Im",20,c1ccc(C(C*)*)cc1,[*]CC([*])C#N,[*]CC([*])[N+](C=C1)=CN1CCCC.[OH-],18.4,55.2,26.4,1-vinyl-propyltriethoxysilane-imidazolium,N/A,[*]CC([*])[N+](C=C1)=CN1CCCS(OCC)(OCC)OCC.[OH-],*CC*,*CC*,20,0,0,KOH,2,60,100,1,30,,IEC,120,2.17,https://doi.org/10.1016/j.memsci.2016.02.019
Polystyrene-acrylonitrile-(1-vinyl-3-butylimidazolium bromide)-(1-vinyl-propyltriethoxysilane-imidazolium),"propyltriethoxysilane-Im, butylimidazolium-Im",25,c1ccc(C(C*)*)cc1,[*]CC([*])C#N,[*]CC([*])[N+](C=C1)=CN1CCCC.[OH-],18.75,56.25,25,1-vinyl-propyltriethoxysilane-imidazolium,N/A,[*]CC([*])[N+](C=C1)=CN1CCCS(OCC)(OCC)OCC.[OH-],*CC*,*CC*,25,0,0,KOH,2,60,100,1,30,,IEC,480,2.25,https://doi.org/10.1016/j.memsci.2016.02.019
Polystyrene-acrylonitrile-(1-vinyl-3-butylimidazolium bromide)-(1-vinyl-propyltriethoxysilane-imidazolium),"propyltriethoxysilane-Im, butylimidazolium-Im",20,c1ccc(C(C*)*)cc1,[*]CC([*])C#N,[*]CC([*])[N+](C=C1)=CN1CCCC.[OH-],18.4,55.2,26.4,1-vinyl-propyltriethoxysilane-imidazolium,N/A,[*]CC([*])[N+](C=C1)=CN1CCCS(OCC)(OCC)OCC.[OH-],*CC*,*CC*,20,0,0,KOH,2,60,100,1,30,,IEC,24,2.26,https://doi.org/10.1016/j.memsci.2016.02.019
Polystyrene-acrylonitrile-(1-vinyl-3-butylimidazolium bromide)-(1-vinyl-propyltriethoxysilane-imidazolium),"propyltriethoxysilane-Im, butylimidazolium-Im",25,c1ccc(C(C*)*)cc1,[*]CC([*])C#N,[*]CC([*])[N+](C=C1)=CN1CCCC.[OH-],18.75,56.25,25,1-vinyl-propyltriethoxysilane-imidazolium,N/A,[*]CC([*])[N+](C=C1)=CN1CCCS(OCC)(OCC)OCC.[OH-],*CC*,*CC*,25,0,0,KOH,2,60,100,1,30,,IEC,360,2.3,https://doi.org/10.1016/j.memsci.2016.02.019
Polystyrene-acrylonitrile-(1-vinyl-3-butylimidazolium bromide)-(1-vinyl-propyltriethoxysilane-imidazolium),"propyltriethoxysilane-Im, butylimidazolium-Im",25,c1ccc(C(C*)*)cc1,[*]CC([*])C#N,[*]CC([*])[N+](C=C1)=CN1CCCC.[OH-],18.75,56.25,25,1-vinyl-propyltriethoxysilane-imidazolium,N/A,[*]CC([*])[N+](C=C1)=CN1CCCS(OCC)(OCC)OCC.[OH-],*CC*,*CC*,25,0,0,KOH,2,60,100,1,30,,IEC,240,2.38,https://doi.org/10.1016/j.memsci.2016.02.019
Polystyrene-acrylonitrile-(1-vinyl-3-butylimidazolium bromide)-(1-vinyl-propyltriethoxysilane-imidazolium),"propyltriethoxysilane-Im, butylimidazolium-Im",25,c1ccc(C(C*)*)cc1,[*]CC([*])C#N,[*]CC([*])[N+](C=C1)=CN1CCCC.[OH-],18.75,56.25,25,1-vinyl-propyltriethoxysilane-imidazolium,N/A,[*]CC([*])[N+](C=C1)=CN1CCCS(OCC)(OCC)OCC.[OH-],*CC*,*CC*,25,0,0,KOH,2,60,100,1,30,,IEC,120,2.46,https://doi.org/10.1016/j.memsci.2016.02.019
Polystyrene-acrylonitrile-(1-vinyl-3-butylimidazolium bromide)-(1-vinyl-propyltriethoxysilane-imidazolium),"propyltriethoxysilane-Im, butylimidazolium-Im",25,c1ccc(C(C*)*)cc1,[*]CC([*])C#N,[*]CC([*])[N+](C=C1)=CN1CCCC.[OH-],18.75,56.25,25,1-vinyl-propyltriethoxysilane-imidazolium,N/A,[*]CC([*])[N+](C=C1)=CN1CCCS(OCC)(OCC)OCC.[OH-],*CC*,*CC*,25,0,0,KOH,2,60,100,1,30,,IEC,24,2.56,https://doi.org/10.1016/j.memsci.2016.02.019
Polystyrene-acrylonitrile-(1-vinyl-3-butylimidazolium bromide)-(1-vinyl-propyltriethoxysilane-imidazolium),"propyltriethoxysilane-Im, butylimidazolium-Im",25,c1ccc(C(C*)*)cc1,[*]CC([*])C#N,[*]CC([*])[N+](C=C1)=CN1CCCC.[OH-],18.75,56.25,25,1-vinyl-propyltriethoxysilane-imidazolium,N/A,[*]CC([*])[N+](C=C1)=CN1CCCS(OCC)(OCC)OCC.[OH-],*CC*,*CC*,25,0,0,KOH,2,80,100,1,30,,OHCond(mS/cm),360,19.13,https://doi.org/10.1016/j.memsci.2016.02.019
Polystyrene-acrylonitrile-(1-vinyl-3-butylimidazolium bromide)-(1-vinyl-propyltriethoxysilane-imidazolium),"propyltriethoxysilane-Im, butylimidazolium-Im",25,c1ccc(C(C*)*)cc1,[*]CC([*])C#N,[*]CC([*])[N+](C=C1)=CN1CCCC.[OH-],18.75,56.25,25,1-vinyl-propyltriethoxysilane-imidazolium,N/A,[*]CC([*])[N+](C=C1)=CN1CCCS(OCC)(OCC)OCC.[OH-],*CC*,*CC*,25,0,0,KOH,2,80,100,1,30,,OHCond(mS/cm),288,20.52,https://doi.org/10.1016/j.memsci.2016.02.019
Polystyrene-acrylonitrile-(1-vinyl-3-butylimidazolium bromide)-(1-vinyl-propyltriethoxysilane-imidazolium),"propyltriethoxysilane-Im, butylimidazolium-Im",25,c1ccc(C(C*)*)cc1,[*]CC([*])C#N,[*]CC([*])[N+](C=C1)=CN1CCCC.[OH-],18.75,56.25,25,1-vinyl-propyltriethoxysilane-imidazolium,N/A,[*]CC([*])[N+](C=C1)=CN1CCCS(OCC)(OCC)OCC.[OH-],*CC*,*CC*,25,0,0,KOH,2,60,100,1,30,,OHCond(mS/cm),480,20.7,https://doi.org/10.1016/j.memsci.2016.02.019
Polystyrene-acrylonitrile-(1-vinyl-3-butylimidazolium bromide)-(1-vinyl-propyltriethoxysilane-imidazolium),"propyltriethoxysilane-Im, butylimidazolium-Im",20,c1ccc(C(C*)*)cc1,[*]CC([*])C#N,[*]CC([*])[N+](C=C1)=CN1CCCC.[OH-],18.4,55.2,26.4,1-vinyl-propyltriethoxysilane-imidazolium,N/A,[*]CC([*])[N+](C=C1)=CN1CCCS(OCC)(OCC)OCC.[OH-],*CC*,*CC*,20,0,0,KOH,2,80,100,1,30,,OHCond(mS/cm),360,21,https://doi.org/10.1016/j.memsci.2016.02.019
Polystyrene-acrylonitrile-(1-vinyl-3-butylimidazolium bromide)-(1-vinyl-propyltriethoxysilane-imidazolium),"propyltriethoxysilane-Im, butylimidazolium-Im",25,c1ccc(C(C*)*)cc1,[*]CC([*])C#N,[*]CC([*])[N+](C=C1)=CN1CCCC.[OH-],18.75,56.25,25,1-vinyl-propyltriethoxysilane-imidazolium,N/A,[*]CC([*])[N+](C=C1)=CN1CCCS(OCC)(OCC)OCC.[OH-],*CC*,*CC*,25,0,0,KOH,2,60,100,1,30,,OHCond(mS/cm),360,21,https://doi.org/10.1016/j.memsci.2016.02.019
Polystyrene-acrylonitrile-(1-vinyl-3-butylimidazolium bromide)-(1-vinyl-propyltriethoxysilane-imidazolium),"propyltriethoxysilane-Im, butylimidazolium-Im",25,c1ccc(C(C*)*)cc1,[*]CC([*])C#N,[*]CC([*])[N+](C=C1)=CN1CCCC.[OH-],18.75,56.25,25,1-vinyl-propyltriethoxysilane-imidazolium,N/A,[*]CC([*])[N+](C=C1)=CN1CCCS(OCC)(OCC)OCC.[OH-],*CC*,*CC*,25,0,0,KOH,2,60,100,1,30,,OHCond(mS/cm),216,21.38,https://doi.org/10.1016/j.memsci.2016.02.019
Polystyrene-acrylonitrile-(1-vinyl-3-butylimidazolium bromide)-(1-vinyl-propyltriethoxysilane-imidazolium),"propyltriethoxysilane-Im, butylimidazolium-Im",20,c1ccc(C(C*)*)cc1,[*]CC([*])C#N,[*]CC([*])[N+](C=C1)=CN1CCCC.[OH-],18.4,55.2,26.4,1-vinyl-propyltriethoxysilane-imidazolium,N/A,[*]CC([*])[N+](C=C1)=CN1CCCS(OCC)(OCC)OCC.[OH-],*CC*,*CC*,20,0,0,KOH,2,80,100,1,30,,OHCond(mS/cm),288,21.66,https://doi.org/10.1016/j.memsci.2016.02.019
Polystyrene-acrylonitrile-(1-vinyl-3-butylimidazolium bromide)-(1-vinyl-propyltriethoxysilane-imidazolium),"propyltriethoxysilane-Im, butylimidazolium-Im",25,c1ccc(C(C*)*)cc1,[*]CC([*])C#N,[*]CC([*])[N+](C=C1)=CN1CCCC.[OH-],18.75,56.25,25,1-vinyl-propyltriethoxysilane-imidazolium,N/A,[*]CC([*])[N+](C=C1)=CN1CCCS(OCC)(OCC)OCC.[OH-],*CC*,*CC*,25,0,0,KOH,2,80,100,1,30,,OHCond(mS/cm),216,21.67,https://doi.org/10.1016/j.memsci.2016.02.019
Polystyrene-acrylonitrile-(1-vinyl-3-butylimidazolium bromide)-(1-vinyl-propyltriethoxysilane-imidazolium),"propyltriethoxysilane-Im, butylimidazolium-Im",25,c1ccc(C(C*)*)cc1,[*]CC([*])C#N,[*]CC([*])[N+](C=C1)=CN1CCCC.[OH-],18.75,56.25,25,1-vinyl-propyltriethoxysilane-imidazolium,N/A,[*]CC([*])[N+](C=C1)=CN1CCCS(OCC)(OCC)OCC.[OH-],*CC*,*CC*,25,0,0,KOH,2,80,100,1,30,,OHCond(mS/cm),144,21.78,https://doi.org/10.1016/j.memsci.2016.02.019
Polystyrene-acrylonitrile-(1-vinyl-3-butylimidazolium bromide)-(1-vinyl-propyltriethoxysilane-imidazolium),"propyltriethoxysilane-Im, butylimidazolium-Im",20,c1ccc(C(C*)*)cc1,[*]CC([*])C#N,[*]CC([*])[N+](C=C1)=CN1CCCC.[OH-],18.4,55.2,26.4,1-vinyl-propyltriethoxysilane-imidazolium,N/A,[*]CC([*])[N+](C=C1)=CN1CCCS(OCC)(OCC)OCC.[OH-],*CC*,*CC*,20,0,0,KOH,2,60,100,1,30,,OHCond(mS/cm),480,22.41,https://doi.org/10.1016/j.memsci.2016.02.019
Polystyrene-acrylonitrile-(1-vinyl-3-butylimidazolium bromide)-(1-vinyl-propyltriethoxysilane-imidazolium),"propyltriethoxysilane-Im, butylimidazolium-Im",25,c1ccc(C(C*)*)cc1,[*]CC([*])C#N,[*]CC([*])[N+](C=C1)=CN1CCCC.[OH-],18.75,56.25,25,1-vinyl-propyltriethoxysilane-imidazolium,N/A,[*]CC([*])[N+](C=C1)=CN1CCCS(OCC)(OCC)OCC.[OH-],*CC*,*CC*,25,0,0,KOH,2,60,100,1,30,,OHCond(mS/cm),144,22.49,https://doi.org/10.1016/j.memsci.2016.02.019
Polystyrene-acrylonitrile-(1-vinyl-3-butylimidazolium bromide)-(1-vinyl-propyltriethoxysilane-imidazolium),"propyltriethoxysilane-Im, butylimidazolium-Im",20,c1ccc(C(C*)*)cc1,[*]CC([*])C#N,[*]CC([*])[N+](C=C1)=CN1CCCC.[OH-],18.4,55.2,26.4,1-vinyl-propyltriethoxysilane-imidazolium,N/A,[*]CC([*])[N+](C=C1)=CN1CCCS(OCC)(OCC)OCC.[OH-],*CC*,*CC*,20,0,0,KOH,2,60,100,1,30,,OHCond(mS/cm),360,22.63,https://doi.org/10.1016/j.memsci.2016.02.019
Polystyrene-acrylonitrile-(1-vinyl-3-butylimidazolium bromide)-(1-vinyl-propyltriethoxysilane-imidazolium),"propyltriethoxysilane-Im, butylimidazolium-Im",25,c1ccc(C(C*)*)cc1,[*]CC([*])C#N,[*]CC([*])[N+](C=C1)=CN1CCCC.[OH-],18.75,56.25,25,1-vinyl-propyltriethoxysilane-imidazolium,N/A,[*]CC([*])[N+](C=C1)=CN1CCCS(OCC)(OCC)OCC.[OH-],*CC*,*CC*,25,0,0,KOH,2,80,100,1,30,,OHCond(mS/cm),72,22.71,https://doi.org/10.1016/j.memsci.2016.02.019
Polystyrene-acrylonitrile-(1-vinyl-3-butylimidazolium bromide)-(1-vinyl-propyltriethoxysilane-imidazolium),"propyltriethoxysilane-Im, butylimidazolium-Im",20,c1ccc(C(C*)*)cc1,[*]CC([*])C#N,[*]CC([*])[N+](C=C1)=CN1CCCC.[OH-],18.4,55.2,26.4,1-vinyl-propyltriethoxysilane-imidazolium,N/A,[*]CC([*])[N+](C=C1)=CN1CCCS(OCC)(OCC)OCC.[OH-],*CC*,*CC*,20,0,0,KOH,2,80,100,1,30,,OHCond(mS/cm),216,22.77,https://doi.org/10.1016/j.memsci.2016.02.019
Polystyrene-acrylonitrile-(1-vinyl-3-butylimidazolium bromide)-(1-vinyl-propyltriethoxysilane-imidazolium),"propyltriethoxysilane-Im, butylimidazolium-Im",25,c1ccc(C(C*)*)cc1,[*]CC([*])C#N,[*]CC([*])[N+](C=C1)=CN1CCCC.[OH-],18.75,56.25,25,1-vinyl-propyltriethoxysilane-imidazolium,N/A,[*]CC([*])[N+](C=C1)=CN1CCCS(OCC)(OCC)OCC.[OH-],*CC*,*CC*,25,0,0,KOH,2,60,100,1,30,,OHCond(mS/cm),72,22.83,https://doi.org/10.1016/j.memsci.2016.02.019
Polystyrene-acrylonitrile-(1-vinyl-3-butylimidazolium bromide)-(1-vinyl-propyltriethoxysilane-imidazolium),"propyltriethoxysilane-Im, butylimidazolium-Im",25,c1ccc(C(C*)*)cc1,[*]CC([*])C#N,[*]CC([*])[N+](C=C1)=CN1CCCC.[OH-],18.75,56.25,25,1-vinyl-propyltriethoxysilane-imidazolium,N/A,[*]CC([*])[N+](C=C1)=CN1CCCS(OCC)(OCC)OCC.[OH-],*CC*,*CC*,25,0,0,N/A,N/A,N/A,100,1,30,2.56,OHCond(mS/cm),0,22.96,https://doi.org/10.1016/j.memsci.2016.02.019
Polystyrene-acrylonitrile-(1-vinyl-3-butylimidazolium bromide)-(1-vinyl-propyltriethoxysilane-imidazolium),"propyltriethoxysilane-Im, butylimidazolium-Im",20,c1ccc(C(C*)*)cc1,[*]CC([*])C#N,[*]CC([*])[N+](C=C1)=CN1CCCC.[OH-],18.4,55.2,26.4,1-vinyl-propyltriethoxysilane-imidazolium,N/A,[*]CC([*])[N+](C=C1)=CN1CCCS(OCC)(OCC)OCC.[OH-],*CC*,*CC*,20,0,0,KOH,2,80,100,1,30,,OHCond(mS/cm),144,22.98,https://doi.org/10.1016/j.memsci.2016.02.019
Polystyrene-acrylonitrile-(1-vinyl-3-butylimidazolium bromide)-(1-vinyl-propyltriethoxysilane-imidazolium),"propyltriethoxysilane-Im, butylimidazolium-Im",20,c1ccc(C(C*)*)cc1,[*]CC([*])C#N,[*]CC([*])[N+](C=C1)=CN1CCCC.[OH-],18.4,55.2,26.4,1-vinyl-propyltriethoxysilane-imidazolium,N/A,[*]CC([*])[N+](C=C1)=CN1CCCS(OCC)(OCC)OCC.[OH-],*CC*,*CC*,20,0,0,KOH,2,60,100,1,30,,OHCond(mS/cm),216,23.02,https://doi.org/10.1016/j.memsci.2016.02.019
Polystyrene-acrylonitrile-(1-vinyl-3-butylimidazolium bromide)-(1-vinyl-propyltriethoxysilane-imidazolium),"propyltriethoxysilane-Im, butylimidazolium-Im",25,c1ccc(C(C*)*)cc1,[*]CC([*])C#N,[*]CC([*])[N+](C=C1)=CN1CCCC.[OH-],18.75,56.25,25,1-vinyl-propyltriethoxysilane-imidazolium,N/A,[*]CC([*])[N+](C=C1)=CN1CCCS(OCC)(OCC)OCC.[OH-],*CC*,*CC*,25,0,0,KOH,2,80,100,1,30,,OHCond(mS/cm),24,23.06,https://doi.org/10.1016/j.memsci.2016.02.019
