Repository: williamschertzer/computational_artifact

# Computational Artifact: William Schertzer CSE-MSE PhD Qualifying Exam

This repository contains the computational artifact submitted by **William Schertzer** for the PhD CSE-MSE Qualifying Examination. It includes the full workflow for processing, analyzing, and modeling anion exchange membrane (AEM) data extracted from the literature, with the aim of accelerating materials discovery using machine learning.

## Repository Structure

### `raw_data/`
Contains the original AEM datasets, directly extracted and curated from peer-reviewed literature.

File: raw_data/aem_aging_3_18_25.csv (part 8 of 30)
Backbone,Cation,Sample,smiles1,smiles2,smiles3,c1,c2,c3,additive_name_1,additive_name_2,additive_smiles1,additive_smiles2,additive_smiles3,additivec1,additivec2,additivec3,solvent,solvent_conc(M),stab_temp,RH(%),lw,Temp(C),EXP_IEC,prop,time(h),value,DOI
Polystyrene-acrylonitrile-(1-vinyl-3-butylimidazolium bromide)-(1-vinyl-propyltriethoxysilane-imidazolium),"propyltriethoxysilane-Im, butylimidazolium-Im",0,c1ccc(C(C*)*)cc1,[*]CC([*])C#N,[*]CC([*])[N+](C=C1)=CN1CCCC.[OH-],17,50,33,1-vinyl-propyltriethoxysilane-imidazolium,N/A,[*]CC([*])[N+](C=C1)=CN1CCCS(OCC)(OCC)OCC.[OH-],*CC*,*CC*,0,0,0,KOH,2,80,100,1,30,,OHCond(mS/cm),288,23.07,https://doi.org/10.1016/j.memsci.2016.02.019
Polystyrene-acrylonitrile-(1-vinyl-3-butylimidazolium bromide)-(1-vinyl-propyltriethoxysilane-imidazolium),"propyltriethoxysilane-Im, butylimidazolium-Im",25,c1ccc(C(C*)*)cc1,[*]CC([*])C#N,[*]CC([*])[N+](C=C1)=CN1CCCC.[OH-],18.75,56.25,25,1-vinyl-propyltriethoxysilane-imidazolium,N/A,[*]CC([*])[N+](C=C1)=CN1CCCS(OCC)(OCC)OCC.[OH-],*CC*,*CC*,25,0,0,KOH,2,60,100,1,30,,OHCond(mS/cm),0,23.12,https://doi.org/10.1016/j.memsci.2016.02.019
Polystyrene-acrylonitrile-(1-vinyl-3-butylimidazolium bromide)-(1-vinyl-propyltriethoxysilane-imidazolium),"propyltriethoxysilane-Im, butylimidazolium-Im",15,c1ccc(C(C*)*)cc1,[*]CC([*])C#N,[*]CC([*])[N+](C=C1)=CN1CCCC.[OH-],18,54,28,1-vinyl-propyltriethoxysilane-imidazolium,N/A,[*]CC([*])[N+](C=C1)=CN1CCCS(OCC)(OCC)OCC.[OH-],*CC*,*CC*,15,0,0,KOH,2,80,100,1,30,,OHCond(mS/cm),360,24.13,https://doi.org/10.1016/j.memsci.2016.02.019
Polystyrene-acrylonitrile-(1-vinyl-3-butylimidazolium bromide)-(1-vinyl-propyltriethoxysilane-imidazolium),"propyltriethoxysilane-Im, butylimidazolium-Im",20,c1ccc(C(C*)*)cc1,[*]CC([*])C#N,[*]CC([*])[N+](C=C1)=CN1CCCC.[OH-],18.4,55.2,26.4,1-vinyl-propyltriethoxysilane-imidazolium,N/A,[*]CC([*])[N+](C=C1)=CN1CCCS(OCC)(OCC)OCC.[OH-],*CC*,*CC*,20,0,0,KOH,2,80,100,1,30,,OHCond(mS/cm),72,24.22,https://doi.org/10.1016/j.memsci.2016.02.019
Polystyrene-acrylonitrile-(1-vinyl-3-butylimidazolium bromide)-(1-vinyl-propyltriethoxysilane-imidazolium),"propyltriethoxysilane-Im, butylimidazolium-Im",20,c1ccc(C(C*)*)cc1,[*]CC([*])C#N,[*]CC([*])[N+](C=C1)=CN1CCCC.[OH-],18.4,55.2,26.4,1-vinyl-propyltriethoxysilane-imidazolium,N/A,[*]CC([*])[N+](C=C1)=CN1CCCS(OCC)(OCC)OCC.[OH-],*CC*,*CC*,20,0,0,KOH,2,60,100,1,30,,OHCond(mS/cm),144,24.23,https://doi.org/10.1016/j.memsci.2016.02.019
Polystyrene-acrylonitrile-(1-vinyl-3-butylimidazolium bromide)-(1-vinyl-propyltriethoxysilane-imidazolium),"propyltriethoxysilane-Im, butylimidazolium-Im",0,c1ccc(C(C*)*)cc1,[*]CC([*])C#N,[*]CC([*])[N+](C=C1)=CN1CCCC.[OH-],17,50,33,1-vinyl-propyltriethoxysilane-imidazolium,N/A,[*]CC([*])[N+](C=C1)=CN1CCCS(OCC)(OCC)OCC.[OH-],*CC*,*CC*,0,0,0,KOH,2,80,100,1,30,,OHCond(mS/cm),216,24.35,https://doi.org/10.1016/j.memsci.2016.02.019
Polystyrene-acrylonitrile-(1-vinyl-3-butylimidazolium bromide)-(1-vinyl-propyltriethoxysilane-imidazolium),"propyltriethoxysilane-Im, butylimidazolium-Im",20,c1ccc(C(C*)*)cc1,[*]CC([*])C#N,[*]CC([*])[N+](C=C1)=CN1CCCC.[OH-],18.4,55.2,26.4,1-vinyl-propyltriethoxysilane-imidazolium,N/A,[*]CC([*])[N+](C=C1)=CN1CCCS(OCC)(OCC)OCC.[OH-],*CC*,*CC*,20,0,0,KOH,2,60,100,1,30,,OHCond(mS/cm),72,24.58,https://doi.org/10.1016/j.memsci.2016.02.019
Polystyrene-acrylonitrile-(1-vinyl-3-butylimidazolium bromide)-(1-vinyl-propyltriethoxysilane-imidazolium),"propyltriethoxysilane-Im, butylimidazolium-Im",20,c1ccc(C(C*)*)cc1,[*]CC([*])C#N,[*]CC([*])[N+](C=C1)=CN1CCCC.[OH-],18.4,55.2,26.4,1-vinyl-propyltriethoxysilane-imidazolium,N/A,[*]CC([*])[N+](C=C1)=CN1CCCS(OCC)(OCC)OCC.[OH-],*CC*,*CC*,20,0,0,KOH,2,60,100,1,30,,OHCond(mS/cm),0,25.07,https://doi.org/10.1016/j.memsci.2016.02.019
Polystyrene-acrylonitrile-(1-vinyl-3-butylimidazolium bromide)-(1-vinyl-propyltriethoxysilane-imidazolium),"propyltriethoxysilane-Im, butylimidazolium-Im",20,c1ccc(C(C*)*)cc1,[*]CC([*])C#N,[*]CC([*])[N+](C=C1)=CN1CCCC.[OH-],18.4,55.2,26.4,1-vinyl-propyltriethoxysilane-imidazolium,N/A,[*]CC([*])[N+](C=C1)=CN1CCCS(OCC)(OCC)OCC.[OH-],*CC*,*CC*,20,0,0,KOH,2,80,100,1,30,,OHCond(mS/cm),24,25.22,https://doi.org/10.1016/j.memsci.2016.02.019
Polystyrene-acrylonitrile-(1-vinyl-3-butylimidazolium bromide)-(1-vinyl-propyltriethoxysilane-imidazolium),"propyltriethoxysilane-Im, butylimidazolium-Im",20,c1ccc(C(C*)*)cc1,[*]CC([*])C#N,[*]CC([*])[N+](C=C1)=CN1CCCC.[OH-],18.4,55.2,26.4,1-vinyl-propyltriethoxysilane-imidazolium,N/A,[*]CC([*])[N+](C=C1)=CN1CCCS(OCC)(OCC)OCC.[OH-],*CC*,*CC*,20,0,0,N/A,N/A,N/A,100,1,30,2.26,OHCond(mS/cm),0,25.34,https://doi.org/10.1016/j.memsci.2016.02.019
Polystyrene-acrylonitrile-(1-vinyl-3-butylimidazolium bromide)-(1-vinyl-propyltriethoxysilane-imidazolium),"propyltriethoxysilane-Im, butylimidazolium-Im",15,c1ccc(C(C*)*)cc1,[*]CC([*])C#N,[*]CC([*])[N+](C=C1)=CN1CCCC.[OH-],18,54,28,1-vinyl-propyltriethoxysilane-imidazolium,N/A,[*]CC([*])[N+](C=C1)=CN1CCCS(OCC)(OCC)OCC.[OH-],*CC*,*CC*,15,0,0,KOH,2,80,100,1,30,,OHCond(mS/cm),288,25.46,https://doi.org/10.1016/j.memsci.2016.02.019
Polystyrene-acrylonitrile-(1-vinyl-3-butylimidazolium bromide)-(1-vinyl-propyltriethoxysilane-imidazolium),"propyltriethoxysilane-Im, butylimidazolium-Im",15,c1ccc(C(C*)*)cc1,[*]CC([*])C#N,[*]CC([*])[N+](C=C1)=CN1CCCC.[OH-],18,54,28,1-vinyl-propyltriethoxysilane-imidazolium,N/A,[*]CC([*])[N+](C=C1)=CN1CCCS(OCC)(OCC)OCC.[OH-],*CC*,*CC*,15,0,0,KOH,2,60,100,1,30,,OHCond(mS/cm),480,26.26,https://doi.org/10.1016/j.memsci.2016.02.019
Polystyrene-acrylonitrile-(1-vinyl-3-butylimidazolium bromide)-(1-vinyl-propyltriethoxysilane-imidazolium),"propyltriethoxysilane-Im, butylimidazolium-Im",15,c1ccc(C(C*)*)cc1,[*]CC([*])C#N,[*]CC([*])[N+](C=C1)=CN1CCCC.[OH-],18,54,28,1-vinyl-propyltriethoxysilane-imidazolium,N/A,[*]CC([*])[N+](C=C1)=CN1CCCS(OCC)(OCC)OCC.[OH-],*CC*,*CC*,15,0,0,KOH,2,60,100,1,30,,OHCond(mS/cm),360,26.29,https://doi.org/10.1016/j.memsci.2016.02.019
Polystyrene-acrylonitrile-(1-vinyl-3-butylimidazolium bromide)-(1-vinyl-propyltriethoxysilane-imidazolium),"propyltriethoxysilane-Im, butylimidazolium-Im",15,c1ccc(C(C*)*)cc1,[*]CC([*])C#N,[*]CC([*])[N+](C=C1)=CN1CCCC.[OH-],18,54,28,1-vinyl-propyltriethoxysilane-imidazolium,N/A,[*]CC([*])[N+](C=C1)=CN1CCCS(OCC)(OCC)OCC.[OH-],*CC*,*CC*,15,0,0,KOH,2,60,100,1,30,,OHCond(mS/cm),216,26.52,https://doi.org/10.1016/j.memsci.2016.02.019
Polystyrene-acrylonitrile-(1-vinyl-3-butylimidazolium bromide)-(1-vinyl-propyltriethoxysilane-imidazolium),"propyltriethoxysilane-Im, butylimidazolium-Im",25,c1ccc(C(C*)*)cc1,[*]CC([*])C#N,[*]CC([*])[N+](C=C1)=CN1CCCC.[OH-],18.75,56.25,25,1-vinyl-propyltriethoxysilane-imidazolium,N/A,[*]CC([*])[N+](C=C1)=CN1CCCS(OCC)(OCC)OCC.[OH-],*CC*,*CC*,25,0,0,N/A,N/A,N/A,100,1,40,2.56,OHCond(mS/cm),0,26.53,https://doi.org/10.1016/j.memsci.2016.02.019
Polystyrene-acrylonitrile-(1-vinyl-3-butylimidazolium bromide)-(1-vinyl-propyltriethoxysilane-imidazolium),"propyltriethoxysilane-Im, butylimidazolium-Im",15,c1ccc(C(C*)*)cc1,[*]CC([*])C#N,[*]CC([*])[N+](C=C1)=CN1CCCC.[OH-],18,54,28,1-vinyl-propyltriethoxysilane-imidazolium,N/A,[*]CC([*])[N+](C=C1)=CN1CCCS(OCC)(OCC)OCC.[OH-],*CC*,*CC*,15,0,0,KOH,2,80,100,1,30,,OHCond(mS/cm),216,26.73,https://doi.org/10.1016/j.memsci.2016.02.019
Polystyrene-acrylonitrile-(1-vinyl-3-butylimidazolium bromide)-(1-vinyl-propyltriethoxysilane-imidazolium),"propyltriethoxysilane-Im, butylimidazolium-Im",15,c1ccc(C(C*)*)cc1,[*]CC([*])C#N,[*]CC([*])[N+](C=C1)=CN1CCCC.[OH-],18,54,28,1-vinyl-propyltriethoxysilane-imidazolium,N/A,[*]CC([*])[N+](C=C1)=CN1CCCS(OCC)(OCC)OCC.[OH-],*CC*,*CC*,15,0,0,KOH,2,60,100,1,30,,OHCond(mS/cm),144,26.96,https://doi.org/10.1016/j.memsci.2016.02.019
Polystyrene-acrylonitrile-(1-vinyl-3-butylimidazolium bromide)-(1-vinyl-propyltriethoxysilane-imidazolium),"propyltriethoxysilane-Im, butylimidazolium-Im",15,c1ccc(C(C*)*)cc1,[*]CC([*])C#N,[*]CC([*])[N+](C=C1)=CN1CCCC.[OH-],18,54,28,1-vinyl-propyltriethoxysilane-imidazolium,N/A,[*]CC([*])[N+](C=C1)=CN1CCCS(OCC)(OCC)OCC.[OH-],*CC*,*CC*,15,0,0,KOH,2,80,100,1,30,,OHCond(mS/cm),144,27.28,https://doi.org/10.1016/j.memsci.2016.02.019
Polystyrene-acrylonitrile-(1-vinyl-3-butylimidazolium bromide)-(1-vinyl-propyltriethoxysilane-imidazolium),"propyltriethoxysilane-Im, butylimidazolium-Im",15,c1ccc(C(C*)*)cc1,[*]CC([*])C#N,[*]CC([*])[N+](C=C1)=CN1CCCC.[OH-],18,54,28,1-vinyl-propyltriethoxysilane-imidazolium,N/A,[*]CC([*])[N+](C=C1)=CN1CCCS(OCC)(OCC)OCC.[OH-],*CC*,*CC*,15,0,0,KOH,2,60,100,1,30,,OHCond(mS/cm),72,27.3,https://doi.org/10.1016/j.memsci.2016.02.019
Polystyrene-acrylonitrile-(1-vinyl-3-butylimidazolium bromide)-(1-vinyl-propyltriethoxysilane-imidazolium),"propyltriethoxysilane-Im, butylimidazolium-Im",0,c1ccc(C(C*)*)cc1,[*]CC([*])C#N,[*]CC([*])[N+](C=C1)=CN1CCCC.[OH-],17,50,33,1-vinyl-propyltriethoxysilane-imidazolium,N/A,[*]CC([*])[N+](C=C1)=CN1CCCS(OCC)(OCC)OCC.[OH-],*CC*,*CC*,0,0,0,KOH,2,60,100,1,30,,OHCond(mS/cm),360,28.07,https://doi.org/10.1016/j.memsci.2016.02.019
Polystyrene-acrylonitrile-(1-vinyl-3-butylimidazolium bromide)-(1-vinyl-propyltriethoxysilane-imidazolium),"propyltriethoxysilane-Im, butylimidazolium-Im",15,c1ccc(C(C*)*)cc1,[*]CC([*])C#N,[*]CC([*])[N+](C=C1)=CN1CCCC.[OH-],18,54,28,1-vinyl-propyltriethoxysilane-imidazolium,N/A,[*]CC([*])[N+](C=C1)=CN1CCCS(OCC)(OCC)OCC.[OH-],*CC*,*CC*,15,0,0,KOH,2,80,100,1,30,,OHCond(mS/cm),72,28.3,https://doi.org/10.1016/j.memsci.2016.02.019
Polystyrene-acrylonitrile-(1-vinyl-3-butylimidazolium bromide)-(1-vinyl-propyltriethoxysilane-imidazolium),"propyltriethoxysilane-Im, butylimidazolium-Im",10,c1ccc(C(C*)*)cc1,[*]CC([*])C#N,[*]CC([*])[N+](C=C1)=CN1CCCC.[OH-],17.57,52.73,29.7,1-vinyl-propyltriethoxysilane-imidazolium,N/A,[*]CC([*])[N+](C=C1)=CN1CCCS(OCC)(OCC)OCC.[OH-],*CC*,*CC*,10,0,0,KOH,2,80,100,1,30,,OHCond(mS/cm),360,28.44,https://doi.org/10.1016/j.memsci.2016.02.019
Polystyrene-acrylonitrile-(1-vinyl-3-butylimidazolium bromide)-(1-vinyl-propyltriethoxysilane-imidazolium),"propyltriethoxysilane-Im, butylimidazolium-Im",0,c1ccc(C(C*)*)cc1,[*]CC([*])C#N,[*]CC([*])[N+](C=C1)=CN1CCCC.[OH-],17,50,33,1-vinyl-propyltriethoxysilane-imidazolium,N/A,[*]CC([*])[N+](C=C1)=CN1CCCS(OCC)(OCC)OCC.[OH-],*CC*,*CC*,0,0,0,KOH,2,60,100,1,30,,OHCond(mS/cm),216,28.7,https://doi.org/10.1016/j.memsci.2016.02.019
Polystyrene-acrylonitrile-(1-vinyl-3-butylimidazolium bromide)-(1-vinyl-propyltriethoxysilane-imidazolium),"propyltriethoxysilane-Im, butylimidazolium-Im",10,c1ccc(C(C*)*)cc1,[*]CC([*])C#N,[*]CC([*])[N+](C=C1)=CN1CCCC.[OH-],17.57,52.73,29.7,1-vinyl-propyltriethoxysilane-imidazolium,N/A,[*]CC([*])[N+](C=C1)=CN1CCCS(OCC)(OCC)OCC.[OH-],*CC*,*CC*,10,0,0,KOH,2,80,100,1,30,,OHCond(mS/cm),288,29.27,https://doi.org/10.1016/j.memsci.2016.02.019
Polystyrene-acrylonitrile-(1-vinyl-3-butylimidazolium bromide)-(1-vinyl-propyltriethoxysilane-imidazolium),"propyltriethoxysilane-Im, butylimidazolium-Im",0,c1ccc(C(C*)*)cc1,[*]CC([*])C#N,[*]CC([*])[N+](C=C1)=CN1CCCC.[OH-],17,50,33,1-vinyl-propyltriethoxysilane-imidazolium,N/A,[*]CC([*])[N+](C=C1)=CN1CCCS(OCC)(OCC)OCC.[OH-],*CC*,*CC*,0,0,0,KOH,2,80,100,1,30,,OHCond(mS/cm),144,29.57,https://doi.org/10.1016/j.memsci.2016.02.019
Polystyrene-acrylonitrile-(1-vinyl-3-butylimidazolium bromide)-(1-vinyl-propyltriethoxysilane-imidazolium),"propyltriethoxysilane-Im, butylimidazolium-Im",25,c1ccc(C(C*)*)cc1,[*]CC([*])C#N,[*]CC([*])[N+](C=C1)=CN1CCCC.[OH-],18.75,56.25,25,1-vinyl-propyltriethoxysilane-imidazolium,N/A,[*]CC([*])[N+](C=C1)=CN1CCCS(OCC)(OCC)OCC.[OH-],*CC*,*CC*,25,0,0,N/A,N/A,N/A,100,1,50,2.56,OHCond(mS/cm),0,30.05,https://doi.org/10.1016/j.memsci.2016.02.019
Polystyrene-acrylonitrile-(1-vinyl-3-butylimidazolium bromide)-(1-vinyl-propyltriethoxysilane-imidazolium),"propyltriethoxysilane-Im, butylimidazolium-Im",20,c1ccc(C(C*)*)cc1,[*]CC([*])C#N,[*]CC([*])[N+](C=C1)=CN1CCCC.[OH-],18.4,55.2,26.4,1-vinyl-propyltriethoxysilane-imidazolium,N/A,[*]CC([*])[N+](C=C1)=CN1CCCS(OCC)(OCC)OCC.[OH-],*CC*,*CC*,20,0,0,N/A,N/A,N/A,100,1,40,2.26,OHCond(mS/cm),0,30.09,https://doi.org/10.1016/j.memsci.2016.02.019
Polystyrene-acrylonitrile-(1-vinyl-3-butylimidazolium bromide)-(1-vinyl-propyltriethoxysilane-imidazolium),"propyltriethoxysilane-Im, butylimidazolium-Im",15,c1ccc(C(C*)*)cc1,[*]CC([*])C#N,[*]CC([*])[N+](C=C1)=CN1CCCC.[OH-],18,54,28,1-vinyl-propyltriethoxysilane-imidazolium,N/A,[*]CC([*])[N+](C=C1)=CN1CCCS(OCC)(OCC)OCC.[OH-],*CC*,*CC*,15,0,0,KOH,2,80,100,1,30,,OHCond(mS/cm),24,30.17,https://doi.org/10.1016/j.memsci.2016.02.019
Polystyrene-acrylonitrile-(1-vinyl-3-butylimidazolium bromide)-(1-vinyl-propyltriethoxysilane-imidazolium),"propyltriethoxysilane-Im, butylimidazolium-Im",15,c1ccc(C(C*)*)cc1,[*]CC([*])C#N,[*]CC([*])[N+](C=C1)=CN1CCCC.[OH-],18,54,28,1-vinyl-propyltriethoxysilane-imidazolium,N/A,[*]CC([*])[N+](C=C1)=CN1CCCS(OCC)(OCC)OCC.[OH-],*CC*,*CC*,15,0,0,KOH,2,60,100,1,30,,OHCond(mS/cm),0,30.24,https://doi.org/10.1016/j.memsci.2016.02.019
Polystyrene-acrylonitrile-(1-vinyl-3-butylimidazolium bromide)-(1-vinyl-propyltriethoxysilane-imidazolium),"propyltriethoxysilane-Im, butylimidazolium-Im",15,c1ccc(C(C*)*)cc1,[*]CC([*])C#N,[*]CC([*])[N+](C=C1)=CN1CCCC.[OH-],18,54,28,1-vinyl-propyltriethoxysilane-imidazolium,N/A,[*]CC([*])[N+](C=C1)=CN1CCCS(OCC)(OCC)OCC.[OH-],*CC*,*CC*,15,0,0,N/A,N/A,N/A,100,1,30,2.15,OHCond(mS/cm),0,30.28,https://doi.org/10.1016/j.memsci.2016.02.019
Polystyrene-acrylonitrile-(1-vinyl-3-butylimidazolium bromide)-(1-vinyl-propyltriethoxysilane-imidazolium),"propyltriethoxysilane-Im, butylimidazolium-Im",10,c1ccc(C(C*)*)cc1,[*]CC([*])C#N,[*]CC([*])[N+](C=C1)=CN1CCCC.[OH-],17.57,52.73,29.7,1-vinyl-propyltriethoxysilane-imidazolium,N/A,[*]CC([*])[N+](C=C1)=CN1CCCS(OCC)(OCC)OCC.[OH-],*CC*,*CC*,10,0,0,KOH,2,80,100,1,30,,OHCond(mS/cm),216,30.7,https://doi.org/10.1016/j.memsci.2016.02.019
Polystyrene-acrylonitrile-(1-vinyl-3-butylimidazolium bromide)-(1-vinyl-propyltriethoxysilane-imidazolium),"propyltriethoxysilane-Im, butylimidazolium-Im",0,c1ccc(C(C*)*)cc1,[*]CC([*])C#N,[*]CC([*])[N+](C=C1)=CN1CCCC.[OH-],17,50,33,1-vinyl-propyltriethoxysilane-imidazolium,N/A,[*]CC([*])[N+](C=C1)=CN1CCCS(OCC)(OCC)OCC.[OH-],*CC*,*CC*,0,0,0,KOH,2,60,100,1,30,,OHCond(mS/cm),144,31.08,https://doi.org/10.1016/j.memsci.2016.02.019
Polystyrene-acrylonitrile-(1-vinyl-3-butylimidazolium bromide)-(1-vinyl-propyltriethoxysilane-imidazolium),"propyltriethoxysilane-Im, butylimidazolium-Im",5,c1ccc(C(C*)*)cc1,[*]CC([*])C#N,[*]CC([*])[N+](C=C1)=CN1CCCC.[OH-],17.16,51.49,31.35,1-vinyl-propyltriethoxysilane-imidazolium,N/A,[*]CC([*])[N+](C=C1)=CN1CCCS(OCC)(OCC)OCC.[OH-],*CC*,*CC*,5,0,0,KOH,2,80,100,1,30,,OHCond(mS/cm),360,31.46,https://doi.org/10.1016/j.memsci.2016.02.019
Polystyrene-acrylonitrile-(1-vinyl-3-butylimidazolium bromide)-(1-vinyl-propyltriethoxysilane-imidazolium),"propyltriethoxysilane-Im, butylimidazolium-Im",10,c1ccc(C(C*)*)cc1,[*]CC([*])C#N,[*]CC([*])[N+](C=C1)=CN1CCCC.[OH-],17.57,52.73,29.7,1-vinyl-propyltriethoxysilane-imidazolium,N/A,[*]CC([*])[N+](C=C1)=CN1CCCS(OCC)(OCC)OCC.[OH-],*CC*,*CC*,10,0,0,KOH,2,60,100,1,30,,OHCond(mS/cm),480,31.58,https://doi.org/10.1016/j.memsci.2016.02.019
Polystyrene-acrylonitrile-(1-vinyl-3-butylimidazolium bromide)-(1-vinyl-propyltriethoxysilane-imidazolium),"propyltriethoxysilane-Im, butylimidazolium-Im",10,c1ccc(C(C*)*)cc1,[*]CC([*])C#N,[*]CC([*])[N+](C=C1)=CN1CCCC.[OH-],17.57,52.73,29.7,1-vinyl-propyltriethoxysilane-imidazolium,N/A,[*]CC([*])[N+](C=C1)=CN1CCCS(OCC)(OCC)OCC.[OH-],*CC*,*CC*,10,0,0,KOH,2,80,100,1,30,,OHCond(mS/cm),144,31.84,https://doi.org/10.1016/j.memsci.2016.02.019
Polystyrene-acrylonitrile-(1-vinyl-3-butylimidazolium bromide)-(1-vinyl-propyltriethoxysilane-imidazolium),"propyltriethoxysilane-Im, butylimidazolium-Im",10,c1ccc(C(C*)*)cc1,[*]CC([*])C#N,[*]CC([*])[N+](C=C1)=CN1CCCC.[OH-],17.57,52.73,29.7,1-vinyl-propyltriethoxysilane-imidazolium,N/A,[*]CC([*])[N+](C=C1)=CN1CCCS(OCC)(OCC)OCC.[OH-],*CC*,*CC*,10,0,0,KOH,2,60,100,1,30,,OHCond(mS/cm),360,31.85,https://doi.org/10.1016/j.memsci.2016.02.019
Polystyrene-acrylonitrile-(1-vinyl-3-butylimidazolium bromide)-(1-vinyl-propyltriethoxysilane-imidazolium),"propyltriethoxysilane-Im, butylimidazolium-Im",10,c1ccc(C(C*)*)cc1,[*]CC([*])C#N,[*]CC([*])[N+](C=C1)=CN1CCCC.[OH-],17.57,52.73,29.7,1-vinyl-propyltriethoxysilane-imidazolium,N/A,[*]CC([*])[N+](C=C1)=CN1CCCS(OCC)(OCC)OCC.[OH-],*CC*,*CC*,10,0,0,KOH,2,60,100,1,30,,OHCond(mS/cm),216,31.97,https://doi.org/10.1016/j.memsci.2016.02.019
Polystyrene-acrylonitrile-(1-vinyl-3-butylimidazolium bromide)-(1-vinyl-propyltriethoxysilane-imidazolium),"propyltriethoxysilane-Im, butylimidazolium-Im",0,c1ccc(C(C*)*)cc1,[*]CC([*])C#N,[*]CC([*])[N+](C=C1)=CN1CCCC.[OH-],17,50,33,1-vinyl-propyltriethoxysilane-imidazolium,N/A,[*]CC([*])[N+](C=C1)=CN1CCCS(OCC)(OCC)OCC.[OH-],*CC*,*CC*,0,0,0,KOH,2,80,100,1,30,,OHCond(mS/cm),72,32.53,https://doi.org/10.1016/j.memsci.2016.02.019
Polystyrene-acrylonitrile-(1-vinyl-3-butylimidazolium bromide)-(1-vinyl-propyltriethoxysilane-imidazolium),"propyltriethoxysilane-Im, butylimidazolium-Im",5,c1ccc(C(C*)*)cc1,[*]CC([*])C#N,[*]CC([*])[N+](C=C1)=CN1CCCC.[OH-],17.16,51.49,31.35,1-vinyl-propyltriethoxysilane-imidazolium,N/A,[*]CC([*])[N+](C=C1)=CN1CCCS(OCC)(OCC)OCC.[OH-],*CC*,*CC*,5,0,0,KOH,2,60,100,1,30,,OHCond(mS/cm),480,32.63,https://doi.org/10.1016/j.memsci.2016.02.019
Polystyrene-acrylonitrile-(1-vinyl-3-butylimidazolium bromide)-(1-vinyl-propyltriethoxysilane-imidazolium),"propyltriethoxysilane-Im, butylimidazolium-Im",5,c1ccc(C(C*)*)cc1,[*]CC([*])C#N,[*]CC([*])[N+](C=C1)=CN1CCCC.[OH-],17.16,51.49,31.35,1-vinyl-propyltriethoxysilane-imidazolium,N/A,[*]CC([*])[N+](C=C1)=CN1CCCS(OCC)(OCC)OCC.[OH-],*CC*,*CC*,5,0,0,KOH,2,80,100,1,30,,OHCond(mS/cm),288,32.83,https://doi.org/10.1016/j.memsci.2016.02.019
Polystyrene-acrylonitrile-(1-vinyl-3-butylimidazolium bromide)-(1-vinyl-propyltriethoxysilane-imidazolium),"propyltriethoxysilane-Im, butylimidazolium-Im",10,c1ccc(C(C*)*)cc1,[*]CC([*])C#N,[*]CC([*])[N+](C=C1)=CN1CCCC.[OH-],17.57,52.73,29.7,1-vinyl-propyltriethoxysilane-imidazolium,N/A,[*]CC([*])[N+](C=C1)=CN1CCCS(OCC)(OCC)OCC.[OH-],*CC*,*CC*,10,0,0,KOH,2,80,100,1,30,,OHCond(mS/cm),72,33.24,https://doi.org/10.1016/j.memsci.2016.02.019
Polystyrene-acrylonitrile-(1-vinyl-3-butylimidazolium bromide)-(1-vinyl-propyltriethoxysilane-imidazolium),"propyltriethoxysilane-Im, butylimidazolium-Im",5,c1ccc(C(C*)*)cc1,[*]CC([*])C#N,[*]CC([*])[N+](C=C1)=CN1CCCC.[OH-],17.16,51.49,31.35,1-vinyl-propyltriethoxysilane-imidazolium,N/A,[*]CC([*])[N+](C=C1)=CN1CCCS(OCC)(OCC)OCC.[OH-],*CC*,*CC*,5,0,0,KOH,2,60,100,1,30,,OHCond(mS/cm),360,33.35,https://doi.org/10.1016/j.memsci.2016.02.019
Polystyrene-acrylonitrile-(1-vinyl-3-butylimidazolium bromide)-(1-vinyl-propyltriethoxysilane-imidazolium),"propyltriethoxysilane-Im, butylimidazolium-Im",20,c1ccc(C(C*)*)cc1,[*]CC([*])C#N,[*]CC([*])[N+](C=C1)=CN1CCCC.[OH-],18.4,55.2,26.4,1-vinyl-propyltriethoxysilane-imidazolium,N/A,[*]CC([*])[N+](C=C1)=CN1CCCS(OCC)(OCC)OCC.[OH-],*CC*,*CC*,20,0,0,N/A,N/A,N/A,100,1,50,2.26,OHCond(mS/cm),0,33.57,https://doi.org/10.1016/j.memsci.2016.02.019
Polystyrene-acrylonitrile-(1-vinyl-3-butylimidazolium bromide)-(1-vinyl-propyltriethoxysilane-imidazolium),"propyltriethoxysilane-Im, butylimidazolium-Im",0,c1ccc(C(C*)*)cc1,[*]CC([*])C#N,[*]CC([*])[N+](C=C1)=CN1CCCC.[OH-],17,50,33,1-vinyl-propyltriethoxysilane-imidazolium,N/A,[*]CC([*])[N+](C=C1)=CN1CCCS(OCC)(OCC)OCC.[OH-],*CC*,*CC*,0,0,0,KOH,2,60,100,1,30,,OHCond(mS/cm),72,33.66,https://doi.org/10.1016/j.memsci.2016.02.019
Polystyrene-acrylonitrile-(1-vinyl-3-butylimidazolium bromide)-(1-vinyl-propyltriethoxysilane-imidazolium),"propyltriethoxysilane-Im, butylimidazolium-Im",10,c1ccc(C(C*)*)cc1,[*]CC([*])C#N,[*]CC([*])[N+](C=C1)=CN1CCCC.[OH-],17.57,52.73,29.7,1-vinyl-propyltriethoxysilane-imidazolium,N/A,[*]CC([*])[N+](C=C1)=CN1CCCS(OCC)(OCC)OCC.[OH-],*CC*,*CC*,10,0,0,KOH,2,60,100,1,30,,OHCond(mS/cm),144,34.25,https://doi.org/10.1016/j.memsci.2016.02.019
Polystyrene-acrylonitrile-(1-vinyl-3-butylimidazolium bromide)-(1-vinyl-propyltriethoxysilane-imidazolium),"propyltriethoxysilane-Im, butylimidazolium-Im",25,c1ccc(C(C*)*)cc1,[*]CC([*])C#N,[*]CC([*])[N+](C=C1)=CN1CCCC.[OH-],18.75,56.25,25,1-vinyl-propyltriethoxysilane-imidazolium,N/A,[*]CC([*])[N+](C=C1)=CN1CCCS(OCC)(OCC)OCC.[OH-],*CC*,*CC*,25,0,0,N/A,N/A,N/A,100,1,60,2.56,OHCond(mS/cm),0,34.28,https://doi.org/10.1016/j.memsci.2016.02.019
Polystyrene-acrylonitrile-(1-vinyl-3-butylimidazolium bromide)-(1-vinyl-propyltriethoxysilane-imidazolium),"propyltriethoxysilane-Im, butylimidazolium-Im",15,c1ccc(C(C*)*)cc1,[*]CC([*])C#N,[*]CC([*])[N+](C=C1)=CN1CCCC.[OH-],18,54,28,1-vinyl-propyltriethoxysilane-imidazolium,N/A,[*]CC([*])[N+](C=C1)=CN1CCCS(OCC)(OCC)OCC.[OH-],*CC*,*CC*,15,0,0,N/A,N/A,N/A,100,1,40,2.15,OHCond(mS/cm),0,34.49,https://doi.org/10.1016/j.memsci.2016.02.019
Polystyrene-acrylonitrile-(1-vinyl-3-butylimidazolium bromide)-(1-vinyl-propyltriethoxysilane-imidazolium),"propyltriethoxysilane-Im, butylimidazolium-Im",10,c1ccc(C(C*)*)cc1,[*]CC([*])C#N,[*]CC([*])[N+](C=C1)=CN1CCCC.[OH-],17.57,52.73,29.7,1-vinyl-propyltriethoxysilane-imidazolium,N/A,[*]CC([*])[N+](C=C1)=CN1CCCS(OCC)(OCC)OCC.[OH-],*CC*,*CC*,10,0,0,KOH,2,60,100,1,30,,OHCond(mS/cm),72,34.72,https://doi.org/10.1016/j.memsci.2016.02.019
Polystyrene-acrylonitrile-(1-vinyl-3-butylimidazolium bromide)-(1-vinyl-propyltriethoxysilane-imidazolium),"propyltriethoxysilane-Im, butylimidazolium-Im",5,c1ccc(C(C*)*)cc1,[*]CC([*])C#N,[*]CC([*])[N+](C=C1)=CN1CCCC.[OH-],17.16,51.49,31.35,1-vinyl-propyltriethoxysilane-imidazolium,N/A,[*]CC([*])[N+](C=C1)=CN1CCCS(OCC)(OCC)OCC.[OH-],*CC*,*CC*,5,0,0,KOH,2,60,100,1,30,,OHCond(mS/cm),216,34.8,https://doi.org/10.1016/j.memsci.2016.02.019
Polystyrene-acrylonitrile-(1-vinyl-3-butylimidazolium bromide)-(1-vinyl-propyltriethoxysilane-imidazolium),"propyltriethoxysilane-Im, butylimidazolium-Im",5,c1ccc(C(C*)*)cc1,[*]CC([*])C#N,[*]CC([*])[N+](C=C1)=CN1CCCC.[OH-],17.16,51.49,31.35,1-vinyl-propyltriethoxysilane-imidazolium,N/A,[*]CC([*])[N+](C=C1)=CN1CCCS(OCC)(OCC)OCC.[OH-],*CC*,*CC*,5,0,0,KOH,2,80,100,1,30,,OHCond(mS/cm),216,34.86,https://doi.org/10.1016/j.memsci.2016.02.019
Polystyrene-acrylonitrile-(1-vinyl-3-butylimidazolium bromide)-(1-vinyl-propyltriethoxysilane-imidazolium),"propyltriethoxysilane-Im, butylimidazolium-Im",10,c1ccc(C(C*)*)cc1,[*]CC([*])C#N,[*]CC([*])[N+](C=C1)=CN1CCCC.[OH-],17.57,52.73,29.7,1-vinyl-propyltriethoxysilane-imidazolium,N/A,[*]CC([*])[N+](C=C1)=CN1CCCS(OCC)(OCC)OCC.[OH-],*CC*,*CC*,10,0,0,N/A,N/A,N/A,100,1,30,1.96,OHCond(mS/cm),0,34.95,https://doi.org/10.1016/j.memsci.2016.02.019
Polystyrene-acrylonitrile-(1-vinyl-3-butylimidazolium bromide)-(1-vinyl-propyltriethoxysilane-imidazolium),"propyltriethoxysilane-Im, butylimidazolium-Im",10,c1ccc(C(C*)*)cc1,[*]CC([*])C#N,[*]CC([*])[N+](C=C1)=CN1CCCC.[OH-],17.57,52.73,29.7,1-vinyl-propyltriethoxysilane-imidazolium,N/A,[*]CC([*])[N+](C=C1)=CN1CCCS(OCC)(OCC)OCC.[OH-],*CC*,*CC*,10,0,0,KOH,2,60,100,1,30,,OHCond(mS/cm),0,35.15,https://doi.org/10.1016/j.memsci.2016.02.019
Polystyrene-acrylonitrile-(1-vinyl-3-butylimidazolium bromide)-(1-vinyl-propyltriethoxysilane-imidazolium),"propyltriethoxysilane-Im, butylimidazolium-Im",10,c1ccc(C(C*)*)cc1,[*]CC([*])C#N,[*]CC([*])[N+](C=C1)=CN1CCCC.[OH-],17.57,52.73,29.7,1-vinyl-propyltriethoxysilane-imidazolium,N/A,[*]CC([*])[N+](C=C1)=CN1CCCS(OCC)(OCC)OCC.[OH-],*CC*,*CC*,10,0,0,KOH,2,80,100,1,30,,OHCond(mS/cm),24,35.22,https://doi.org/10.1016/j.memsci.2016.02.019
Polystyrene-acrylonitrile-(1-vinyl-3-butylimidazolium bromide)-(1-vinyl-propyltriethoxysilane-imidazolium),"propyltriethoxysilane-Im, butylimidazolium-Im",5,c1ccc(C(C*)*)cc1,[*]CC([*])C#N,[*]CC([*])[N+](C=C1)=CN1CCCC.[OH-],17.16,51.49,31.35,1-vinyl-propyltriethoxysilane-imidazolium,N/A,[*]CC([*])[N+](C=C1)=CN1CCCS(OCC)(OCC)OCC.[OH-],*CC*,*CC*,5,0,0,KOH,2,60,100,1,30,,OHCond(mS/cm),144,35.3,https://doi.org/10.1016/j.memsci.2016.02.019
Polystyrene-acrylonitrile-(1-vinyl-3-butylimidazolium bromide)-(1-vinyl-propyltriethoxysilane-imidazolium),"propyltriethoxysilane-Im, butylimidazolium-Im",7,c1ccc(C(C*)*)cc1,[*]CC([*])C#N,[*]CC([*])[N+](C=C1)=CN1CCCC.[OH-],17.3,52,30.7,1-vinyl-propyltriethoxysilane-imidazolium,N/A,[*]CC([*])[N+](C=C1)=CN1CCCS(OCC)(OCC)OCC.[OH-],*CC*,*CC*,7,0,0,N/A,N/A,N/A,100,1,30,,OHCond(mS/cm),,35.62,https://doi.org/10.1016/j.memsci.2016.02.019
Polystyrene-acrylonitrile-(1-vinyl-3-butylimidazolium bromide)-(1-vinyl-propyltriethoxysilane-imidazolium),"propyltriethoxysilane-Im, butylimidazolium-Im",0,c1ccc(C(C*)*)cc1,[*]CC([*])C#N,[*]CC([*])[N+](C=C1)=CN1CCCC.[OH-],17,50,33,1-vinyl-propyltriethoxysilane-imidazolium,N/A,[*]CC([*])[N+](C=C1)=CN1CCCS(OCC)(OCC)OCC.[OH-],*CC*,*CC*,0,0,0,N/A,N/A,N/A,100,1,30,1.58,OHCond(mS/cm),0,35.69,https://doi.org/10.1016/j.memsci.2016.02.019
Polystyrene-acrylonitrile-(1-vinyl-3-butylimidazolium bromide)-(1-vinyl-propyltriethoxysilane-imidazolium),"propyltriethoxysilane-Im, butylimidazolium-Im",0,c1ccc(C(C*)*)cc1,[*]CC([*])C#N,[*]CC([*])[N+](C=C1)=CN1CCCC.[OH-],17,50,33,1-vinyl-propyltriethoxysilane-imidazolium,N/A,[*]CC([*])[N+](C=C1)=CN1CCCS(OCC)(OCC)OCC.[OH-],*CC*,*CC*,0,0,0,KOH,2,80,100,1,30,,OHCond(mS/cm),24,35.87,https://doi.org/10.1016/j.memsci.2016.02.019
Polystyrene-acrylonitrile-(1-vinyl-3-butylimidazolium bromide)-(1-vinyl-propyltriethoxysilane-imidazolium),"propyltriethoxysilane-Im, butylimidazolium-Im",0,c1ccc(C(C*)*)cc1,[*]CC([*])C#N,[*]CC([*])[N+](C=C1)=CN1CCCC.[OH-],17,50,33,1-vinyl-propyltriethoxysilane-imidazolium,N/A,[*]CC([*])[N+](C=C1)=CN1CCCS(OCC)(OCC)OCC.[OH-],*CC*,*CC*,0,0,0,KOH,2,60,100,1,30,,OHCond(mS/cm),0,35.91,https://doi.org/10.1016/j.memsci.2016.02.019
Polystyrene-acrylonitrile-(1-vinyl-3-butylimidazolium bromide)-(1-vinyl-propyltriethoxysilane-imidazolium),"propyltriethoxysilane-Im, butylimidazolium-Im",1,c1ccc(C(C*)*)cc1,[*]CC([*])C#N,[*]CC([*])[N+](C=C1)=CN1CCCC.[OH-],16.83,50.5,32.67,1-vinyl-propyltriethoxysilane-imidazolium,N/A,[*]CC([*])[N+](C=C1)=CN1CCCS(OCC)(OCC)OCC.[OH-],*CC*,*CC*,1,0,0,N/A,N/A,N/A,100,1,30,,OHCond(mS/cm),0,35.93,https://doi.org/10.1016/j.memsci.2016.02.019
Polystyrene-acrylonitrile-(1-vinyl-3-butylimidazolium bromide)-(1-vinyl-propyltriethoxysilane-imidazolium),"propyltriethoxysilane-Im, butylimidazolium-Im",5,c1ccc(C(C*)*)cc1,[*]CC([*])C#N,[*]CC([*])[N+](C=C1)=CN1CCCC.[OH-],17.16,51.49,31.35,1-vinyl-propyltriethoxysilane-imidazolium,N/A,[*]CC([*])[N+](C=C1)=CN1CCCS(OCC)(OCC)OCC.[OH-],*CC*,*CC*,5,0,0,KOH,2,60,100,1,30,,OHCond(mS/cm),72,36.41,https://doi.org/10.1016/j.memsci.2016.02.019
Polystyrene-acrylonitrile-(1-vinyl-3-butylimidazolium bromide)-(1-vinyl-propyltriethoxysilane-imidazolium),"propyltriethoxysilane-Im, butylimidazolium-Im",5,c1ccc(C(C*)*)cc1,[*]CC([*])C#N,[*]CC([*])[N+](C=C1)=CN1CCCC.[OH-],17.16,51.49,31.35,1-vinyl-propyltriethoxysilane-imidazolium,N/A,[*]CC([*])[N+](C=C1)=CN1CCCS(OCC)(OCC)OCC.[OH-],*CC*,*CC*,5,0,0,KOH,2,80,100,1,30,,OHCond(mS/cm),144,36.94,https://doi.org/10.1016/j.memsci.2016.02.019
Polystyrene-acrylonitrile-(1-vinyl-3-butylimidazolium bromide)-(1-vinyl-propyltriethoxysilane-imidazolium),"propyltriethoxysilane-Im, butylimidazolium-Im",20,c1ccc(C(C*)*)cc1,[*]CC([*])C#N,[*]CC([*])[N+](C=C1)=CN1CCCC.[OH-],18.4,55.2,26.4,1-vinyl-propyltriethoxysilane-imidazolium,N/A,[*]CC([*])[N+](C=C1)=CN1CCCS(OCC)(OCC)OCC.[OH-],*CC*,*CC*,20,0,0,N/A,N/A,N/A,100,1,60,2.26,OHCond(mS/cm),0,37.3,https://doi.org/10.1016/j.memsci.2016.02.019
Polystyrene-acrylonitrile-(1-vinyl-3-butylimidazolium bromide)-(1-vinyl-propyltriethoxysilane-imidazolium),"propyltriethoxysilane-Im, butylimidazolium-Im",5,c1ccc(C(C*)*)cc1,[*]CC([*])C#N,[*]CC([*])[N+](C=C1)=CN1CCCC.[OH-],17.16,51.49,31.35,1-vinyl-propyltriethoxysilane-imidazolium,N/A,[*]CC([*])[N+](C=C1)=CN1CCCS(OCC)(OCC)OCC.[OH-],*CC*,*CC*,5,0,0,KOH,2,80,100,1,30,,OHCond(mS/cm),72,37.94,https://doi.org/10.1016/j.memsci.2016.02.019
Polystyrene-acrylonitrile-(1-vinyl-3-butylimidazolium bromide)-(1-vinyl-propyltriethoxysilane-imidazolium),"propyltriethoxysilane-Im, butylimidazolium-Im",3,c1ccc(C(C*)*)cc1,[*]CC([*])C#N,[*]CC([*])[N+](C=C1)=CN1CCCC.[OH-],17,51,32,1-vinyl-propyltriethoxysilane-imidazolium,N/A,[*]CC([*])[N+](C=C1)=CN1CCCS(OCC)(OCC)OCC.[OH-],*CC*,*CC*,3,0,0,N/A,N/A,N/A,100,1,30,,OHCond(mS/cm),0,38.03,https://doi.org/10.1016/j.memsci.2016.02.019
Polystyrene-acrylonitrile-(1-vinyl-3-butylimidazolium bromide)-(1-vinyl-propyltriethoxysilane-imidazolium),"propyltriethoxysilane-Im, butylimidazolium-Im",25,c1ccc(C(C*)*)cc1,[*]CC([*])C#N,[*]CC([*])[N+](C=C1)=CN1CCCC.[OH-],18.75,56.25,25,1-vinyl-propyltriethoxysilane-imidazolium,N/A,[*]CC([*])[N+](C=C1)=CN1CCCS(OCC)(OCC)OCC.[OH-],*CC*,*CC*,25,0,0,N/A,N/A,N/A,100,1,70,2.56,OHCond(mS/cm),0,38.24,https://doi.org/10.1016/j.memsci.2016.02.019
Polystyrene-acrylonitrile-(1-vinyl-3-butylimidazolium bromide)-(1-vinyl-propyltriethoxysilane-imidazolium),"propyltriethoxysilane-Im, butylimidazolium-Im",10,c1ccc(C(C*)*)cc1,[*]CC([*])C#N,[*]CC([*])[N+](C=C1)=CN1CCCC.[OH-],17.57,52.73,29.7,1-vinyl-propyltriethoxysilane-imidazolium,N/A,[*]CC([*])[N+](C=C1)=CN1CCCS(OCC)(OCC)OCC.[OH-],*CC*,*CC*,10,0,0,N/A,N/A,N/A,100,1,40,1.96,OHCond(mS/cm),0,39.95,https://doi.org/10.1016/j.memsci.2016.02.019
Polystyrene-acrylonitrile-(1-vinyl-3-butylimidazolium bromide)-(1-vinyl-propyltriethoxysilane-imidazolium),"propyltriethoxysilane-Im, butylimidazolium-Im",15,c1ccc(C(C*)*)cc1,[*]CC([*])C#N,[*]CC([*])[N+](C=C1)=CN1CCCC.[OH-],18,54,28,1-vinyl-propyltriethoxysilane-imidazolium,N/A,[*]CC([*])[N+](C=C1)=CN1CCCS(OCC)(OCC)OCC.[OH-],*CC*,*CC*,15,0,0,N/A,N/A,N/A,100,1,50,2.15,OHCond(mS/cm),0,40.85,https://doi.org/10.1016/j.memsci.2016.02.019
Polystyrene-acrylonitrile-(1-vinyl-3-butylimidazolium bromide)-(1-vinyl-propyltriethoxysilane-imidazolium),"propyltriethoxysilane-Im, butylimidazolium-Im",5,c1ccc(C(C*)*)cc1,[*]CC([*])C#N,[*]CC([*])[N+](C=C1)=CN1CCCC.[OH-],17.16,51.49,31.35,1-vinyl-propyltriethoxysilane-imidazolium,N/A,[*]CC([*])[N+](C=C1)=CN1CCCS(OCC)(OCC)OCC.[OH-],*CC*,*CC*,5,0,0,KOH,2,80,100,1,30,,OHCond(mS/cm),24,40.95,https://doi.org/10.1016/j.memsci.2016.02.019
Polystyrene-acrylonitrile-(1-vinyl-3-butylimidazolium bromide)-(1-vinyl-propyltriethoxysilane-imidazolium),"propyltriethoxysilane-Im, butylimidazolium-Im",5,c1ccc(C(C*)*)cc1,[*]CC([*])C#N,[*]CC([*])[N+](C=C1)=CN1CCCC.[OH-],17.16,51.49,31.35,1-vinyl-propyltriethoxysilane-imidazolium,N/A,[*]CC([*])[N+](C=C1)=CN1CCCS(OCC)(OCC)OCC.[OH-],*CC*,*CC*,5,0,0,KOH,2,60,100,1,30,,OHCond(mS/cm),0,40.96,https://doi.org/10.1016/j.memsci.2016.02.019
Polystyrene-acrylonitrile-(1-vinyl-3-butylimidazolium bromide)-(1-vinyl-propyltriethoxysilane-imidazolium),"propyltriethoxysilane-Im, butylimidazolium-Im",5,c1ccc(C(C*)*)cc1,[*]CC([*])C#N,[*]CC([*])[N+](C=C1)=CN1CCCC.[OH-],17.16,51.49,31.35,1-vinyl-propyltriethoxysilane-imidazolium,N/A,[*]CC([*])[N+](C=C1)=CN1CCCS(OCC)(OCC)OCC.[OH-],*CC*,*CC*,5,0,0,N/A,N/A,N/A,100,1,30,1.73,OHCond(mS/cm),0,40.98,https://doi.org/10.1016/j.memsci.2016.02.019
Polystyrene-acrylonitrile-(1-vinyl-3-butylimidazolium bromide)-(1-vinyl-propyltriethoxysilane-imidazolium),"propyltriethoxysilane-Im, butylimidazolium-Im",20,c1ccc(C(C*)*)cc1,[*]CC([*])C#N,[*]CC([*])[N+](C=C1)=CN1CCCC.[OH-],18.4,55.2,26.4,1-vinyl-propyltriethoxysilane-imidazolium,N/A,[*]CC([*])[N+](C=C1)=CN1CCCS(OCC)(OCC)OCC.[OH-],*CC*,*CC*,20,0,0,N/A,N/A,N/A,100,1,70,2.26,OHCond(mS/cm),0,41.59,https://doi.org/10.1016/j.memsci.2016.02.019
Polystyrene-acrylonitrile-(1-vinyl-3-butylimidazolium bromide)-(1-vinyl-propyltriethoxysilane-imidazolium),"propyltriethoxysilane-Im, butylimidazolium-Im",25,c1ccc(C(C*)*)cc1,[*]CC([*])C#N,[*]CC([*])[N+](C=C1)=CN1CCCC.[OH-],18.75,56.25,25,1-vinyl-propyltriethoxysilane-imidazolium,N/A,[*]CC([*])[N+](C=C1)=CN1CCCS(OCC)(OCC)OCC.[OH-],*CC*,*CC*,25,0,0,N/A,N/A,N/A,100,1,80,2.56,OHCond(mS/cm),0,41.63,https://doi.org/10.1016/j.memsci.2016.02.019
Polystyrene-acrylonitrile-(1-vinyl-3-butylimidazolium bromide)-(1-vinyl-propyltriethoxysilane-imidazolium),"propyltriethoxysilane-Im, butylimidazolium-Im",7,c1ccc(C(C*)*)cc1,[*]CC([*])C#N,[*]CC([*])[N+](C=C1)=CN1CCCC.[OH-],17.3,52,30.7,1-vinyl-propyltriethoxysilane-imidazolium,N/A,[*]CC([*])[N+](C=C1)=CN1CCCS(OCC)(OCC)OCC.[OH-],*CC*,*CC*,7,0,0,N/A,N/A,N/A,100,1,40,,OHCond(mS/cm),,42.74,https://doi.org/10.1016/j.memsci.2016.02.019
Polystyrene-acrylonitrile-(1-vinyl-3-butylimidazolium bromide)-(1-vinyl-propyltriethoxysilane-imidazolium),"propyltriethoxysilane-Im, butylimidazolium-Im",0,c1ccc(C(C*)*)cc1,[*]CC([*])C#N,[*]CC([*])[N+](C=C1)=CN1CCCC.[OH-],17,50,33,1-vinyl-propyltriethoxysilane-imidazolium,N/A,[*]CC([*])[N+](C=C1)=CN1CCCS(OCC)(OCC)OCC.[OH-],*CC*,*CC*,0,0,0,N/A,N/A,N/A,100,1,40,1.58,OHCond(mS/cm),0,43.03,https://doi.org/10.1016/j.memsci.2016.02.019
Polystyrene-acrylonitrile-(1-vinyl-3-butylimidazolium bromide)-(1-vinyl-propyltriethoxysilane-imidazolium),"propyltriethoxysilane-Im, butylimidazolium-Im",1,c1ccc(C(C*)*)cc1,[*]CC([*])C#N,[*]CC([*])[N+](C=C1)=CN1CCCC.[OH-],16.83,50.5,32.67,1-vinyl-propyltriethoxysilane-imidazolium,N/A,[*]CC([*])[N+](C=C1)=CN1CCCS(OCC)(OCC)OCC.[OH-],*CC*,*CC*,1,0,0,N/A,N/A,N/A,100,1,40,,OHCond(mS/cm),0,43.37,https://doi.org/10.1016/j.memsci.2016.02.019
Polystyrene-acrylonitrile-(1-vinyl-3-butylimidazolium bromide)-(1-vinyl-propyltriethoxysilane-imidazolium),"propyltriethoxysilane-Im, butylimidazolium-Im",10,c1ccc(C(C*)*)cc1,[*]CC([*])C#N,[*]CC([*])[N+](C=C1)=CN1CCCC.[OH-],17.57,52.73,29.7,1-vinyl-propyltriethoxysilane-imidazolium,N/A,[*]CC([*])[N+](C=C1)=CN1CCCS(OCC)(OCC)OCC.[OH-],*CC*,*CC*,10,0,0,N/A,N/A,N/A,100,1,50,1.96,OHCond(mS/cm),0,45.03,https://doi.org/10.1016/j.memsci.2016.02.019
Polystyrene-acrylonitrile-(1-vinyl-3-butylimidazolium bromide)-(1-vinyl-propyltriethoxysilane-imidazolium),"propyltriethoxysilane-Im, butylimidazolium-Im",15,c1ccc(C(C*)*)cc1,[*]CC([*])C#N,[*]CC([*])[N+](C=C1)=CN1CCCC.[OH-],18,54,28,1-vinyl-propyltriethoxysilane-imidazolium,N/A,[*]CC([*])[N+](C=C1)=CN1CCCS(OCC)(OCC)OCC.[OH-],*CC*,*CC*,15,0,0,N/A,N/A,N/A,100,1,60,2.15,OHCond(mS/cm),0,45.05,https://doi.org/10.1016/j.memsci.2016.02.019
Polystyrene-acrylonitrile-(1-vinyl-3-butylimidazolium bromide)-(1-vinyl-propyltriethoxysilane-imidazolium),"propyltriethoxysilane-Im, butylimidazolium-Im",3,c1ccc(C(C*)*)cc1,[*]CC([*])C#N,[*]CC([*])[N+](C=C1)=CN1CCCC.[OH-],17,51,32,1-vinyl-propyltriethoxysilane-imidazolium,N/A,[*]CC([*])[N+](C=C1)=CN1CCCS(OCC)(OCC)OCC.[OH-],*CC*,*CC*,3,0,0,N/A,N/A,N/A,100,1,40,,OHCond(mS/cm),0,45.16,https://doi.org/10.1016/j.memsci.2016.02.019
Polystyrene-acrylonitrile-(1-vinyl-3-butylimidazolium bromide)-(1-vinyl-propyltriethoxysilane-imidazolium),"propyltriethoxysilane-Im, butylimidazolium-Im",25,c1ccc(C(C*)*)cc1,[*]CC([*])C#N,[*]CC([*])[N+](C=C1)=CN1CCCC.[OH-],18.75,56.25,25,1-vinyl-propyltriethoxysilane-imidazolium,N/A,[*]CC([*])[N+](C=C1)=CN1CCCS(OCC)(OCC)OCC.[OH-],*CC*,*CC*,25,0,0,N/A,N/A,N/A,100,1,90,2.56,OHCond(mS/cm),0,45.4,https://doi.org/10.1016/j.memsci.2016.02.019
Polystyrene-acrylonitrile-(1-vinyl-3-butylimidazolium bromide)-(1-vinyl-propyltriethoxysilane-imidazolium),"propyltriethoxysilane-Im, butylimidazolium-Im",20,c1ccc(C(C*)*)cc1,[*]CC([*])C#N,[*]CC([*])[N+](C=C1)=CN1CCCC.[OH-],18.4,55.2,26.4,1-vinyl-propyltriethoxysilane-imidazolium,N/A,[*]CC([*])[N+](C=C1)=CN1CCCS(OCC)(OCC)OCC.[OH-],*CC*,*CC*,20,0,0,N/A,N/A,N/A,100,1,80,2.26,OHCond(mS/cm),0,46.83,https://doi.org/10.1016/j.memsci.2016.02.019
Polystyrene-acrylonitrile-(1-vinyl-3-butylimidazolium bromide)-(1-vinyl-propyltriethoxysilane-imidazolium),"propyltriethoxysilane-Im, butylimidazolium-Im",5,c1ccc(C(C*)*)cc1,[*]CC([*])C#N,[*]CC([*])[N+](C=C1)=CN1CCCC.[OH-],17.16,51.49,31.35,1-vinyl-propyltriethoxysilane-imidazolium,N/A,[*]CC([*])[N+](C=C1)=CN1CCCS(OCC)(OCC)OCC.[OH-],*CC*,*CC*,5,0,0,N/A,N/A,N/A,100,1,40,1.73,OHCond(mS/cm),0,48.74,https://doi.org/10.1016/j.memsci.2016.02.019
Polystyrene-acrylonitrile-(1-vinyl-3-butylimidazolium bromide)-(1-vinyl-propyltriethoxysilane-imidazolium),"propyltriethoxysilane-Im, butylimidazolium-Im",0,c1ccc(C(C*)*)cc1,[*]CC([*])C#N,[*]CC([*])[N+](C=C1)=CN1CCCC.[OH-],17,50,33,1-vinyl-propyltriethoxysilane-imidazolium,N/A,[*]CC([*])[N+](C=C1)=CN1CCCS(OCC)(OCC)OCC.[OH-],*CC*,*CC*,0,0,0,N/A,N/A,N/A,100,1,50,1.58,OHCond(mS/cm),0,49.62,https://doi.org/10.1016/j.memsci.2016.02.019
Polystyrene-acrylonitrile-(1-vinyl-3-butylimidazolium bromide)-(1-vinyl-propyltriethoxysilane-imidazolium),"propyltriethoxysilane-Im, butylimidazolium-Im",15,c1ccc(C(C*)*)cc1,[*]CC([*])C#N,[*]CC([*])[N+](C=C1)=CN1CCCC.[OH-],18,54,28,1-vinyl-propyltriethoxysilane-imidazolium,N/A,[*]CC([*])[N+](C=C1)=CN1CCCS(OCC)(OCC)OCC.[OH-],*CC*,*CC*,15,0,0,N/A,N/A,N/A,100,1,70,2.15,OHCond(mS/cm),0,49.98,https://doi.org/10.1016/j.memsci.2016.02.019
Polystyrene-acrylonitrile-(1-vinyl-3-butylimidazolium bromide)-(1-vinyl-propyltriethoxysilane-imidazolium),"propyltriethoxysilane-Im, butylimidazolium-Im",7,c1ccc(C(C*)*)cc1,[*]CC([*])C#N,[*]CC([*])[N+](C=C1)=CN1CCCC.[OH-],17.3,52,30.7,1-vinyl-propyltriethoxysilane-imidazolium,N/A,[*]CC([*])[N+](C=C1)=CN1CCCS(OCC)(OCC)OCC.[OH-],*CC*,*CC*,7,0,0,N/A,N/A,N/A,100,1,50,,OHCond(mS/cm),,50.77,https://doi.org/10.1016/j.memsci.2016.02.019
Polystyrene-acrylonitrile-(1-vinyl-3-butylimidazolium bromide)-(1-vinyl-propyltriethoxysilane-imidazolium),"propyltriethoxysilane-Im, butylimidazolium-Im",1,c1ccc(C(C*)*)cc1,[*]CC([*])C#N,[*]CC([*])[N+](C=C1)=CN1CCCC.[OH-],16.83,50.5,32.67,1-vinyl-propyltriethoxysilane-imidazolium,N/A,[*]CC([*])[N+](C=C1)=CN1CCCS(OCC)(OCC)OCC.[OH-],*CC*,*CC*,1,0,0,N/A,N/A,N/A,100,1,50,,OHCond(mS/cm),0,51.02,https://doi.org/10.1016/j.memsci.2016.02.019
Polystyrene-acrylonitrile-(1-vinyl-3-butylimidazolium bromide)-(1-vinyl-propyltriethoxysilane-imidazolium),"propyltriethoxysilane-Im, butylimidazolium-Im",20,c1ccc(C(C*)*)cc1,[*]CC([*])C#N,[*]CC([*])[N+](C=C1)=CN1CCCC.[OH-],18.4,55.2,26.4,1-vinyl-propyltriethoxysilane-imidazolium,N/A,[*]CC([*])[N+](C=C1)=CN1CCCS(OCC)(OCC)OCC.[OH-],*CC*,*CC*,20,0,0,N/A,N/A,N/A,100,1,90,2.26,OHCond(mS/cm),0,51.56,https://doi.org/10.1016/j.memsci.2016.02.019
Polystyrene-acrylonitrile-(1-vinyl-3-butylimidazolium bromide)-(1-vinyl-propyltriethoxysilane-imidazolium),"propyltriethoxysilane-Im, butylimidazolium-Im",10,c1ccc(C(C*)*)cc1,[*]CC([*])C#N,[*]CC([*])[N+](C=C1)=CN1CCCC.[OH-],17.57,52.73,29.7,1-vinyl-propyltriethoxysilane-imidazolium,N/A,[*]CC([*])[N+](C=C1)=CN1CCCS(OCC)(OCC)OCC.[OH-],*CC*,*CC*,10,0,0,N/A,N/A,N/A,100,1,60,1.96,OHCond(mS/cm),0,51.6,https://doi.org/10.1016/j.memsci.2016.02.019
Polystyrene-acrylonitrile-(1-vinyl-3-butylimidazolium bromide)-(1-vinyl-propyltriethoxysilane-imidazolium),"propyltriethoxysilane-Im, butylimidazolium-Im",3,c1ccc(C(C*)*)cc1,[*]CC([*])C#N,[*]CC([*])[N+](C=C1)=CN1CCCC.[OH-],17,51,32,1-vinyl-propyltriethoxysilane-imidazolium,N/A,[*]CC([*])[N+](C=C1)=CN1CCCS(OCC)(OCC)OCC.[OH-],*CC*,*CC*,3,0,0,N/A,N/A,N/A,100,1,50,,OHCond(mS/cm),0,53.91,https://doi.org/10.1016/j.memsci.2016.02.019
Polystyrene-acrylonitrile-(1-vinyl-3-butylimidazolium bromide)-(1-vinyl-propyltriethoxysilane-imidazolium),"propyltriethoxysilane-Im, butylimidazolium-Im",15,c1ccc(C(C*)*)cc1,[*]CC([*])C#N,[*]CC([*])[N+](C=C1)=CN1CCCC.[OH-],18,54,28,1-vinyl-propyltriethoxysilane-imidazolium,N/A,[*]CC([*])[N+](C=C1)=CN1CCCS(OCC)(OCC)OCC.[OH-],*CC*,*CC*,15,0,0,N/A,N/A,N/A,100,1,80,2.15,OHCond(mS/cm),0,55.03,https://doi.org/10.1016/j.memsci.2016.02.019
Polystyrene-acrylonitrile-(1-vinyl-3-butylimidazolium bromide)-(1-vinyl-propyltriethoxysilane-imidazolium),"propyltriethoxysilane-Im, butylimidazolium-Im",5,c1ccc(C(C*)*)cc1,[*]CC([*])C#N,[*]CC([*])[N+](C=C1)=CN1CCCC.[OH-],17.16,51.49,31.35,1-vinyl-propyltriethoxysilane-imidazolium,N/A,[*]CC([*])[N+](C=C1)=CN1CCCS(OCC)(OCC)OCC.[OH-],*CC*,*CC*,5,0,0,N/A,N/A,N/A,100,1,50,1.73,OHCond(mS/cm),0,55.71,https://doi.org/10.1016/j.memsci.2016.02.019
Polystyrene-acrylonitrile-(1-vinyl-3-butylimidazolium bromide)-(1-vinyl-propyltriethoxysilane-imidazolium),"propyltriethoxysilane-Im, butylimidazolium-Im",7,c1ccc(C(C*)*)cc1,[*]CC([*])C#N,[*]CC([*])[N+](C=C1)=CN1CCCC.[OH-],17.3,52,30.7,1-vinyl-propyltriethoxysilane-imidazolium,N/A,[*]CC([*])[N+](C=C1)=CN1CCCS(OCC)(OCC)OCC.[OH-],*CC*,*CC*,7,0,0,N/A,N/A,N/A,100,1,60,,OHCond(mS/cm),,56.08,https://doi.org/10.1016/j.memsci.2016.02.019
