Repository: williamschertzer/computational_artifact

# Computational Artifact: William Schertzer CSE-MSE PhD Qualifying Exam

This repository contains the computational artifact submitted by **William Schertzer** for the PhD CSE-MSE Qualifying Examination. It includes the full workflow for processing, analyzing, and modeling anion exchange membrane (AEM) data extracted from the literature, with the aim of accelerating materials discovery using machine learning.

## Repository Structure

### `raw_data/`
Contains the original AEM datasets, directly extracted and curated from peer-reviewed literature.

File: raw_data/aem_aging_3_18_25.csv (part 9 of 30)
Backbone,Cation,Sample,smiles1,smiles2,smiles3,c1,c2,c3,additive_name_1,additive_name_2,additive_smiles1,additive_smiles2,additive_smiles3,additivec1,additivec2,additivec3,solvent,solvent_conc(M),stab_temp,RH(%),lw,Temp(C),EXP_IEC,prop,time(h),value,DOI
Polystyrene-acrylonitrile-(1-vinyl-3-butylimidazolium bromide)-(1-vinyl-propyltriethoxysilane-imidazolium),"propyltriethoxysilane-Im, butylimidazolium-Im",0,c1ccc(C(C*)*)cc1,[*]CC([*])C#N,[*]CC([*])[N+](C=C1)=CN1CCCC.[OH-],17,50,33,1-vinyl-propyltriethoxysilane-imidazolium,N/A,[*]CC([*])[N+](C=C1)=CN1CCCS(OCC)(OCC)OCC.[OH-],*CC*,*CC*,0,0,0,N/A,N/A,N/A,100,1,60,1.58,OHCond(mS/cm),0,56.41,https://doi.org/10.1016/j.memsci.2016.02.019
Polystyrene-acrylonitrile-(1-vinyl-3-butylimidazolium bromide)-(1-vinyl-propyltriethoxysilane-imidazolium),"propyltriethoxysilane-Im, butylimidazolium-Im",1,c1ccc(C(C*)*)cc1,[*]CC([*])C#N,[*]CC([*])[N+](C=C1)=CN1CCCC.[OH-],16.83,50.5,32.67,1-vinyl-propyltriethoxysilane-imidazolium,N/A,[*]CC([*])[N+](C=C1)=CN1CCCS(OCC)(OCC)OCC.[OH-],*CC*,*CC*,1,0,0,N/A,N/A,N/A,100,1,60,,OHCond(mS/cm),0,57.19,https://doi.org/10.1016/j.memsci.2016.02.019
Polystyrene-acrylonitrile-(1-vinyl-3-butylimidazolium bromide)-(1-vinyl-propyltriethoxysilane-imidazolium),"propyltriethoxysilane-Im, butylimidazolium-Im",10,c1ccc(C(C*)*)cc1,[*]CC([*])C#N,[*]CC([*])[N+](C=C1)=CN1CCCC.[OH-],17.57,52.73,29.7,1-vinyl-propyltriethoxysilane-imidazolium,N/A,[*]CC([*])[N+](C=C1)=CN1CCCS(OCC)(OCC)OCC.[OH-],*CC*,*CC*,10,0,0,N/A,N/A,N/A,100,1,70,1.96,OHCond(mS/cm),0,60.11,https://doi.org/10.1016/j.memsci.2016.02.019
Polystyrene-acrylonitrile-(1-vinyl-3-butylimidazolium bromide)-(1-vinyl-propyltriethoxysilane-imidazolium),"propyltriethoxysilane-Im, butylimidazolium-Im",3,c1ccc(C(C*)*)cc1,[*]CC([*])C#N,[*]CC([*])[N+](C=C1)=CN1CCCC.[OH-],17,51,32,1-vinyl-propyltriethoxysilane-imidazolium,N/A,[*]CC([*])[N+](C=C1)=CN1CCCS(OCC)(OCC)OCC.[OH-],*CC*,*CC*,3,0,0,N/A,N/A,N/A,100,1,60,,OHCond(mS/cm),0,60.5,https://doi.org/10.1016/j.memsci.2016.02.019
Polystyrene-acrylonitrile-(1-vinyl-3-butylimidazolium bromide)-(1-vinyl-propyltriethoxysilane-imidazolium),"propyltriethoxysilane-Im, butylimidazolium-Im",7,c1ccc(C(C*)*)cc1,[*]CC([*])C#N,[*]CC([*])[N+](C=C1)=CN1CCCC.[OH-],17.3,52,30.7,1-vinyl-propyltriethoxysilane-imidazolium,N/A,[*]CC([*])[N+](C=C1)=CN1CCCS(OCC)(OCC)OCC.[OH-],*CC*,*CC*,7,0,0,N/A,N/A,N/A,100,1,70,,OHCond(mS/cm),,61.43,https://doi.org/10.1016/j.memsci.2016.02.019
Polystyrene-acrylonitrile-(1-vinyl-3-butylimidazolium bromide)-(1-vinyl-propyltriethoxysilane-imidazolium),"propyltriethoxysilane-Im, butylimidazolium-Im",15,c1ccc(C(C*)*)cc1,[*]CC([*])C#N,[*]CC([*])[N+](C=C1)=CN1CCCC.[OH-],18,54,28,1-vinyl-propyltriethoxysilane-imidazolium,N/A,[*]CC([*])[N+](C=C1)=CN1CCCS(OCC)(OCC)OCC.[OH-],*CC*,*CC*,15,0,0,N/A,N/A,N/A,100,1,90,2.15,OHCond(mS/cm),0,62.26,https://doi.org/10.1016/j.memsci.2016.02.019
Polystyrene-acrylonitrile-(1-vinyl-3-butylimidazolium bromide)-(1-vinyl-propyltriethoxysilane-imidazolium),"propyltriethoxysilane-Im, butylimidazolium-Im",5,c1ccc(C(C*)*)cc1,[*]CC([*])C#N,[*]CC([*])[N+](C=C1)=CN1CCCC.[OH-],17.16,51.49,31.35,1-vinyl-propyltriethoxysilane-imidazolium,N/A,[*]CC([*])[N+](C=C1)=CN1CCCS(OCC)(OCC)OCC.[OH-],*CC*,*CC*,5,0,0,N/A,N/A,N/A,100,1,60,1.73,OHCond(mS/cm),0,62.53,https://doi.org/10.1016/j.memsci.2016.02.019
Polystyrene-acrylonitrile-(1-vinyl-3-butylimidazolium bromide)-(1-vinyl-propyltriethoxysilane-imidazolium),"propyltriethoxysilane-Im, butylimidazolium-Im",0,c1ccc(C(C*)*)cc1,[*]CC([*])C#N,[*]CC([*])[N+](C=C1)=CN1CCCC.[OH-],17,50,33,1-vinyl-propyltriethoxysilane-imidazolium,N/A,[*]CC([*])[N+](C=C1)=CN1CCCS(OCC)(OCC)OCC.[OH-],*CC*,*CC*,0,0,0,N/A,N/A,N/A,100,1,70,1.58,OHCond(mS/cm),0,64.77,https://doi.org/10.1016/j.memsci.2016.02.019
Polystyrene-acrylonitrile-(1-vinyl-3-butylimidazolium bromide)-(1-vinyl-propyltriethoxysilane-imidazolium),"propyltriethoxysilane-Im, butylimidazolium-Im",1,c1ccc(C(C*)*)cc1,[*]CC([*])C#N,[*]CC([*])[N+](C=C1)=CN1CCCC.[OH-],16.83,50.5,32.67,1-vinyl-propyltriethoxysilane-imidazolium,N/A,[*]CC([*])[N+](C=C1)=CN1CCCS(OCC)(OCC)OCC.[OH-],*CC*,*CC*,1,0,0,N/A,N/A,N/A,100,1,70,,OHCond(mS/cm),0,65.69,https://doi.org/10.1016/j.memsci.2016.02.019
Polystyrene-acrylonitrile-(1-vinyl-3-butylimidazolium bromide)-(1-vinyl-propyltriethoxysilane-imidazolium),"propyltriethoxysilane-Im, butylimidazolium-Im",10,c1ccc(C(C*)*)cc1,[*]CC([*])C#N,[*]CC([*])[N+](C=C1)=CN1CCCC.[OH-],17.57,52.73,29.7,1-vinyl-propyltriethoxysilane-imidazolium,N/A,[*]CC([*])[N+](C=C1)=CN1CCCS(OCC)(OCC)OCC.[OH-],*CC*,*CC*,10,0,0,N/A,N/A,N/A,100,1,80,1.96,OHCond(mS/cm),0,65.84,https://doi.org/10.1016/j.memsci.2016.02.019
Polystyrene-acrylonitrile-(1-vinyl-3-butylimidazolium bromide)-(1-vinyl-propyltriethoxysilane-imidazolium),"propyltriethoxysilane-Im, butylimidazolium-Im",3,c1ccc(C(C*)*)cc1,[*]CC([*])C#N,[*]CC([*])[N+](C=C1)=CN1CCCC.[OH-],17,51,32,1-vinyl-propyltriethoxysilane-imidazolium,N/A,[*]CC([*])[N+](C=C1)=CN1CCCS(OCC)(OCC)OCC.[OH-],*CC*,*CC*,3,0,0,N/A,N/A,N/A,100,1,70,,OHCond(mS/cm),0,68.45,https://doi.org/10.1016/j.memsci.2016.02.019
Polystyrene-acrylonitrile-(1-vinyl-3-butylimidazolium bromide)-(1-vinyl-propyltriethoxysilane-imidazolium),"propyltriethoxysilane-Im, butylimidazolium-Im",7,c1ccc(C(C*)*)cc1,[*]CC([*])C#N,[*]CC([*])[N+](C=C1)=CN1CCCC.[OH-],17.3,52,30.7,1-vinyl-propyltriethoxysilane-imidazolium,N/A,[*]CC([*])[N+](C=C1)=CN1CCCS(OCC)(OCC)OCC.[OH-],*CC*,*CC*,7,0,0,N/A,N/A,N/A,100,1,80,,OHCond(mS/cm),,70.05,https://doi.org/10.1016/j.memsci.2016.02.019
Polystyrene-acrylonitrile-(1-vinyl-3-butylimidazolium bromide)-(1-vinyl-propyltriethoxysilane-imidazolium),"propyltriethoxysilane-Im, butylimidazolium-Im",5,c1ccc(C(C*)*)cc1,[*]CC([*])C#N,[*]CC([*])[N+](C=C1)=CN1CCCC.[OH-],17.16,51.49,31.35,1-vinyl-propyltriethoxysilane-imidazolium,N/A,[*]CC([*])[N+](C=C1)=CN1CCCS(OCC)(OCC)OCC.[OH-],*CC*,*CC*,5,0,0,N/A,N/A,N/A,100,1,70,1.73,OHCond(mS/cm),0,71.01,https://doi.org/10.1016/j.memsci.2016.02.019
Polystyrene-acrylonitrile-(1-vinyl-3-butylimidazolium bromide)-(1-vinyl-propyltriethoxysilane-imidazolium),"propyltriethoxysilane-Im, butylimidazolium-Im",10,c1ccc(C(C*)*)cc1,[*]CC([*])C#N,[*]CC([*])[N+](C=C1)=CN1CCCC.[OH-],17.57,52.73,29.7,1-vinyl-propyltriethoxysilane-imidazolium,N/A,[*]CC([*])[N+](C=C1)=CN1CCCS(OCC)(OCC)OCC.[OH-],*CC*,*CC*,10,0,0,N/A,N/A,N/A,100,1,90,1.96,OHCond(mS/cm),0,72.84,https://doi.org/10.1016/j.memsci.2016.02.019
Polystyrene-acrylonitrile-(1-vinyl-3-butylimidazolium bromide)-(1-vinyl-propyltriethoxysilane-imidazolium),"propyltriethoxysilane-Im, butylimidazolium-Im",0,c1ccc(C(C*)*)cc1,[*]CC([*])C#N,[*]CC([*])[N+](C=C1)=CN1CCCC.[OH-],17,50,33,1-vinyl-propyltriethoxysilane-imidazolium,N/A,[*]CC([*])[N+](C=C1)=CN1CCCS(OCC)(OCC)OCC.[OH-],*CC*,*CC*,0,0,0,N/A,N/A,N/A,100,1,80,1.58,OHCond(mS/cm),0,73.82,https://doi.org/10.1016/j.memsci.2016.02.019
Polystyrene-acrylonitrile-(1-vinyl-3-butylimidazolium bromide)-(1-vinyl-propyltriethoxysilane-imidazolium),"propyltriethoxysilane-Im, butylimidazolium-Im",1,c1ccc(C(C*)*)cc1,[*]CC([*])C#N,[*]CC([*])[N+](C=C1)=CN1CCCC.[OH-],16.83,50.5,32.67,1-vinyl-propyltriethoxysilane-imidazolium,N/A,[*]CC([*])[N+](C=C1)=CN1CCCS(OCC)(OCC)OCC.[OH-],*CC*,*CC*,1,0,0,N/A,N/A,N/A,100,1,80,,OHCond(mS/cm),0,74.9,https://doi.org/10.1016/j.memsci.2016.02.019
Polystyrene-acrylonitrile-(1-vinyl-3-butylimidazolium bromide)-(1-vinyl-propyltriethoxysilane-imidazolium),"propyltriethoxysilane-Im, butylimidazolium-Im",7,c1ccc(C(C*)*)cc1,[*]CC([*])C#N,[*]CC([*])[N+](C=C1)=CN1CCCC.[OH-],17.3,52,30.7,1-vinyl-propyltriethoxysilane-imidazolium,N/A,[*]CC([*])[N+](C=C1)=CN1CCCS(OCC)(OCC)OCC.[OH-],*CC*,*CC*,7,0,0,N/A,N/A,N/A,100,1,90,,OHCond(mS/cm),,76,https://doi.org/10.1016/j.memsci.2016.02.019
Polystyrene-acrylonitrile-(1-vinyl-3-butylimidazolium bromide)-(1-vinyl-propyltriethoxysilane-imidazolium),"propyltriethoxysilane-Im, butylimidazolium-Im",3,c1ccc(C(C*)*)cc1,[*]CC([*])C#N,[*]CC([*])[N+](C=C1)=CN1CCCC.[OH-],17,51,32,1-vinyl-propyltriethoxysilane-imidazolium,N/A,[*]CC([*])[N+](C=C1)=CN1CCCS(OCC)(OCC)OCC.[OH-],*CC*,*CC*,3,0,0,N/A,N/A,N/A,100,1,80,,OHCond(mS/cm),0,77.43,https://doi.org/10.1016/j.memsci.2016.02.019
Polystyrene-acrylonitrile-(1-vinyl-3-butylimidazolium bromide)-(1-vinyl-propyltriethoxysilane-imidazolium),"propyltriethoxysilane-Im, butylimidazolium-Im",0,c1ccc(C(C*)*)cc1,[*]CC([*])C#N,[*]CC([*])[N+](C=C1)=CN1CCCC.[OH-],17,50,33,1-vinyl-propyltriethoxysilane-imidazolium,N/A,[*]CC([*])[N+](C=C1)=CN1CCCS(OCC)(OCC)OCC.[OH-],*CC*,*CC*,0,0,0,N/A,N/A,N/A,100,1,90,1.58,OHCond(mS/cm),0,78.68,https://doi.org/10.1016/j.memsci.2016.02.019
Polystyrene-acrylonitrile-(1-vinyl-3-butylimidazolium bromide)-(1-vinyl-propyltriethoxysilane-imidazolium),"propyltriethoxysilane-Im, butylimidazolium-Im",1,c1ccc(C(C*)*)cc1,[*]CC([*])C#N,[*]CC([*])[N+](C=C1)=CN1CCCC.[OH-],16.83,50.5,32.67,1-vinyl-propyltriethoxysilane-imidazolium,N/A,[*]CC([*])[N+](C=C1)=CN1CCCS(OCC)(OCC)OCC.[OH-],*CC*,*CC*,1,0,0,N/A,N/A,N/A,100,1,90,,OHCond(mS/cm),0,78.97,https://doi.org/10.1016/j.memsci.2016.02.019
Polystyrene-acrylonitrile-(1-vinyl-3-butylimidazolium bromide)-(1-vinyl-propyltriethoxysilane-imidazolium),"propyltriethoxysilane-Im, butylimidazolium-Im",5,c1ccc(C(C*)*)cc1,[*]CC([*])C#N,[*]CC([*])[N+](C=C1)=CN1CCCC.[OH-],17.16,51.49,31.35,1-vinyl-propyltriethoxysilane-imidazolium,N/A,[*]CC([*])[N+](C=C1)=CN1CCCS(OCC)(OCC)OCC.[OH-],*CC*,*CC*,5,0,0,N/A,N/A,N/A,100,1,80,1.73,OHCond(mS/cm),0,80.52,https://doi.org/10.1016/j.memsci.2016.02.019
Polystyrene-acrylonitrile-(1-vinyl-3-butylimidazolium bromide)-(1-vinyl-propyltriethoxysilane-imidazolium),"propyltriethoxysilane-Im, butylimidazolium-Im",3,c1ccc(C(C*)*)cc1,[*]CC([*])C#N,[*]CC([*])[N+](C=C1)=CN1CCCC.[OH-],17,51,32,1-vinyl-propyltriethoxysilane-imidazolium,N/A,[*]CC([*])[N+](C=C1)=CN1CCCS(OCC)(OCC)OCC.[OH-],*CC*,*CC*,3,0,0,N/A,N/A,N/A,100,1,90,,OHCond(mS/cm),0,81.95,https://doi.org/10.1016/j.memsci.2016.02.019
Polystyrene-acrylonitrile-(1-vinyl-3-butylimidazolium bromide)-(1-vinyl-propyltriethoxysilane-imidazolium),"propyltriethoxysilane-Im, butylimidazolium-Im",5,c1ccc(C(C*)*)cc1,[*]CC([*])C#N,[*]CC([*])[N+](C=C1)=CN1CCCC.[OH-],17.16,51.49,31.35,1-vinyl-propyltriethoxysilane-imidazolium,N/A,[*]CC([*])[N+](C=C1)=CN1CCCS(OCC)(OCC)OCC.[OH-],*CC*,*CC*,5,0,0,N/A,N/A,N/A,100,1,90,1.73,OHCond(mS/cm),0,90.74,https://doi.org/10.1016/j.memsci.2016.02.019
Polystyrene-acrylonitrile-(1-vinyl-3-butylimidazolium bromide)-(1-vinyl-propyltriethoxysilane-imidazolium),"propyltriethoxysilane-Im, butylimidazolium-Im",25,c1ccc(C(C*)*)cc1,[*]CC([*])C#N,[*]CC([*])[N+](C=C1)=CN1CCCC.[OH-],18.75,56.25,25,1-vinyl-propyltriethoxysilane-imidazolium,N/A,[*]CC([*])[N+](C=C1)=CN1CCCS(OCC)(OCC)OCC.[OH-],*CC*,*CC*,25,0,0,N/A,N/A,N/A,100,1,25,,Swelling(%),0,39,https://doi.org/10.1016/j.memsci.2016.02.019
Polystyrene-acrylonitrile-(1-vinyl-3-butylimidazolium bromide)-(1-vinyl-propyltriethoxysilane-imidazolium),"propyltriethoxysilane-Im, butylimidazolium-Im",20,c1ccc(C(C*)*)cc1,[*]CC([*])C#N,[*]CC([*])[N+](C=C1)=CN1CCCC.[OH-],18.4,55.2,26.4,1-vinyl-propyltriethoxysilane-imidazolium,N/A,[*]CC([*])[N+](C=C1)=CN1CCCS(OCC)(OCC)OCC.[OH-],*CC*,*CC*,20,0,0,N/A,N/A,N/A,100,1,25,,Swelling(%),0,42,https://doi.org/10.1016/j.memsci.2016.02.019
Polystyrene-acrylonitrile-(1-vinyl-3-butylimidazolium bromide)-(1-vinyl-propyltriethoxysilane-imidazolium),"propyltriethoxysilane-Im, butylimidazolium-Im",15,c1ccc(C(C*)*)cc1,[*]CC([*])C#N,[*]CC([*])[N+](C=C1)=CN1CCCC.[OH-],18,54,28,1-vinyl-propyltriethoxysilane-imidazolium,N/A,[*]CC([*])[N+](C=C1)=CN1CCCS(OCC)(OCC)OCC.[OH-],*CC*,*CC*,15,0,0,N/A,N/A,N/A,100,1,25,,Swelling(%),0,43,https://doi.org/10.1016/j.memsci.2016.02.019
Polystyrene-acrylonitrile-(1-vinyl-3-butylimidazolium bromide)-(1-vinyl-propyltriethoxysilane-imidazolium),"propyltriethoxysilane-Im, butylimidazolium-Im",10,c1ccc(C(C*)*)cc1,[*]CC([*])C#N,[*]CC([*])[N+](C=C1)=CN1CCCC.[OH-],17.57,52.73,29.7,1-vinyl-propyltriethoxysilane-imidazolium,N/A,[*]CC([*])[N+](C=C1)=CN1CCCS(OCC)(OCC)OCC.[OH-],*CC*,*CC*,10,0,0,N/A,N/A,N/A,100,1,25,,Swelling(%),0,47,https://doi.org/10.1016/j.memsci.2016.02.019
Polystyrene-acrylonitrile-(1-vinyl-3-butylimidazolium bromide)-(1-vinyl-propyltriethoxysilane-imidazolium),"propyltriethoxysilane-Im, butylimidazolium-Im",5,c1ccc(C(C*)*)cc1,[*]CC([*])C#N,[*]CC([*])[N+](C=C1)=CN1CCCC.[OH-],17.16,51.49,31.35,1-vinyl-propyltriethoxysilane-imidazolium,N/A,[*]CC([*])[N+](C=C1)=CN1CCCS(OCC)(OCC)OCC.[OH-],*CC*,*CC*,5,0,0,N/A,N/A,N/A,100,1,25,,Swelling(%),0,49,https://doi.org/10.1016/j.memsci.2016.02.019
Polystyrene-acrylonitrile-(1-vinyl-3-butylimidazolium bromide)-(1-vinyl-propyltriethoxysilane-imidazolium),"propyltriethoxysilane-Im, butylimidazolium-Im",0,c1ccc(C(C*)*)cc1,[*]CC([*])C#N,[*]CC([*])[N+](C=C1)=CN1CCCC.[OH-],17,50,33,1-vinyl-propyltriethoxysilane-imidazolium,N/A,[*]CC([*])[N+](C=C1)=CN1CCCS(OCC)(OCC)OCC.[OH-],*CC*,*CC*,0,0,0,N/A,N/A,N/A,100,1,25,,Swelling(%),0,55,https://doi.org/10.1016/j.memsci.2016.02.019
Polystyrene-acrylonitrile-(1-vinyl-3-butylimidazolium bromide)-(1-vinyl-propyltriethoxysilane-imidazolium),"propyltriethoxysilane-Im, butylimidazolium-Im",0,c1ccc(C(C*)*)cc1,[*]CC([*])C#N,[*]CC([*])[N+](C=C1)=CN1CCCC.[OH-],17,50,33,1-vinyl-propyltriethoxysilane-imidazolium,N/A,[*]CC([*])[N+](C=C1)=CN1CCCS(OCC)(OCC)OCC.[OH-],*CC*,*CC*,0,0,0,N/A,N/A,N/A,100,1,25,,TS(MPa),0,11.7,https://doi.org/10.1016/j.memsci.2016.02.019
Polystyrene-acrylonitrile-(1-vinyl-3-butylimidazolium bromide)-(1-vinyl-propyltriethoxysilane-imidazolium),"propyltriethoxysilane-Im, butylimidazolium-Im",5,c1ccc(C(C*)*)cc1,[*]CC([*])C#N,[*]CC([*])[N+](C=C1)=CN1CCCC.[OH-],17.16,51.49,31.35,1-vinyl-propyltriethoxysilane-imidazolium,N/A,[*]CC([*])[N+](C=C1)=CN1CCCS(OCC)(OCC)OCC.[OH-],*CC*,*CC*,5,0,0,N/A,N/A,N/A,100,1,25,,TS(MPa),0,13.3,https://doi.org/10.1016/j.memsci.2016.02.019
Polystyrene-acrylonitrile-(1-vinyl-3-butylimidazolium bromide)-(1-vinyl-propyltriethoxysilane-imidazolium),"propyltriethoxysilane-Im, butylimidazolium-Im",10,c1ccc(C(C*)*)cc1,[*]CC([*])C#N,[*]CC([*])[N+](C=C1)=CN1CCCC.[OH-],17.57,52.73,29.7,1-vinyl-propyltriethoxysilane-imidazolium,N/A,[*]CC([*])[N+](C=C1)=CN1CCCS(OCC)(OCC)OCC.[OH-],*CC*,*CC*,10,0,0,N/A,N/A,N/A,100,1,25,,TS(MPa),0,16.7,https://doi.org/10.1016/j.memsci.2016.02.019
Polystyrene-acrylonitrile-(1-vinyl-3-butylimidazolium bromide)-(1-vinyl-propyltriethoxysilane-imidazolium),"propyltriethoxysilane-Im, butylimidazolium-Im",15,c1ccc(C(C*)*)cc1,[*]CC([*])C#N,[*]CC([*])[N+](C=C1)=CN1CCCC.[OH-],18,54,28,1-vinyl-propyltriethoxysilane-imidazolium,N/A,[*]CC([*])[N+](C=C1)=CN1CCCS(OCC)(OCC)OCC.[OH-],*CC*,*CC*,15,0,0,N/A,N/A,N/A,100,1,25,,TS(MPa),0,18.1,https://doi.org/10.1016/j.memsci.2016.02.019
Polystyrene-acrylonitrile-(1-vinyl-3-butylimidazolium bromide)-(1-vinyl-propyltriethoxysilane-imidazolium),"propyltriethoxysilane-Im, butylimidazolium-Im",20,c1ccc(C(C*)*)cc1,[*]CC([*])C#N,[*]CC([*])[N+](C=C1)=CN1CCCC.[OH-],18.4,55.2,26.4,1-vinyl-propyltriethoxysilane-imidazolium,N/A,[*]CC([*])[N+](C=C1)=CN1CCCS(OCC)(OCC)OCC.[OH-],*CC*,*CC*,20,0,0,N/A,N/A,N/A,100,1,25,,TS(MPa),0,22.7,https://doi.org/10.1016/j.memsci.2016.02.019
Polystyrene-acrylonitrile-(1-vinyl-3-butylimidazolium bromide)-(1-vinyl-propyltriethoxysilane-imidazolium),"propyltriethoxysilane-Im, butylimidazolium-Im",25,c1ccc(C(C*)*)cc1,[*]CC([*])C#N,[*]CC([*])[N+](C=C1)=CN1CCCC.[OH-],18.75,56.25,25,1-vinyl-propyltriethoxysilane-imidazolium,N/A,[*]CC([*])[N+](C=C1)=CN1CCCS(OCC)(OCC)OCC.[OH-],*CC*,*CC*,25,0,0,N/A,N/A,N/A,100,1,25,,TS(MPa),0,28,https://doi.org/10.1016/j.memsci.2016.02.019
Polystyrene-acrylonitrile-(1-vinyl-3-butylimidazolium bromide)-(1-vinyl-propyltriethoxysilane-imidazolium),"propyltriethoxysilane-Im, butylimidazolium-Im",25,c1ccc(C(C*)*)cc1,[*]CC([*])C#N,[*]CC([*])[N+](C=C1)=CN1CCCC.[OH-],18.75,56.25,25,1-vinyl-propyltriethoxysilane-imidazolium,N/A,[*]CC([*])[N+](C=C1)=CN1CCCS(OCC)(OCC)OCC.[OH-],*CC*,*CC*,25,0,0,N/A,N/A,N/A,100,1,25,,WU(wt%),0,137,https://doi.org/10.1016/j.memsci.2016.02.019
Polystyrene-acrylonitrile-(1-vinyl-3-butylimidazolium bromide)-(1-vinyl-propyltriethoxysilane-imidazolium),"propyltriethoxysilane-Im, butylimidazolium-Im",20,c1ccc(C(C*)*)cc1,[*]CC([*])C#N,[*]CC([*])[N+](C=C1)=CN1CCCC.[OH-],18.4,55.2,26.4,1-vinyl-propyltriethoxysilane-imidazolium,N/A,[*]CC([*])[N+](C=C1)=CN1CCCS(OCC)(OCC)OCC.[OH-],*CC*,*CC*,20,0,0,N/A,N/A,N/A,100,1,25,,WU(wt%),0,144,https://doi.org/10.1016/j.memsci.2016.02.019
Polystyrene-acrylonitrile-(1-vinyl-3-butylimidazolium bromide)-(1-vinyl-propyltriethoxysilane-imidazolium),"propyltriethoxysilane-Im, butylimidazolium-Im",15,c1ccc(C(C*)*)cc1,[*]CC([*])C#N,[*]CC([*])[N+](C=C1)=CN1CCCC.[OH-],18,54,28,1-vinyl-propyltriethoxysilane-imidazolium,N/A,[*]CC([*])[N+](C=C1)=CN1CCCS(OCC)(OCC)OCC.[OH-],*CC*,*CC*,15,0,0,N/A,N/A,N/A,100,1,25,,WU(wt%),0,150,https://doi.org/10.1016/j.memsci.2016.02.019
Polystyrene-acrylonitrile-(1-vinyl-3-butylimidazolium bromide)-(1-vinyl-propyltriethoxysilane-imidazolium),"propyltriethoxysilane-Im, butylimidazolium-Im",10,c1ccc(C(C*)*)cc1,[*]CC([*])C#N,[*]CC([*])[N+](C=C1)=CN1CCCC.[OH-],17.57,52.73,29.7,1-vinyl-propyltriethoxysilane-imidazolium,N/A,[*]CC([*])[N+](C=C1)=CN1CCCS(OCC)(OCC)OCC.[OH-],*CC*,*CC*,10,0,0,N/A,N/A,N/A,100,1,25,,WU(wt%),0,188,https://doi.org/10.1016/j.memsci.2016.02.019
Polystyrene-acrylonitrile-(1-vinyl-3-butylimidazolium bromide)-(1-vinyl-propyltriethoxysilane-imidazolium),"propyltriethoxysilane-Im, butylimidazolium-Im",5,c1ccc(C(C*)*)cc1,[*]CC([*])C#N,[*]CC([*])[N+](C=C1)=CN1CCCC.[OH-],17.16,51.49,31.35,1-vinyl-propyltriethoxysilane-imidazolium,N/A,[*]CC([*])[N+](C=C1)=CN1CCCS(OCC)(OCC)OCC.[OH-],*CC*,*CC*,5,0,0,N/A,N/A,N/A,100,1,25,,WU(wt%),0,197,https://doi.org/10.1016/j.memsci.2016.02.019
Polystyrene-acrylonitrile-(1-vinyl-3-butylimidazolium bromide)-(1-vinyl-propyltriethoxysilane-imidazolium),"propyltriethoxysilane-Im, butylimidazolium-Im",0,c1ccc(C(C*)*)cc1,[*]CC([*])C#N,[*]CC([*])[N+](C=C1)=CN1CCCC.[OH-],17,50,33,1-vinyl-propyltriethoxysilane-imidazolium,N/A,[*]CC([*])[N+](C=C1)=CN1CCCS(OCC)(OCC)OCC.[OH-],*CC*,*CC*,0,0,0,N/A,N/A,N/A,100,1,25,,WU(wt%),0,206,https://doi.org/10.1016/j.memsci.2016.02.019
Polystyrene-acrylonitrile-(1-vinyl-3-butylimidazolium bromide)-(1-vinyl-propyltriethoxysilane-imidazolium),"propyltriethoxysilane-Im, butylimidazolium-Im",0,c1ccc(C(C*)*)cc1,[*]CC([*])C#N,[*]CC([*])[N+](C=C1)=CN1CCCC.[OH-],17,50,33,1-vinyl-propyltriethoxysilane-imidazolium,N/A,[*]CC([*])[N+](C=C1)=CN1CCCS(OCC)(OCC)OCC.[OH-],*CC*,*CC*,0,0,0,N/A,N/A,N/A,100,1,25,,YM(MPa),0,256.7,https://doi.org/10.1016/j.memsci.2016.02.019
Polystyrene-acrylonitrile-(1-vinyl-3-butylimidazolium bromide)-(1-vinyl-propyltriethoxysilane-imidazolium),"propyltriethoxysilane-Im, butylimidazolium-Im",5,c1ccc(C(C*)*)cc1,[*]CC([*])C#N,[*]CC([*])[N+](C=C1)=CN1CCCC.[OH-],17.16,51.49,31.35,1-vinyl-propyltriethoxysilane-imidazolium,N/A,[*]CC([*])[N+](C=C1)=CN1CCCS(OCC)(OCC)OCC.[OH-],*CC*,*CC*,5,0,0,N/A,N/A,N/A,100,1,25,,YM(MPa),0,393.6,https://doi.org/10.1016/j.memsci.2016.02.019
Polystyrene-acrylonitrile-(1-vinyl-3-butylimidazolium bromide)-(1-vinyl-propyltriethoxysilane-imidazolium),"propyltriethoxysilane-Im, butylimidazolium-Im",10,c1ccc(C(C*)*)cc1,[*]CC([*])C#N,[*]CC([*])[N+](C=C1)=CN1CCCC.[OH-],17.57,52.73,29.7,1-vinyl-propyltriethoxysilane-imidazolium,N/A,[*]CC([*])[N+](C=C1)=CN1CCCS(OCC)(OCC)OCC.[OH-],*CC*,*CC*,10,0,0,N/A,N/A,N/A,100,1,25,,YM(MPa),0,445.1,https://doi.org/10.1016/j.memsci.2016.02.019
Polystyrene-acrylonitrile-(1-vinyl-3-butylimidazolium bromide)-(1-vinyl-propyltriethoxysilane-imidazolium),"propyltriethoxysilane-Im, butylimidazolium-Im",15,c1ccc(C(C*)*)cc1,[*]CC([*])C#N,[*]CC([*])[N+](C=C1)=CN1CCCC.[OH-],18,54,28,1-vinyl-propyltriethoxysilane-imidazolium,N/A,[*]CC([*])[N+](C=C1)=CN1CCCS(OCC)(OCC)OCC.[OH-],*CC*,*CC*,15,0,0,N/A,N/A,N/A,100,1,25,,YM(MPa),0,484.5,https://doi.org/10.1016/j.memsci.2016.02.019
Polystyrene-acrylonitrile-(1-vinyl-3-butylimidazolium bromide)-(1-vinyl-propyltriethoxysilane-imidazolium),"propyltriethoxysilane-Im, butylimidazolium-Im",20,c1ccc(C(C*)*)cc1,[*]CC([*])C#N,[*]CC([*])[N+](C=C1)=CN1CCCC.[OH-],18.4,55.2,26.4,1-vinyl-propyltriethoxysilane-imidazolium,N/A,[*]CC([*])[N+](C=C1)=CN1CCCS(OCC)(OCC)OCC.[OH-],*CC*,*CC*,20,0,0,N/A,N/A,N/A,100,1,25,,YM(MPa),0,575.1,https://doi.org/10.1016/j.memsci.2016.02.019
Polystyrene-acrylonitrile-(1-vinyl-3-butylimidazolium bromide)-(1-vinyl-propyltriethoxysilane-imidazolium),"propyltriethoxysilane-Im, butylimidazolium-Im",25,c1ccc(C(C*)*)cc1,[*]CC([*])C#N,[*]CC([*])[N+](C=C1)=CN1CCCC.[OH-],18.75,56.25,25,1-vinyl-propyltriethoxysilane-imidazolium,N/A,[*]CC([*])[N+](C=C1)=CN1CCCS(OCC)(OCC)OCC.[OH-],*CC*,*CC*,25,0,0,N/A,N/A,N/A,100,1,25,,YM(MPa),0,959.3,https://doi.org/10.1016/j.memsci.2016.02.019
PAES,Im,PAES-15-IMPPO,[*]C1=CC=C(S(=O)(C2=CC=C(OC3=CC=C(C(C(F)(F)F)(C4=CC=C(O[*])C=C4)C(F)(F)F)C=C3)C=C2)=O)C=C1,[*]C1=CC=C(S(=O)(C2=CC=C(OC3=C(OC4=C(F)C(F)=C(OC5=C(C[N+]6=CN(C)C=C6)C=C(OC7=C(C)C=CC=C7C[N+]8=CN(C)C=C8)C=C5C[N+]9=CN(C)C=C9)C(F)=C4F)C=C([*])C=C3)C=C2)=O)C=C1,*CC*,85,15,0,N/A,N/A,*CC*,*CC*,*CC*,0,0,0,N/A,N/A,N/A,100,1,25,,EB(%),0,8.2,https://doi.org/10.1016/j.memsci.2016.04.054
PAES,Im,PAES-512.5-IMPPO,[*]C1=CC=C(S(=O)(C2=CC=C(OC3=CC=C(C(C(F)(F)F)(C4=CC=C(O[*])C=C4)C(F)(F)F)C=C3)C=C2)=O)C=C1,[*]C1=CC=C(S(=O)(C2=CC=C(OC3=C(OC4=C(F)C(F)=C(OC5=C(C[N+]6=CN(C)C=C6)C=C(OC7=C(C)C=CC=C7C[N+]8=CN(C)C=C8)C=C5C[N+]9=CN(C)C=C9)C(F)=C4F)C=C([*])C=C3)C=C2)=O)C=C1,*CC*,87.5,12.5,0,N/A,N/A,*CC*,*CC*,*CC*,0,0,0,N/A,N/A,N/A,100,1,25,,EB(%),0,10.8,https://doi.org/10.1016/j.memsci.2016.04.054
PAES,Im,PAES-10-IMPPO,[*]C1=CC=C(S(=O)(C2=CC=C(OC3=CC=C(C(C(F)(F)F)(C4=CC=C(O[*])C=C4)C(F)(F)F)C=C3)C=C2)=O)C=C1,[*]C1=CC=C(S(=O)(C2=CC=C(OC3=C(OC4=C(F)C(F)=C(OC5=C(C[N+]6=CN(C)C=C6)C=C(OC7=C(C)C=CC=C7C[N+]8=CN(C)C=C8)C=C5C[N+]9=CN(C)C=C9)C(F)=C4F)C=C([*])C=C3)C=C2)=O)C=C1,*CC*,90,10,0,N/A,N/A,*CC*,*CC*,*CC*,0,0,0,N/A,N/A,N/A,100,1,25,,EB(%),0,13.6,https://doi.org/10.1016/j.memsci.2016.04.054
PAES,Im,PAES-5-IMPPO,[*]C1=CC=C(S(=O)(C2=CC=C(OC3=CC=C(C(C(F)(F)F)(C4=CC=C(O[*])C=C4)C(F)(F)F)C=C3)C=C2)=O)C=C1,[*]C1=CC=C(S(=O)(C2=CC=C(OC3=C(OC4=C(F)C(F)=C(OC5=C(C[N+]6=CN(C)C=C6)C=C(OC7=C(C)C=CC=C7C[N+]8=CN(C)C=C8)C=C5C[N+]9=CN(C)C=C9)C(F)=C4F)C=C([*])C=C3)C=C2)=O)C=C1,*CC*,95,5,0,N/A,N/A,*CC*,*CC*,*CC*,0,0,0,N/A,N/A,N/A,100,1,25,,EB(%),0,22.8,https://doi.org/10.1016/j.memsci.2016.04.054
PAES,Im,PAES-15-IMPPO,[*]C1=CC=C(S(=O)(C2=CC=C(OC3=CC=C(C(C(F)(F)F)(C4=CC=C(O[*])C=C4)C(F)(F)F)C=C3)C=C2)=O)C=C1,[*]C1=CC=C(S(=O)(C2=CC=C(OC3=C(OC4=C(F)C(F)=C(OC5=C(C[N+]6=CN(C)C=C6)C=C(OC7=C(C)C=CC=C7C[N+]8=CN(C)C=C8)C=C5C[N+]9=CN(C)C=C9)C(F)=C4F)C=C([*])C=C3)C=C2)=O)C=C1,*CC*,85,15,0,N/A,N/A,*CC*,*CC*,*CC*,0,0,0,KOH,1,80,100,1,30,,IEC,100,0.83,https://doi.org/10.1016/j.memsci.2016.04.054
PAES,Im,PAES-15-IMPPO,[*]C1=CC=C(S(=O)(C2=CC=C(OC3=CC=C(C(C(F)(F)F)(C4=CC=C(O[*])C=C4)C(F)(F)F)C=C3)C=C2)=O)C=C1,[*]C1=CC=C(S(=O)(C2=CC=C(OC3=C(OC4=C(F)C(F)=C(OC5=C(C[N+]6=CN(C)C=C6)C=C(OC7=C(C)C=CC=C7C[N+]8=CN(C)C=C8)C=C5C[N+]9=CN(C)C=C9)C(F)=C4F)C=C([*])C=C3)C=C2)=O)C=C1,*CC*,85,15,0,N/A,N/A,*CC*,*CC*,*CC*,0,0,0,KOH,1,80,100,1,30,,IEC,80,0.9,https://doi.org/10.1016/j.memsci.2016.04.054
PAES,Im,PAES-15-IMPPO,[*]C1=CC=C(S(=O)(C2=CC=C(OC3=CC=C(C(C(F)(F)F)(C4=CC=C(O[*])C=C4)C(F)(F)F)C=C3)C=C2)=O)C=C1,[*]C1=CC=C(S(=O)(C2=CC=C(OC3=C(OC4=C(F)C(F)=C(OC5=C(C[N+]6=CN(C)C=C6)C=C(OC7=C(C)C=CC=C7C[N+]8=CN(C)C=C8)C=C5C[N+]9=CN(C)C=C9)C(F)=C4F)C=C([*])C=C3)C=C2)=O)C=C1,*CC*,85,15,0,N/A,N/A,*CC*,*CC*,*CC*,0,0,0,KOH,1,80,100,1,30,,IEC,52,1,https://doi.org/10.1016/j.memsci.2016.04.054
PAES,Im,PAES-15-IMPPO,[*]C1=CC=C(S(=O)(C2=CC=C(OC3=CC=C(C(C(F)(F)F)(C4=CC=C(O[*])C=C4)C(F)(F)F)C=C3)C=C2)=O)C=C1,[*]C1=CC=C(S(=O)(C2=CC=C(OC3=C(OC4=C(F)C(F)=C(OC5=C(C[N+]6=CN(C)C=C6)C=C(OC7=C(C)C=CC=C7C[N+]8=CN(C)C=C8)C=C5C[N+]9=CN(C)C=C9)C(F)=C4F)C=C([*])C=C3)C=C2)=O)C=C1,*CC*,85,15,0,N/A,N/A,*CC*,*CC*,*CC*,0,0,0,KOH,1,80,100,1,30,,IEC,32,1.2,https://doi.org/10.1016/j.memsci.2016.04.054
PAES,Im,PAES-5-IMPPO,[*]C1=CC=C(S(=O)(C2=CC=C(OC3=CC=C(C(C(F)(F)F)(C4=CC=C(O[*])C=C4)C(F)(F)F)C=C3)C=C2)=O)C=C1,[*]C1=CC=C(S(=O)(C2=CC=C(OC3=C(OC4=C(F)C(F)=C(OC5=C(C[N+]6=CN(C)C=C6)C=C(OC7=C(C)C=CC=C7C[N+]8=CN(C)C=C8)C=C5C[N+]9=CN(C)C=C9)C(F)=C4F)C=C([*])C=C3)C=C2)=O)C=C1,*CC*,95,5,0,N/A,N/A,*CC*,*CC*,*CC*,0,0,0,N/A,N/A,N/A,100,,N/A,,IEC,0,1.54,https://doi.org/10.1016/j.memsci.2016.04.054
PAES,Im,PAES-15-IMPPO,[*]C1=CC=C(S(=O)(C2=CC=C(OC3=CC=C(C(C(F)(F)F)(C4=CC=C(O[*])C=C4)C(F)(F)F)C=C3)C=C2)=O)C=C1,[*]C1=CC=C(S(=O)(C2=CC=C(OC3=C(OC4=C(F)C(F)=C(OC5=C(C[N+]6=CN(C)C=C6)C=C(OC7=C(C)C=CC=C7C[N+]8=CN(C)C=C8)C=C5C[N+]9=CN(C)C=C9)C(F)=C4F)C=C([*])C=C3)C=C2)=O)C=C1,*CC*,85,15,0,N/A,N/A,*CC*,*CC*,*CC*,0,0,0,KOH,1,80,100,1,30,,IEC,16,1.55,https://doi.org/10.1016/j.memsci.2016.04.054
PAES,Im,PAES-15-IMPPO,[*]C1=CC=C(S(=O)(C2=CC=C(OC3=CC=C(C(C(F)(F)F)(C4=CC=C(O[*])C=C4)C(F)(F)F)C=C3)C=C2)=O)C=C1,[*]C1=CC=C(S(=O)(C2=CC=C(OC3=C(OC4=C(F)C(F)=C(OC5=C(C[N+]6=CN(C)C=C6)C=C(OC7=C(C)C=CC=C7C[N+]8=CN(C)C=C8)C=C5C[N+]9=CN(C)C=C9)C(F)=C4F)C=C([*])C=C3)C=C2)=O)C=C1,*CC*,85,15,0,N/A,N/A,*CC*,*CC*,*CC*,0,0,0,KOH,1,80,100,1,30,,IEC,8,1.96,https://doi.org/10.1016/j.memsci.2016.04.054
PAES,Im,PAES-10-IMPPO,[*]C1=CC=C(S(=O)(C2=CC=C(OC3=CC=C(C(C(F)(F)F)(C4=CC=C(O[*])C=C4)C(F)(F)F)C=C3)C=C2)=O)C=C1,[*]C1=CC=C(S(=O)(C2=CC=C(OC3=C(OC4=C(F)C(F)=C(OC5=C(C[N+]6=CN(C)C=C6)C=C(OC7=C(C)C=CC=C7C[N+]8=CN(C)C=C8)C=C5C[N+]9=CN(C)C=C9)C(F)=C4F)C=C([*])C=C3)C=C2)=O)C=C1,*CC*,90,10,0,N/A,N/A,*CC*,*CC*,*CC*,0,0,0,N/A,N/A,N/A,100,,N/A,,IEC,0,2.1,https://doi.org/10.1016/j.memsci.2016.04.054
PAES,Im,PAES-512.5-IMPPO,[*]C1=CC=C(S(=O)(C2=CC=C(OC3=CC=C(C(C(F)(F)F)(C4=CC=C(O[*])C=C4)C(F)(F)F)C=C3)C=C2)=O)C=C1,[*]C1=CC=C(S(=O)(C2=CC=C(OC3=C(OC4=C(F)C(F)=C(OC5=C(C[N+]6=CN(C)C=C6)C=C(OC7=C(C)C=CC=C7C[N+]8=CN(C)C=C8)C=C5C[N+]9=CN(C)C=C9)C(F)=C4F)C=C([*])C=C3)C=C2)=O)C=C1,*CC*,87.5,12.5,0,N/A,N/A,*CC*,*CC*,*CC*,0,0,0,N/A,N/A,N/A,100,,N/A,,IEC,0,2.34,https://doi.org/10.1016/j.memsci.2016.04.054
PAES,Im,PAES-15-IMPPO,[*]C1=CC=C(S(=O)(C2=CC=C(OC3=CC=C(C(C(F)(F)F)(C4=CC=C(O[*])C=C4)C(F)(F)F)C=C3)C=C2)=O)C=C1,[*]C1=CC=C(S(=O)(C2=CC=C(OC3=C(OC4=C(F)C(F)=C(OC5=C(C[N+]6=CN(C)C=C6)C=C(OC7=C(C)C=CC=C7C[N+]8=CN(C)C=C8)C=C5C[N+]9=CN(C)C=C9)C(F)=C4F)C=C([*])C=C3)C=C2)=O)C=C1,*CC*,85,15,0,N/A,N/A,*CC*,*CC*,*CC*,0,0,0,KOH,1,80,100,1,30,,IEC,0,2.47,https://doi.org/10.1016/j.memsci.2016.04.054
PAES,Im,PAES-15-IMPPO,[*]C1=CC=C(S(=O)(C2=CC=C(OC3=CC=C(C(C(F)(F)F)(C4=CC=C(O[*])C=C4)C(F)(F)F)C=C3)C=C2)=O)C=C1,[*]C1=CC=C(S(=O)(C2=CC=C(OC3=C(OC4=C(F)C(F)=C(OC5=C(C[N+]6=CN(C)C=C6)C=C(OC7=C(C)C=CC=C7C[N+]8=CN(C)C=C8)C=C5C[N+]9=CN(C)C=C9)C(F)=C4F)C=C([*])C=C3)C=C2)=O)C=C1,*CC*,85,15,0,N/A,N/A,*CC*,*CC*,*CC*,0,0,0,N/A,N/A,N/A,100,,N/A,,IEC,0,2.55,https://doi.org/10.1016/j.memsci.2016.04.054
PAES,Im,PAES-5-IMPPO,[*]C1=CC=C(S(=O)(C2=CC=C(OC3=CC=C(C(C(F)(F)F)(C4=CC=C(O[*])C=C4)C(F)(F)F)C=C3)C=C2)=O)C=C1,[*]C1=CC=C(S(=O)(C2=CC=C(OC3=C(OC4=C(F)C(F)=C(OC5=C(C[N+]6=CN(C)C=C6)C=C(OC7=C(C)C=CC=C7C[N+]8=CN(C)C=C8)C=C5C[N+]9=CN(C)C=C9)C(F)=C4F)C=C([*])C=C3)C=C2)=O)C=C1,*CC*,95,5,0,N/A,N/A,*CC*,*CC*,*CC*,0,0,0,N/A,N/A,N/A,100,1,30,,OHCond(mS/cm),0,10.69,https://doi.org/10.1016/j.memsci.2016.04.054
PAES,Im,PAES-15-IMPPO,[*]C1=CC=C(S(=O)(C2=CC=C(OC3=CC=C(C(C(F)(F)F)(C4=CC=C(O[*])C=C4)C(F)(F)F)C=C3)C=C2)=O)C=C1,[*]C1=CC=C(S(=O)(C2=CC=C(OC3=C(OC4=C(F)C(F)=C(OC5=C(C[N+]6=CN(C)C=C6)C=C(OC7=C(C)C=CC=C7C[N+]8=CN(C)C=C8)C=C5C[N+]9=CN(C)C=C9)C(F)=C4F)C=C([*])C=C3)C=C2)=O)C=C1,*CC*,85,15,0,N/A,N/A,*CC*,*CC*,*CC*,0,0,0,KOH,1,80,100,1,30,,OHCond(mS/cm),100,12.3,https://doi.org/10.1016/j.memsci.2016.04.054
PAES,Im,PAES-15-IMPPO,[*]C1=CC=C(S(=O)(C2=CC=C(OC3=CC=C(C(C(F)(F)F)(C4=CC=C(O[*])C=C4)C(F)(F)F)C=C3)C=C2)=O)C=C1,[*]C1=CC=C(S(=O)(C2=CC=C(OC3=C(OC4=C(F)C(F)=C(OC5=C(C[N+]6=CN(C)C=C6)C=C(OC7=C(C)C=CC=C7C[N+]8=CN(C)C=C8)C=C5C[N+]9=CN(C)C=C9)C(F)=C4F)C=C([*])C=C3)C=C2)=O)C=C1,*CC*,85,15,0,N/A,N/A,*CC*,*CC*,*CC*,0,0,0,KOH,1,80,100,1,30,,OHCond(mS/cm),80,12.62,https://doi.org/10.1016/j.memsci.2016.04.054
PAES,Im,PAES-15-IMPPO,[*]C1=CC=C(S(=O)(C2=CC=C(OC3=CC=C(C(C(F)(F)F)(C4=CC=C(O[*])C=C4)C(F)(F)F)C=C3)C=C2)=O)C=C1,[*]C1=CC=C(S(=O)(C2=CC=C(OC3=C(OC4=C(F)C(F)=C(OC5=C(C[N+]6=CN(C)C=C6)C=C(OC7=C(C)C=CC=C7C[N+]8=CN(C)C=C8)C=C5C[N+]9=CN(C)C=C9)C(F)=C4F)C=C([*])C=C3)C=C2)=O)C=C1,*CC*,85,15,0,N/A,N/A,*CC*,*CC*,*CC*,0,0,0,KOH,1,80,100,1,30,,OHCond(mS/cm),52,13.82,https://doi.org/10.1016/j.memsci.2016.04.054
PAES,Im,PAES-5-IMPPO,[*]C1=CC=C(S(=O)(C2=CC=C(OC3=CC=C(C(C(F)(F)F)(C4=CC=C(O[*])C=C4)C(F)(F)F)C=C3)C=C2)=O)C=C1,[*]C1=CC=C(S(=O)(C2=CC=C(OC3=C(OC4=C(F)C(F)=C(OC5=C(C[N+]6=CN(C)C=C6)C=C(OC7=C(C)C=CC=C7C[N+]8=CN(C)C=C8)C=C5C[N+]9=CN(C)C=C9)C(F)=C4F)C=C([*])C=C3)C=C2)=O)C=C1,*CC*,95,5,0,N/A,N/A,*CC*,*CC*,*CC*,0,0,0,N/A,N/A,N/A,100,1,40,,OHCond(mS/cm),0,13.91,https://doi.org/10.1016/j.memsci.2016.04.054
PAES,Im,PAES-15-IMPPO,[*]C1=CC=C(S(=O)(C2=CC=C(OC3=CC=C(C(C(F)(F)F)(C4=CC=C(O[*])C=C4)C(F)(F)F)C=C3)C=C2)=O)C=C1,[*]C1=CC=C(S(=O)(C2=CC=C(OC3=C(OC4=C(F)C(F)=C(OC5=C(C[N+]6=CN(C)C=C6)C=C(OC7=C(C)C=CC=C7C[N+]8=CN(C)C=C8)C=C5C[N+]9=CN(C)C=C9)C(F)=C4F)C=C([*])C=C3)C=C2)=O)C=C1,*CC*,85,15,0,N/A,N/A,*CC*,*CC*,*CC*,0,0,0,KOH,1,80,100,1,30,,OHCond(mS/cm),32,15.29,https://doi.org/10.1016/j.memsci.2016.04.054
PAES,Im,PAES-5-IMPPO,[*]C1=CC=C(S(=O)(C2=CC=C(OC3=CC=C(C(C(F)(F)F)(C4=CC=C(O[*])C=C4)C(F)(F)F)C=C3)C=C2)=O)C=C1,[*]C1=CC=C(S(=O)(C2=CC=C(OC3=C(OC4=C(F)C(F)=C(OC5=C(C[N+]6=CN(C)C=C6)C=C(OC7=C(C)C=CC=C7C[N+]8=CN(C)C=C8)C=C5C[N+]9=CN(C)C=C9)C(F)=C4F)C=C([*])C=C3)C=C2)=O)C=C1,*CC*,95,5,0,N/A,N/A,*CC*,*CC*,*CC*,0,0,0,N/A,N/A,N/A,100,1,50,,OHCond(mS/cm),0,18.14,https://doi.org/10.1016/j.memsci.2016.04.054
PAES,Im,PAES-15-IMPPO,[*]C1=CC=C(S(=O)(C2=CC=C(OC3=CC=C(C(C(F)(F)F)(C4=CC=C(O[*])C=C4)C(F)(F)F)C=C3)C=C2)=O)C=C1,[*]C1=CC=C(S(=O)(C2=CC=C(OC3=C(OC4=C(F)C(F)=C(OC5=C(C[N+]6=CN(C)C=C6)C=C(OC7=C(C)C=CC=C7C[N+]8=CN(C)C=C8)C=C5C[N+]9=CN(C)C=C9)C(F)=C4F)C=C([*])C=C3)C=C2)=O)C=C1,*CC*,85,15,0,N/A,N/A,*CC*,*CC*,*CC*,0,0,0,KOH,1,80,100,1,30,,OHCond(mS/cm),16,19.3,https://doi.org/10.1016/j.memsci.2016.04.054
PAES,Im,PAES-10-IMPPO,[*]C1=CC=C(S(=O)(C2=CC=C(OC3=CC=C(C(C(F)(F)F)(C4=CC=C(O[*])C=C4)C(F)(F)F)C=C3)C=C2)=O)C=C1,[*]C1=CC=C(S(=O)(C2=CC=C(OC3=C(OC4=C(F)C(F)=C(OC5=C(C[N+]6=CN(C)C=C6)C=C(OC7=C(C)C=CC=C7C[N+]8=CN(C)C=C8)C=C5C[N+]9=CN(C)C=C9)C(F)=C4F)C=C([*])C=C3)C=C2)=O)C=C1,*CC*,90,10,0,N/A,N/A,*CC*,*CC*,*CC*,0,0,0,N/A,N/A,N/A,100,1,30,,OHCond(mS/cm),0,20.95,https://doi.org/10.1016/j.memsci.2016.04.054
PAES,Im,PAES-5-IMPPO,[*]C1=CC=C(S(=O)(C2=CC=C(OC3=CC=C(C(C(F)(F)F)(C4=CC=C(O[*])C=C4)C(F)(F)F)C=C3)C=C2)=O)C=C1,[*]C1=CC=C(S(=O)(C2=CC=C(OC3=C(OC4=C(F)C(F)=C(OC5=C(C[N+]6=CN(C)C=C6)C=C(OC7=C(C)C=CC=C7C[N+]8=CN(C)C=C8)C=C5C[N+]9=CN(C)C=C9)C(F)=C4F)C=C([*])C=C3)C=C2)=O)C=C1,*CC*,95,5,0,N/A,N/A,*CC*,*CC*,*CC*,0,0,0,N/A,N/A,N/A,100,1,60,,OHCond(mS/cm),0,22.33,https://doi.org/10.1016/j.memsci.2016.04.054
PAES,Im,PAES-15-IMPPO,[*]C1=CC=C(S(=O)(C2=CC=C(OC3=CC=C(C(C(F)(F)F)(C4=CC=C(O[*])C=C4)C(F)(F)F)C=C3)C=C2)=O)C=C1,[*]C1=CC=C(S(=O)(C2=CC=C(OC3=C(OC4=C(F)C(F)=C(OC5=C(C[N+]6=CN(C)C=C6)C=C(OC7=C(C)C=CC=C7C[N+]8=CN(C)C=C8)C=C5C[N+]9=CN(C)C=C9)C(F)=C4F)C=C([*])C=C3)C=C2)=O)C=C1,*CC*,85,15,0,N/A,N/A,*CC*,*CC*,*CC*,0,0,0,KOH,1,80,100,1,30,,OHCond(mS/cm),8,23.46,https://doi.org/10.1016/j.memsci.2016.04.054
PAES,Im,PAES-512.5-IMPPO,[*]C1=CC=C(S(=O)(C2=CC=C(OC3=CC=C(C(C(F)(F)F)(C4=CC=C(O[*])C=C4)C(F)(F)F)C=C3)C=C2)=O)C=C1,[*]C1=CC=C(S(=O)(C2=CC=C(OC3=C(OC4=C(F)C(F)=C(OC5=C(C[N+]6=CN(C)C=C6)C=C(OC7=C(C)C=CC=C7C[N+]8=CN(C)C=C8)C=C5C[N+]9=CN(C)C=C9)C(F)=C4F)C=C([*])C=C3)C=C2)=O)C=C1,*CC*,87.5,12.5,0,N/A,N/A,*CC*,*CC*,*CC*,0,0,0,N/A,N/A,N/A,100,1,30,,OHCond(mS/cm),0,24.62,https://doi.org/10.1016/j.memsci.2016.04.054
PAES,Im,PAES-10-IMPPO,[*]C1=CC=C(S(=O)(C2=CC=C(OC3=CC=C(C(C(F)(F)F)(C4=CC=C(O[*])C=C4)C(F)(F)F)C=C3)C=C2)=O)C=C1,[*]C1=CC=C(S(=O)(C2=CC=C(OC3=C(OC4=C(F)C(F)=C(OC5=C(C[N+]6=CN(C)C=C6)C=C(OC7=C(C)C=CC=C7C[N+]8=CN(C)C=C8)C=C5C[N+]9=CN(C)C=C9)C(F)=C4F)C=C([*])C=C3)C=C2)=O)C=C1,*CC*,90,10,0,N/A,N/A,*CC*,*CC*,*CC*,0,0,0,N/A,N/A,N/A,100,1,40,,OHCond(mS/cm),0,25.02,https://doi.org/10.1016/j.memsci.2016.04.054
PAES,Im,PAES-5-IMPPO,[*]C1=CC=C(S(=O)(C2=CC=C(OC3=CC=C(C(C(F)(F)F)(C4=CC=C(O[*])C=C4)C(F)(F)F)C=C3)C=C2)=O)C=C1,[*]C1=CC=C(S(=O)(C2=CC=C(OC3=C(OC4=C(F)C(F)=C(OC5=C(C[N+]6=CN(C)C=C6)C=C(OC7=C(C)C=CC=C7C[N+]8=CN(C)C=C8)C=C5C[N+]9=CN(C)C=C9)C(F)=C4F)C=C([*])C=C3)C=C2)=O)C=C1,*CC*,95,5,0,N/A,N/A,*CC*,*CC*,*CC*,0,0,0,N/A,N/A,N/A,100,1,70,,OHCond(mS/cm),0,26.8,https://doi.org/10.1016/j.memsci.2016.04.054
PAES,Im,PAES-512.5-IMPPO,[*]C1=CC=C(S(=O)(C2=CC=C(OC3=CC=C(C(C(F)(F)F)(C4=CC=C(O[*])C=C4)C(F)(F)F)C=C3)C=C2)=O)C=C1,[*]C1=CC=C(S(=O)(C2=CC=C(OC3=C(OC4=C(F)C(F)=C(OC5=C(C[N+]6=CN(C)C=C6)C=C(OC7=C(C)C=CC=C7C[N+]8=CN(C)C=C8)C=C5C[N+]9=CN(C)C=C9)C(F)=C4F)C=C([*])C=C3)C=C2)=O)C=C1,*CC*,87.5,12.5,0,N/A,N/A,*CC*,*CC*,*CC*,0,0,0,N/A,N/A,N/A,100,1,40,,OHCond(mS/cm),0,29.84,https://doi.org/10.1016/j.memsci.2016.04.054
PAES,Im,PAES-15-IMPPO,[*]C1=CC=C(S(=O)(C2=CC=C(OC3=CC=C(C(C(F)(F)F)(C4=CC=C(O[*])C=C4)C(F)(F)F)C=C3)C=C2)=O)C=C1,[*]C1=CC=C(S(=O)(C2=CC=C(OC3=C(OC4=C(F)C(F)=C(OC5=C(C[N+]6=CN(C)C=C6)C=C(OC7=C(C)C=CC=C7C[N+]8=CN(C)C=C8)C=C5C[N+]9=CN(C)C=C9)C(F)=C4F)C=C([*])C=C3)C=C2)=O)C=C1,*CC*,85,15,0,N/A,N/A,*CC*,*CC*,*CC*,0,0,0,KOH,1,80,100,1,30,,OHCond(mS/cm),0,30.76,https://doi.org/10.1016/j.memsci.2016.04.054
PAES,Im,PAES-15-IMPPO,[*]C1=CC=C(S(=O)(C2=CC=C(OC3=CC=C(C(C(F)(F)F)(C4=CC=C(O[*])C=C4)C(F)(F)F)C=C3)C=C2)=O)C=C1,[*]C1=CC=C(S(=O)(C2=CC=C(OC3=C(OC4=C(F)C(F)=C(OC5=C(C[N+]6=CN(C)C=C6)C=C(OC7=C(C)C=CC=C7C[N+]8=CN(C)C=C8)C=C5C[N+]9=CN(C)C=C9)C(F)=C4F)C=C([*])C=C3)C=C2)=O)C=C1,*CC*,85,15,0,N/A,N/A,*CC*,*CC*,*CC*,0,0,0,N/A,N/A,N/A,100,1,30,,OHCond(mS/cm),0,30.79,https://doi.org/10.1016/j.memsci.2016.04.054
PAES,Im,PAES-10-IMPPO,[*]C1=CC=C(S(=O)(C2=CC=C(OC3=CC=C(C(C(F)(F)F)(C4=CC=C(O[*])C=C4)C(F)(F)F)C=C3)C=C2)=O)C=C1,[*]C1=CC=C(S(=O)(C2=CC=C(OC3=C(OC4=C(F)C(F)=C(OC5=C(C[N+]6=CN(C)C=C6)C=C(OC7=C(C)C=CC=C7C[N+]8=CN(C)C=C8)C=C5C[N+]9=CN(C)C=C9)C(F)=C4F)C=C([*])C=C3)C=C2)=O)C=C1,*CC*,90,10,0,N/A,N/A,*CC*,*CC*,*CC*,0,0,0,N/A,N/A,N/A,100,1,50,,OHCond(mS/cm),0,30.82,https://doi.org/10.1016/j.memsci.2016.04.054
PAES,Im,PAES-5-IMPPO,[*]C1=CC=C(S(=O)(C2=CC=C(OC3=CC=C(C(C(F)(F)F)(C4=CC=C(O[*])C=C4)C(F)(F)F)C=C3)C=C2)=O)C=C1,[*]C1=CC=C(S(=O)(C2=CC=C(OC3=C(OC4=C(F)C(F)=C(OC5=C(C[N+]6=CN(C)C=C6)C=C(OC7=C(C)C=CC=C7C[N+]8=CN(C)C=C8)C=C5C[N+]9=CN(C)C=C9)C(F)=C4F)C=C([*])C=C3)C=C2)=O)C=C1,*CC*,95,5,0,N/A,N/A,*CC*,*CC*,*CC*,0,0,0,N/A,N/A,N/A,100,1,80,,OHCond(mS/cm),0,33.62,https://doi.org/10.1016/j.memsci.2016.04.054
PAES,Im,PAES-512.5-IMPPO,[*]C1=CC=C(S(=O)(C2=CC=C(OC3=CC=C(C(C(F)(F)F)(C4=CC=C(O[*])C=C4)C(F)(F)F)C=C3)C=C2)=O)C=C1,[*]C1=CC=C(S(=O)(C2=CC=C(OC3=C(OC4=C(F)C(F)=C(OC5=C(C[N+]6=CN(C)C=C6)C=C(OC7=C(C)C=CC=C7C[N+]8=CN(C)C=C8)C=C5C[N+]9=CN(C)C=C9)C(F)=C4F)C=C([*])C=C3)C=C2)=O)C=C1,*CC*,87.5,12.5,0,N/A,N/A,*CC*,*CC*,*CC*,0,0,0,N/A,N/A,N/A,100,1,50,,OHCond(mS/cm),0,37.11,https://doi.org/10.1016/j.memsci.2016.04.054
PAES,Im,PAES-10-IMPPO,[*]C1=CC=C(S(=O)(C2=CC=C(OC3=CC=C(C(C(F)(F)F)(C4=CC=C(O[*])C=C4)C(F)(F)F)C=C3)C=C2)=O)C=C1,[*]C1=CC=C(S(=O)(C2=CC=C(OC3=C(OC4=C(F)C(F)=C(OC5=C(C[N+]6=CN(C)C=C6)C=C(OC7=C(C)C=CC=C7C[N+]8=CN(C)C=C8)C=C5C[N+]9=CN(C)C=C9)C(F)=C4F)C=C([*])C=C3)C=C2)=O)C=C1,*CC*,90,10,0,N/A,N/A,*CC*,*CC*,*CC*,0,0,0,N/A,N/A,N/A,100,1,60,,OHCond(mS/cm),0,37.61,https://doi.org/10.1016/j.memsci.2016.04.054
PAES,Im,PAES-15-IMPPO,[*]C1=CC=C(S(=O)(C2=CC=C(OC3=CC=C(C(C(F)(F)F)(C4=CC=C(O[*])C=C4)C(F)(F)F)C=C3)C=C2)=O)C=C1,[*]C1=CC=C(S(=O)(C2=CC=C(OC3=C(OC4=C(F)C(F)=C(OC5=C(C[N+]6=CN(C)C=C6)C=C(OC7=C(C)C=CC=C7C[N+]8=CN(C)C=C8)C=C5C[N+]9=CN(C)C=C9)C(F)=C4F)C=C([*])C=C3)C=C2)=O)C=C1,*CC*,85,15,0,N/A,N/A,*CC*,*CC*,*CC*,0,0,0,N/A,N/A,N/A,100,1,40,,OHCond(mS/cm),0,38.57,https://doi.org/10.1016/j.memsci.2016.04.054
PAES,Im,PAES-512.5-IMPPO,[*]C1=CC=C(S(=O)(C2=CC=C(OC3=CC=C(C(C(F)(F)F)(C4=CC=C(O[*])C=C4)C(F)(F)F)C=C3)C=C2)=O)C=C1,[*]C1=CC=C(S(=O)(C2=CC=C(OC3=C(OC4=C(F)C(F)=C(OC5=C(C[N+]6=CN(C)C=C6)C=C(OC7=C(C)C=CC=C7C[N+]8=CN(C)C=C8)C=C5C[N+]9=CN(C)C=C9)C(F)=C4F)C=C([*])C=C3)C=C2)=O)C=C1,*CC*,87.5,12.5,0,N/A,N/A,*CC*,*CC*,*CC*,0,0,0,N/A,N/A,N/A,100,1,60,,OHCond(mS/cm),0,44.22,https://doi.org/10.1016/j.memsci.2016.04.054
PAES,Im,PAES-10-IMPPO,[*]C1=CC=C(S(=O)(C2=CC=C(OC3=CC=C(C(C(F)(F)F)(C4=CC=C(O[*])C=C4)C(F)(F)F)C=C3)C=C2)=O)C=C1,[*]C1=CC=C(S(=O)(C2=CC=C(OC3=C(OC4=C(F)C(F)=C(OC5=C(C[N+]6=CN(C)C=C6)C=C(OC7=C(C)C=CC=C7C[N+]8=CN(C)C=C8)C=C5C[N+]9=CN(C)C=C9)C(F)=C4F)C=C([*])C=C3)C=C2)=O)C=C1,*CC*,90,10,0,N/A,N/A,*CC*,*CC*,*CC*,0,0,0,N/A,N/A,N/A,100,1,70,,OHCond(mS/cm),0,45.77,https://doi.org/10.1016/j.memsci.2016.04.054
PAES,Im,PAES-15-IMPPO,[*]C1=CC=C(S(=O)(C2=CC=C(OC3=CC=C(C(C(F)(F)F)(C4=CC=C(O[*])C=C4)C(F)(F)F)C=C3)C=C2)=O)C=C1,[*]C1=CC=C(S(=O)(C2=CC=C(OC3=C(OC4=C(F)C(F)=C(OC5=C(C[N+]6=CN(C)C=C6)C=C(OC7=C(C)C=CC=C7C[N+]8=CN(C)C=C8)C=C5C[N+]9=CN(C)C=C9)C(F)=C4F)C=C([*])C=C3)C=C2)=O)C=C1,*CC*,85,15,0,N/A,N/A,*CC*,*CC*,*CC*,0,0,0,N/A,N/A,N/A,100,1,50,,OHCond(mS/cm),0,46.11,https://doi.org/10.1016/j.memsci.2016.04.054
PAES,Im,PAES-512.5-IMPPO,[*]C1=CC=C(S(=O)(C2=CC=C(OC3=CC=C(C(C(F)(F)F)(C4=CC=C(O[*])C=C4)C(F)(F)F)C=C3)C=C2)=O)C=C1,[*]C1=CC=C(S(=O)(C2=CC=C(OC3=C(OC4=C(F)C(F)=C(OC5=C(C[N+]6=CN(C)C=C6)C=C(OC7=C(C)C=CC=C7C[N+]8=CN(C)C=C8)C=C5C[N+]9=CN(C)C=C9)C(F)=C4F)C=C([*])C=C3)C=C2)=O)C=C1,*CC*,87.5,12.5,0,N/A,N/A,*CC*,*CC*,*CC*,0,0,0,N/A,N/A,N/A,100,1,70,,OHCond(mS/cm),0,53.52,https://doi.org/10.1016/j.memsci.2016.04.054
PAES,Im,PAES-10-IMPPO,[*]C1=CC=C(S(=O)(C2=CC=C(OC3=CC=C(C(C(F)(F)F)(C4=CC=C(O[*])C=C4)C(F)(F)F)C=C3)C=C2)=O)C=C1,[*]C1=CC=C(S(=O)(C2=CC=C(OC3=C(OC4=C(F)C(F)=C(OC5=C(C[N+]6=CN(C)C=C6)C=C(OC7=C(C)C=CC=C7C[N+]8=CN(C)C=C8)C=C5C[N+]9=CN(C)C=C9)C(F)=C4F)C=C([*])C=C3)C=C2)=O)C=C1,*CC*,90,10,0,N/A,N/A,*CC*,*CC*,*CC*,0,0,0,N/A,N/A,N/A,100,1,80,,OHCond(mS/cm),0,54.94,https://doi.org/10.1016/j.memsci.2016.04.054
PAES,Im,PAES-15-IMPPO,[*]C1=CC=C(S(=O)(C2=CC=C(OC3=CC=C(C(C(F)(F)F)(C4=CC=C(O[*])C=C4)C(F)(F)F)C=C3)C=C2)=O)C=C1,[*]C1=CC=C(S(=O)(C2=CC=C(OC3=C(OC4=C(F)C(F)=C(OC5=C(C[N+]6=CN(C)C=C6)C=C(OC7=C(C)C=CC=C7C[N+]8=CN(C)C=C8)C=C5C[N+]9=CN(C)C=C9)C(F)=C4F)C=C([*])C=C3)C=C2)=O)C=C1,*CC*,85,15,0,N/A,N/A,*CC*,*CC*,*CC*,0,0,0,N/A,N/A,N/A,100,1,60,,OHCond(mS/cm),0,56.06,https://doi.org/10.1016/j.memsci.2016.04.054
PAES,Im,PAES-512.5-IMPPO,[*]C1=CC=C(S(=O)(C2=CC=C(OC3=CC=C(C(C(F)(F)F)(C4=CC=C(O[*])C=C4)C(F)(F)F)C=C3)C=C2)=O)C=C1,[*]C1=CC=C(S(=O)(C2=CC=C(OC3=C(OC4=C(F)C(F)=C(OC5=C(C[N+]6=CN(C)C=C6)C=C(OC7=C(C)C=CC=C7C[N+]8=CN(C)C=C8)C=C5C[N+]9=CN(C)C=C9)C(F)=C4F)C=C([*])C=C3)C=C2)=O)C=C1,*CC*,87.5,12.5,0,N/A,N/A,*CC*,*CC*,*CC*,0,0,0,N/A,N/A,N/A,100,1,80,,OHCond(mS/cm),0,63.38,https://doi.org/10.1016/j.memsci.2016.04.054
PAES,Im,PAES-15-IMPPO,[*]C1=CC=C(S(=O)(C2=CC=C(OC3=CC=C(C(C(F)(F)F)(C4=CC=C(O[*])C=C4)C(F)(F)F)C=C3)C=C2)=O)C=C1,[*]C1=CC=C(S(=O)(C2=CC=C(OC3=C(OC4=C(F)C(F)=C(OC5=C(C[N+]6=CN(C)C=C6)C=C(OC7=C(C)C=CC=C7C[N+]8=CN(C)C=C8)C=C5C[N+]9=CN(C)C=C9)C(F)=C4F)C=C([*])C=C3)C=C2)=O)C=C1,*CC*,85,15,0,N/A,N/A,*CC*,*CC*,*CC*,0,0,0,N/A,N/A,N/A,100,1,70,,OHCond(mS/cm),0,66.86,https://doi.org/10.1016/j.memsci.2016.04.054
PAES,Im,PAES-15-IMPPO,[*]C1=CC=C(S(=O)(C2=CC=C(OC3=CC=C(C(C(F)(F)F)(C4=CC=C(O[*])C=C4)C(F)(F)F)C=C3)C=C2)=O)C=C1,[*]C1=CC=C(S(=O)(C2=CC=C(OC3=C(OC4=C(F)C(F)=C(OC5=C(C[N+]6=CN(C)C=C6)C=C(OC7=C(C)C=CC=C7C[N+]8=CN(C)C=C8)C=C5C[N+]9=CN(C)C=C9)C(F)=C4F)C=C([*])C=C3)C=C2)=O)C=C1,*CC*,85,15,0,N/A,N/A,*CC*,*CC*,*CC*,0,0,0,N/A,N/A,N/A,100,1,80,,OHCond(mS/cm),0,79,https://doi.org/10.1016/j.memsci.2016.04.054
PAES,Im,PAES-5-IMPPO,[*]C1=CC=C(S(=O)(C2=CC=C(OC3=CC=C(C(C(F)(F)F)(C4=CC=C(O[*])C=C4)C(F)(F)F)C=C3)C=C2)=O)C=C1,[*]C1=CC=C(S(=O)(C2=CC=C(OC3=C(OC4=C(F)C(F)=C(OC5=C(C[N+]6=CN(C)C=C6)C=C(OC7=C(C)C=CC=C7C[N+]8=CN(C)C=C8)C=C5C[N+]9=CN(C)C=C9)C(F)=C4F)C=C([*])C=C3)C=C2)=O)C=C1,*CC*,95,5,0,N/A,N/A,*CC*,*CC*,*CC*,0,0,0,N/A,N/A,N/A,100,1,30,,Swelling(%),0,7.77,https://doi.org/10.1016/j.memsci.2016.04.054
PAES,Im,PAES-5-IMPPO,[*]C1=CC=C(S(=O)(C2=CC=C(OC3=CC=C(C(C(F)(F)F)(C4=CC=C(O[*])C=C4)C(F)(F)F)C=C3)C=C2)=O)C=C1,[*]C1=CC=C(S(=O)(C2=CC=C(OC3=C(OC4=C(F)C(F)=C(OC5=C(C[N+]6=CN(C)C=C6)C=C(OC7=C(C)C=CC=C7C[N+]8=CN(C)C=C8)C=C5C[N+]9=CN(C)C=C9)C(F)=C4F)C=C([*])C=C3)C=C2)=O)C=C1,*CC*,95,5,0,N/A,N/A,*CC*,*CC*,*CC*,0,0,0,N/A,N/A,N/A,100,1,60,,Swelling(%),0,10.39,https://doi.org/10.1016/j.memsci.2016.04.054
