Repository: williamschertzer/computational_artifact

# Computational Artifact: William Schertzer CSE-MSE PhD Qualifying Exam

This repository contains the computational artifact submitted by **William Schertzer** for the PhD CSE-MSE Qualifying Examination. It includes the full workflow for processing, analyzing, and modeling anion exchange membrane (AEM) data extracted from the literature, with the aim of accelerating materials discovery using machine learning.

## Repository Structure

### `raw_data/`
Contains the original AEM datasets, directly extracted and curated from peer-reviewed literature.

File: raw_data/aem_aging_3_18_25.csv (part 10 of 30)
Backbone,Cation,Sample,smiles1,smiles2,smiles3,c1,c2,c3,additive_name_1,additive_name_2,additive_smiles1,additive_smiles2,additive_smiles3,additivec1,additivec2,additivec3,solvent,solvent_conc(M),stab_temp,RH(%),lw,Temp(C),EXP_IEC,prop,time(h),value,DOI
PAES,Im,PAES-5-IMPPO,[*]C1=CC=C(S(=O)(C2=CC=C(OC3=CC=C(C(C(F)(F)F)(C4=CC=C(O[*])C=C4)C(F)(F)F)C=C3)C=C2)=O)C=C1,[*]C1=CC=C(S(=O)(C2=CC=C(OC3=C(OC4=C(F)C(F)=C(OC5=C(C[N+]6=CN(C)C=C6)C=C(OC7=C(C)C=CC=C7C[N+]8=CN(C)C=C8)C=C5C[N+]9=CN(C)C=C9)C(F)=C4F)C=C([*])C=C3)C=C2)=O)C=C1,*CC*,95,5,0,N/A,N/A,*CC*,*CC*,*CC*,0,0,0,N/A,N/A,N/A,100,1,80,,Swelling(%),0,13.43,https://doi.org/10.1016/j.memsci.2016.04.054
PAES,Im,PAES-10-IMPPO,[*]C1=CC=C(S(=O)(C2=CC=C(OC3=CC=C(C(C(F)(F)F)(C4=CC=C(O[*])C=C4)C(F)(F)F)C=C3)C=C2)=O)C=C1,[*]C1=CC=C(S(=O)(C2=CC=C(OC3=C(OC4=C(F)C(F)=C(OC5=C(C[N+]6=CN(C)C=C6)C=C(OC7=C(C)C=CC=C7C[N+]8=CN(C)C=C8)C=C5C[N+]9=CN(C)C=C9)C(F)=C4F)C=C([*])C=C3)C=C2)=O)C=C1,*CC*,90,10,0,N/A,N/A,*CC*,*CC*,*CC*,0,0,0,N/A,N/A,N/A,100,1,30,,Swelling(%),0,17.3,https://doi.org/10.1016/j.memsci.2016.04.054
PAES,Im,PAES-10-IMPPO,[*]C1=CC=C(S(=O)(C2=CC=C(OC3=CC=C(C(C(F)(F)F)(C4=CC=C(O[*])C=C4)C(F)(F)F)C=C3)C=C2)=O)C=C1,[*]C1=CC=C(S(=O)(C2=CC=C(OC3=C(OC4=C(F)C(F)=C(OC5=C(C[N+]6=CN(C)C=C6)C=C(OC7=C(C)C=CC=C7C[N+]8=CN(C)C=C8)C=C5C[N+]9=CN(C)C=C9)C(F)=C4F)C=C([*])C=C3)C=C2)=O)C=C1,*CC*,90,10,0,N/A,N/A,*CC*,*CC*,*CC*,0,0,0,N/A,N/A,N/A,100,1,60,,Swelling(%),0,21.35,https://doi.org/10.1016/j.memsci.2016.04.054
PAES,Im,PAES-512.5-IMPPO,[*]C1=CC=C(S(=O)(C2=CC=C(OC3=CC=C(C(C(F)(F)F)(C4=CC=C(O[*])C=C4)C(F)(F)F)C=C3)C=C2)=O)C=C1,[*]C1=CC=C(S(=O)(C2=CC=C(OC3=C(OC4=C(F)C(F)=C(OC5=C(C[N+]6=CN(C)C=C6)C=C(OC7=C(C)C=CC=C7C[N+]8=CN(C)C=C8)C=C5C[N+]9=CN(C)C=C9)C(F)=C4F)C=C([*])C=C3)C=C2)=O)C=C1,*CC*,87.5,12.5,0,N/A,N/A,*CC*,*CC*,*CC*,0,0,0,N/A,N/A,N/A,100,1,30,,Swelling(%),0,22.27,https://doi.org/10.1016/j.memsci.2016.04.054
PAES,Im,PAES-10-IMPPO,[*]C1=CC=C(S(=O)(C2=CC=C(OC3=CC=C(C(C(F)(F)F)(C4=CC=C(O[*])C=C4)C(F)(F)F)C=C3)C=C2)=O)C=C1,[*]C1=CC=C(S(=O)(C2=CC=C(OC3=C(OC4=C(F)C(F)=C(OC5=C(C[N+]6=CN(C)C=C6)C=C(OC7=C(C)C=CC=C7C[N+]8=CN(C)C=C8)C=C5C[N+]9=CN(C)C=C9)C(F)=C4F)C=C([*])C=C3)C=C2)=O)C=C1,*CC*,90,10,0,N/A,N/A,*CC*,*CC*,*CC*,0,0,0,N/A,N/A,N/A,100,1,80,,Swelling(%),0,25.49,https://doi.org/10.1016/j.memsci.2016.04.054
PAES,Im,PAES-512.5-IMPPO,[*]C1=CC=C(S(=O)(C2=CC=C(OC3=CC=C(C(C(F)(F)F)(C4=CC=C(O[*])C=C4)C(F)(F)F)C=C3)C=C2)=O)C=C1,[*]C1=CC=C(S(=O)(C2=CC=C(OC3=C(OC4=C(F)C(F)=C(OC5=C(C[N+]6=CN(C)C=C6)C=C(OC7=C(C)C=CC=C7C[N+]8=CN(C)C=C8)C=C5C[N+]9=CN(C)C=C9)C(F)=C4F)C=C([*])C=C3)C=C2)=O)C=C1,*CC*,87.5,12.5,0,N/A,N/A,*CC*,*CC*,*CC*,0,0,0,N/A,N/A,N/A,100,1,60,,Swelling(%),0,28.07,https://doi.org/10.1016/j.memsci.2016.04.054
PAES,Im,PAES-15-IMPPO,[*]C1=CC=C(S(=O)(C2=CC=C(OC3=CC=C(C(C(F)(F)F)(C4=CC=C(O[*])C=C4)C(F)(F)F)C=C3)C=C2)=O)C=C1,[*]C1=CC=C(S(=O)(C2=CC=C(OC3=C(OC4=C(F)C(F)=C(OC5=C(C[N+]6=CN(C)C=C6)C=C(OC7=C(C)C=CC=C7C[N+]8=CN(C)C=C8)C=C5C[N+]9=CN(C)C=C9)C(F)=C4F)C=C([*])C=C3)C=C2)=O)C=C1,*CC*,85,15,0,N/A,N/A,*CC*,*CC*,*CC*,0,0,0,N/A,N/A,N/A,100,1,30,,Swelling(%),0,28.09,https://doi.org/10.1016/j.memsci.2016.04.054
PAES,Im,PAES-512.5-IMPPO,[*]C1=CC=C(S(=O)(C2=CC=C(OC3=CC=C(C(C(F)(F)F)(C4=CC=C(O[*])C=C4)C(F)(F)F)C=C3)C=C2)=O)C=C1,[*]C1=CC=C(S(=O)(C2=CC=C(OC3=C(OC4=C(F)C(F)=C(OC5=C(C[N+]6=CN(C)C=C6)C=C(OC7=C(C)C=CC=C7C[N+]8=CN(C)C=C8)C=C5C[N+]9=CN(C)C=C9)C(F)=C4F)C=C([*])C=C3)C=C2)=O)C=C1,*CC*,87.5,12.5,0,N/A,N/A,*CC*,*CC*,*CC*,0,0,0,N/A,N/A,N/A,100,1,80,,Swelling(%),0,30.6,https://doi.org/10.1016/j.memsci.2016.04.054
PAES,Im,PAES-15-IMPPO,[*]C1=CC=C(S(=O)(C2=CC=C(OC3=CC=C(C(C(F)(F)F)(C4=CC=C(O[*])C=C4)C(F)(F)F)C=C3)C=C2)=O)C=C1,[*]C1=CC=C(S(=O)(C2=CC=C(OC3=C(OC4=C(F)C(F)=C(OC5=C(C[N+]6=CN(C)C=C6)C=C(OC7=C(C)C=CC=C7C[N+]8=CN(C)C=C8)C=C5C[N+]9=CN(C)C=C9)C(F)=C4F)C=C([*])C=C3)C=C2)=O)C=C1,*CC*,85,15,0,N/A,N/A,*CC*,*CC*,*CC*,0,0,0,N/A,N/A,N/A,100,1,60,,Swelling(%),0,34.98,https://doi.org/10.1016/j.memsci.2016.04.054
PAES,Im,PAES-15-IMPPO,[*]C1=CC=C(S(=O)(C2=CC=C(OC3=CC=C(C(C(F)(F)F)(C4=CC=C(O[*])C=C4)C(F)(F)F)C=C3)C=C2)=O)C=C1,[*]C1=CC=C(S(=O)(C2=CC=C(OC3=C(OC4=C(F)C(F)=C(OC5=C(C[N+]6=CN(C)C=C6)C=C(OC7=C(C)C=CC=C7C[N+]8=CN(C)C=C8)C=C5C[N+]9=CN(C)C=C9)C(F)=C4F)C=C([*])C=C3)C=C2)=O)C=C1,*CC*,85,15,0,N/A,N/A,*CC*,*CC*,*CC*,0,0,0,N/A,N/A,N/A,100,1,80,,Swelling(%),0,39.12,https://doi.org/10.1016/j.memsci.2016.04.054
PAES,Im,PAES-15-IMPPO,[*]C1=CC=C(S(=O)(C2=CC=C(OC3=CC=C(C(C(F)(F)F)(C4=CC=C(O[*])C=C4)C(F)(F)F)C=C3)C=C2)=O)C=C1,[*]C1=CC=C(S(=O)(C2=CC=C(OC3=C(OC4=C(F)C(F)=C(OC5=C(C[N+]6=CN(C)C=C6)C=C(OC7=C(C)C=CC=C7C[N+]8=CN(C)C=C8)C=C5C[N+]9=CN(C)C=C9)C(F)=C4F)C=C([*])C=C3)C=C2)=O)C=C1,*CC*,85,15,0,N/A,N/A,*CC*,*CC*,*CC*,0,0,0,N/A,N/A,N/A,100,1,25,,TS(MPa),0,36,https://doi.org/10.1016/j.memsci.2016.04.054
PAES,Im,PAES-512.5-IMPPO,[*]C1=CC=C(S(=O)(C2=CC=C(OC3=CC=C(C(C(F)(F)F)(C4=CC=C(O[*])C=C4)C(F)(F)F)C=C3)C=C2)=O)C=C1,[*]C1=CC=C(S(=O)(C2=CC=C(OC3=C(OC4=C(F)C(F)=C(OC5=C(C[N+]6=CN(C)C=C6)C=C(OC7=C(C)C=CC=C7C[N+]8=CN(C)C=C8)C=C5C[N+]9=CN(C)C=C9)C(F)=C4F)C=C([*])C=C3)C=C2)=O)C=C1,*CC*,87.5,12.5,0,N/A,N/A,*CC*,*CC*,*CC*,0,0,0,N/A,N/A,N/A,100,1,25,,TS(MPa),0,41,https://doi.org/10.1016/j.memsci.2016.04.054
PAES,Im,PAES-10-IMPPO,[*]C1=CC=C(S(=O)(C2=CC=C(OC3=CC=C(C(C(F)(F)F)(C4=CC=C(O[*])C=C4)C(F)(F)F)C=C3)C=C2)=O)C=C1,[*]C1=CC=C(S(=O)(C2=CC=C(OC3=C(OC4=C(F)C(F)=C(OC5=C(C[N+]6=CN(C)C=C6)C=C(OC7=C(C)C=CC=C7C[N+]8=CN(C)C=C8)C=C5C[N+]9=CN(C)C=C9)C(F)=C4F)C=C([*])C=C3)C=C2)=O)C=C1,*CC*,90,10,0,N/A,N/A,*CC*,*CC*,*CC*,0,0,0,N/A,N/A,N/A,100,1,25,,TS(MPa),0,52,https://doi.org/10.1016/j.memsci.2016.04.054
PAES,Im,PAES-5-IMPPO,[*]C1=CC=C(S(=O)(C2=CC=C(OC3=CC=C(C(C(F)(F)F)(C4=CC=C(O[*])C=C4)C(F)(F)F)C=C3)C=C2)=O)C=C1,[*]C1=CC=C(S(=O)(C2=CC=C(OC3=C(OC4=C(F)C(F)=C(OC5=C(C[N+]6=CN(C)C=C6)C=C(OC7=C(C)C=CC=C7C[N+]8=CN(C)C=C8)C=C5C[N+]9=CN(C)C=C9)C(F)=C4F)C=C([*])C=C3)C=C2)=O)C=C1,*CC*,95,5,0,N/A,N/A,*CC*,*CC*,*CC*,0,0,0,N/A,N/A,N/A,100,1,25,,TS(MPa),0,62,https://doi.org/10.1016/j.memsci.2016.04.054
PAES,Im,PAES-5-IMPPO,[*]C1=CC=C(S(=O)(C2=CC=C(OC3=CC=C(C(C(F)(F)F)(C4=CC=C(O[*])C=C4)C(F)(F)F)C=C3)C=C2)=O)C=C1,[*]C1=CC=C(S(=O)(C2=CC=C(OC3=C(OC4=C(F)C(F)=C(OC5=C(C[N+]6=CN(C)C=C6)C=C(OC7=C(C)C=CC=C7C[N+]8=CN(C)C=C8)C=C5C[N+]9=CN(C)C=C9)C(F)=C4F)C=C([*])C=C3)C=C2)=O)C=C1,*CC*,95,5,0,N/A,N/A,*CC*,*CC*,*CC*,0,0,0,N/A,N/A,N/A,100,1,30,,WU(wt%),0,47.23,https://doi.org/10.1016/j.memsci.2016.04.054
PAES,Im,PAES-5-IMPPO,[*]C1=CC=C(S(=O)(C2=CC=C(OC3=CC=C(C(C(F)(F)F)(C4=CC=C(O[*])C=C4)C(F)(F)F)C=C3)C=C2)=O)C=C1,[*]C1=CC=C(S(=O)(C2=CC=C(OC3=C(OC4=C(F)C(F)=C(OC5=C(C[N+]6=CN(C)C=C6)C=C(OC7=C(C)C=CC=C7C[N+]8=CN(C)C=C8)C=C5C[N+]9=CN(C)C=C9)C(F)=C4F)C=C([*])C=C3)C=C2)=O)C=C1,*CC*,95,5,0,N/A,N/A,*CC*,*CC*,*CC*,0,0,0,N/A,N/A,N/A,100,1,60,,WU(wt%),0,58.78,https://doi.org/10.1016/j.memsci.2016.04.054
PAES,Im,PAES-5-IMPPO,[*]C1=CC=C(S(=O)(C2=CC=C(OC3=CC=C(C(C(F)(F)F)(C4=CC=C(O[*])C=C4)C(F)(F)F)C=C3)C=C2)=O)C=C1,[*]C1=CC=C(S(=O)(C2=CC=C(OC3=C(OC4=C(F)C(F)=C(OC5=C(C[N+]6=CN(C)C=C6)C=C(OC7=C(C)C=CC=C7C[N+]8=CN(C)C=C8)C=C5C[N+]9=CN(C)C=C9)C(F)=C4F)C=C([*])C=C3)C=C2)=O)C=C1,*CC*,95,5,0,N/A,N/A,*CC*,*CC*,*CC*,0,0,0,N/A,N/A,N/A,100,1,80,,WU(wt%),0,72.62,https://doi.org/10.1016/j.memsci.2016.04.054
PAES,Im,PAES-10-IMPPO,[*]C1=CC=C(S(=O)(C2=CC=C(OC3=CC=C(C(C(F)(F)F)(C4=CC=C(O[*])C=C4)C(F)(F)F)C=C3)C=C2)=O)C=C1,[*]C1=CC=C(S(=O)(C2=CC=C(OC3=C(OC4=C(F)C(F)=C(OC5=C(C[N+]6=CN(C)C=C6)C=C(OC7=C(C)C=CC=C7C[N+]8=CN(C)C=C8)C=C5C[N+]9=CN(C)C=C9)C(F)=C4F)C=C([*])C=C3)C=C2)=O)C=C1,*CC*,90,10,0,N/A,N/A,*CC*,*CC*,*CC*,0,0,0,N/A,N/A,N/A,100,1,30,,WU(wt%),0,83.29,https://doi.org/10.1016/j.memsci.2016.04.054
PAES,Im,PAES-512.5-IMPPO,[*]C1=CC=C(S(=O)(C2=CC=C(OC3=CC=C(C(C(F)(F)F)(C4=CC=C(O[*])C=C4)C(F)(F)F)C=C3)C=C2)=O)C=C1,[*]C1=CC=C(S(=O)(C2=CC=C(OC3=C(OC4=C(F)C(F)=C(OC5=C(C[N+]6=CN(C)C=C6)C=C(OC7=C(C)C=CC=C7C[N+]8=CN(C)C=C8)C=C5C[N+]9=CN(C)C=C9)C(F)=C4F)C=C([*])C=C3)C=C2)=O)C=C1,*CC*,87.5,12.5,0,N/A,N/A,*CC*,*CC*,*CC*,0,0,0,N/A,N/A,N/A,100,1,30,,WU(wt%),0,104.35,https://doi.org/10.1016/j.memsci.2016.04.054
PAES,Im,PAES-10-IMPPO,[*]C1=CC=C(S(=O)(C2=CC=C(OC3=CC=C(C(C(F)(F)F)(C4=CC=C(O[*])C=C4)C(F)(F)F)C=C3)C=C2)=O)C=C1,[*]C1=CC=C(S(=O)(C2=CC=C(OC3=C(OC4=C(F)C(F)=C(OC5=C(C[N+]6=CN(C)C=C6)C=C(OC7=C(C)C=CC=C7C[N+]8=CN(C)C=C8)C=C5C[N+]9=CN(C)C=C9)C(F)=C4F)C=C([*])C=C3)C=C2)=O)C=C1,*CC*,90,10,0,N/A,N/A,*CC*,*CC*,*CC*,0,0,0,N/A,N/A,N/A,100,1,60,,WU(wt%),0,105.31,https://doi.org/10.1016/j.memsci.2016.04.054
PAES,Im,PAES-10-IMPPO,[*]C1=CC=C(S(=O)(C2=CC=C(OC3=CC=C(C(C(F)(F)F)(C4=CC=C(O[*])C=C4)C(F)(F)F)C=C3)C=C2)=O)C=C1,[*]C1=CC=C(S(=O)(C2=CC=C(OC3=C(OC4=C(F)C(F)=C(OC5=C(C[N+]6=CN(C)C=C6)C=C(OC7=C(C)C=CC=C7C[N+]8=CN(C)C=C8)C=C5C[N+]9=CN(C)C=C9)C(F)=C4F)C=C([*])C=C3)C=C2)=O)C=C1,*CC*,90,10,0,N/A,N/A,*CC*,*CC*,*CC*,0,0,0,N/A,N/A,N/A,100,1,80,,WU(wt%),0,117.24,https://doi.org/10.1016/j.memsci.2016.04.054
PAES,Im,PAES-512.5-IMPPO,[*]C1=CC=C(S(=O)(C2=CC=C(OC3=CC=C(C(C(F)(F)F)(C4=CC=C(O[*])C=C4)C(F)(F)F)C=C3)C=C2)=O)C=C1,[*]C1=CC=C(S(=O)(C2=CC=C(OC3=C(OC4=C(F)C(F)=C(OC5=C(C[N+]6=CN(C)C=C6)C=C(OC7=C(C)C=CC=C7C[N+]8=CN(C)C=C8)C=C5C[N+]9=CN(C)C=C9)C(F)=C4F)C=C([*])C=C3)C=C2)=O)C=C1,*CC*,87.5,12.5,0,N/A,N/A,*CC*,*CC*,*CC*,0,0,0,N/A,N/A,N/A,100,1,60,,WU(wt%),0,125.27,https://doi.org/10.1016/j.memsci.2016.04.054
PAES,Im,PAES-15-IMPPO,[*]C1=CC=C(S(=O)(C2=CC=C(OC3=CC=C(C(C(F)(F)F)(C4=CC=C(O[*])C=C4)C(F)(F)F)C=C3)C=C2)=O)C=C1,[*]C1=CC=C(S(=O)(C2=CC=C(OC3=C(OC4=C(F)C(F)=C(OC5=C(C[N+]6=CN(C)C=C6)C=C(OC7=C(C)C=CC=C7C[N+]8=CN(C)C=C8)C=C5C[N+]9=CN(C)C=C9)C(F)=C4F)C=C([*])C=C3)C=C2)=O)C=C1,*CC*,85,15,0,N/A,N/A,*CC*,*CC*,*CC*,0,0,0,N/A,N/A,N/A,100,1,30,,WU(wt%),0,127.74,https://doi.org/10.1016/j.memsci.2016.04.054
PAES,Im,PAES-512.5-IMPPO,[*]C1=CC=C(S(=O)(C2=CC=C(OC3=CC=C(C(C(F)(F)F)(C4=CC=C(O[*])C=C4)C(F)(F)F)C=C3)C=C2)=O)C=C1,[*]C1=CC=C(S(=O)(C2=CC=C(OC3=C(OC4=C(F)C(F)=C(OC5=C(C[N+]6=CN(C)C=C6)C=C(OC7=C(C)C=CC=C7C[N+]8=CN(C)C=C8)C=C5C[N+]9=CN(C)C=C9)C(F)=C4F)C=C([*])C=C3)C=C2)=O)C=C1,*CC*,87.5,12.5,0,N/A,N/A,*CC*,*CC*,*CC*,0,0,0,N/A,N/A,N/A,100,1,80,,WU(wt%),0,134.9,https://doi.org/10.1016/j.memsci.2016.04.054
PAES,Im,PAES-15-IMPPO,[*]C1=CC=C(S(=O)(C2=CC=C(OC3=CC=C(C(C(F)(F)F)(C4=CC=C(O[*])C=C4)C(F)(F)F)C=C3)C=C2)=O)C=C1,[*]C1=CC=C(S(=O)(C2=CC=C(OC3=C(OC4=C(F)C(F)=C(OC5=C(C[N+]6=CN(C)C=C6)C=C(OC7=C(C)C=CC=C7C[N+]8=CN(C)C=C8)C=C5C[N+]9=CN(C)C=C9)C(F)=C4F)C=C([*])C=C3)C=C2)=O)C=C1,*CC*,85,15,0,N/A,N/A,*CC*,*CC*,*CC*,0,0,0,N/A,N/A,N/A,100,1,60,,WU(wt%),0,145.21,https://doi.org/10.1016/j.memsci.2016.04.054
PAES,Im,PAES-15-IMPPO,[*]C1=CC=C(S(=O)(C2=CC=C(OC3=CC=C(C(C(F)(F)F)(C4=CC=C(O[*])C=C4)C(F)(F)F)C=C3)C=C2)=O)C=C1,[*]C1=CC=C(S(=O)(C2=CC=C(OC3=C(OC4=C(F)C(F)=C(OC5=C(C[N+]6=CN(C)C=C6)C=C(OC7=C(C)C=CC=C7C[N+]8=CN(C)C=C8)C=C5C[N+]9=CN(C)C=C9)C(F)=C4F)C=C([*])C=C3)C=C2)=O)C=C1,*CC*,85,15,0,N/A,N/A,*CC*,*CC*,*CC*,0,0,0,N/A,N/A,N/A,100,1,80,,WU(wt%),0,159.93,https://doi.org/10.1016/j.memsci.2016.04.054
PAES,Im,PAES-15-IMPPO,[*]C1=CC=C(S(=O)(C2=CC=C(OC3=CC=C(C(C(F)(F)F)(C4=CC=C(O[*])C=C4)C(F)(F)F)C=C3)C=C2)=O)C=C1,[*]C1=CC=C(S(=O)(C2=CC=C(OC3=C(OC4=C(F)C(F)=C(OC5=C(C[N+]6=CN(C)C=C6)C=C(OC7=C(C)C=CC=C7C[N+]8=CN(C)C=C8)C=C5C[N+]9=CN(C)C=C9)C(F)=C4F)C=C([*])C=C3)C=C2)=O)C=C1,*CC*,85,15,0,N/A,N/A,*CC*,*CC*,*CC*,0,0,0,N/A,N/A,N/A,100,1,25,,YM(MPa),0,522,https://doi.org/10.1016/j.memsci.2016.04.054
PAES,Im,PAES-512.5-IMPPO,[*]C1=CC=C(S(=O)(C2=CC=C(OC3=CC=C(C(C(F)(F)F)(C4=CC=C(O[*])C=C4)C(F)(F)F)C=C3)C=C2)=O)C=C1,[*]C1=CC=C(S(=O)(C2=CC=C(OC3=C(OC4=C(F)C(F)=C(OC5=C(C[N+]6=CN(C)C=C6)C=C(OC7=C(C)C=CC=C7C[N+]8=CN(C)C=C8)C=C5C[N+]9=CN(C)C=C9)C(F)=C4F)C=C([*])C=C3)C=C2)=O)C=C1,*CC*,87.5,12.5,0,N/A,N/A,*CC*,*CC*,*CC*,0,0,0,N/A,N/A,N/A,100,1,25,,YM(MPa),0,746,https://doi.org/10.1016/j.memsci.2016.04.054
PAES,Im,PAES-10-IMPPO,[*]C1=CC=C(S(=O)(C2=CC=C(OC3=CC=C(C(C(F)(F)F)(C4=CC=C(O[*])C=C4)C(F)(F)F)C=C3)C=C2)=O)C=C1,[*]C1=CC=C(S(=O)(C2=CC=C(OC3=C(OC4=C(F)C(F)=C(OC5=C(C[N+]6=CN(C)C=C6)C=C(OC7=C(C)C=CC=C7C[N+]8=CN(C)C=C8)C=C5C[N+]9=CN(C)C=C9)C(F)=C4F)C=C([*])C=C3)C=C2)=O)C=C1,*CC*,90,10,0,N/A,N/A,*CC*,*CC*,*CC*,0,0,0,N/A,N/A,N/A,100,1,25,,YM(MPa),0,1068,https://doi.org/10.1016/j.memsci.2016.04.054
PAES,Im,PAES-5-IMPPO,[*]C1=CC=C(S(=O)(C2=CC=C(OC3=CC=C(C(C(F)(F)F)(C4=CC=C(O[*])C=C4)C(F)(F)F)C=C3)C=C2)=O)C=C1,[*]C1=CC=C(S(=O)(C2=CC=C(OC3=C(OC4=C(F)C(F)=C(OC5=C(C[N+]6=CN(C)C=C6)C=C(OC7=C(C)C=CC=C7C[N+]8=CN(C)C=C8)C=C5C[N+]9=CN(C)C=C9)C(F)=C4F)C=C([*])C=C3)C=C2)=O)C=C1,*CC*,95,5,0,N/A,N/A,*CC*,*CC*,*CC*,0,0,0,N/A,N/A,N/A,100,1,25,,YM(MPa),0,1431,https://doi.org/10.1016/j.memsci.2016.04.054
PPO,TMA,QAPPO,CCCCCCCCCCCCCCCCCC[N+](C)(C)CCCCCC[N+](C)(C)Cc1cc(*)cc(C)c1O*.[Br-],Cc1cc(*)cc(C)c1O*,*CC*,88,12,0,N/A,N/A,*CC*,*CC*,*CC*,0,0,0,N/A,0,N/A,100,0,25,1.37,EB(%),0,8.5,https://doi.org/10.1016/j.memsci.2016.05.058
PPO,TMA,Comb,*C1=CC(C[N+](C)(C)C)=C(C(C)=C1)O*.[Br-],*C1=CC(C)=C(C(C)=C1)O*,*CC*,75,25,0,N/A,N/A,*CC*,*CC*,*CC*,0,0,0,N/A,0,N/A,100,0,25,1.99,EB(%),0,9.4,https://doi.org/10.1016/j.memsci.2016.05.058
PPO,TMA,QAPPO,CCCCCCCCCCCCCCCCCC[N+](C)(C)CCCCCC[N+](C)(C)Cc1cc(*)cc(C)c1O*.[Br-],Cc1cc(*)cc(C)c1O*,*CC*,81,19,0,N/A,N/A,*CC*,*CC*,*CC*,0,0,0,N/A,0,N/A,100,0,25,1.66,EB(%),0,9.4,https://doi.org/10.1016/j.memsci.2016.05.058
PPO,TMA,QAPPO,CCCCCCCCCCCCCCCCCC[N+](C)(C)CCCCCC[N+](C)(C)Cc1cc(*)cc(C)c1O*.[Br-],Cc1cc(*)cc(C)c1O*,*CC*,74,26,0,N/A,N/A,*CC*,*CC*,*CC*,0,0,0,N/A,0,N/A,100,1,25,1.98,EB(%),0,27.5,https://doi.org/10.1016/j.memsci.2016.05.058
PPO,TMA,Comb,*C1=CC(C[N+](C)(C)C)=C(C(C)=C1)O*.[Br-],Cc1cc(*)cc(C)c1O*,*CC*,75,25,0,N/A,N/A,*CC*,*CC*,*CC*,0,0,0,KOH,1,N/A,100,1,60,,OHCond(mS/cm),260,12.5,https://doi.org/10.1016/j.memsci.2016.05.058
PPO,TMA,Comb,*C1=CC(C[N+](C)(C)C)=C(C(C)=C1)O*.[Br-],Cc1cc(*)cc(C)c1O*,*CC*,64,36,0,N/A,N/A,*CC*,*CC*,*CC*,0,0,0,N/A,0,N/A,100,1,25,1.47,OHCond(mS/cm),0,12.9,https://doi.org/10.1016/j.memsci.2016.05.058
PPO,TMA,QAPPO,CCCCCCCCCCCCCCCCCC[N+](C)(C)CCCCCC[N+](C)(C)Cc1cc(*)cc(C)c1O*.[Br-],Cc1cc(*)cc(C)c1O*,*CC*,88,12,0,N/A,N/A,*CC*,*CC*,*CC*,0,0,0,N/A,0,N/A,100,1,25,1.37,OHCond(mS/cm),0,14.2,https://doi.org/10.1016/j.memsci.2016.05.058
PPO,TMA,Comb,*C1=CC(C[N+](C)(C)C)=C(C(C)=C1)O*.[Br-],Cc1cc(*)cc(C)c1O*,*CC*,75,25,0,N/A,N/A,*CC*,*CC*,*CC*,0,0,0,KOH,1,N/A,100,1,60,,OHCond(mS/cm),200,16.5,https://doi.org/10.1016/j.memsci.2016.05.058
PPO,TMA,Comb,*C1=CC(C[N+](C)(C)C)=C(C(C)=C1)O*.[Br-],Cc1cc(*)cc(C)c1O*,*CC*,75,25,0,N/A,N/A,*CC*,*CC*,*CC*,0,0,0,KOH,1,N/A,100,1,60,,OHCond(mS/cm),155,16.9,https://doi.org/10.1016/j.memsci.2016.05.058
PPO,TMA,Comb,*C1=CC(C[N+](C)(C)C)=C(C(C)=C1)O*.[Br-],Cc1cc(*)cc(C)c1O*,*CC*,75,25,0,N/A,N/A,*CC*,*CC*,*CC*,0,0,0,KOH,1,N/A,100,1,60,,OHCond(mS/cm),108,18,https://doi.org/10.1016/j.memsci.2016.05.058
PPO,TMA,Comb,*C1=CC(C[N+](C)(C)C)=C(C(C)=C1)O*.[Br-],Cc1cc(*)cc(C)c1O*,*CC*,67,33,0,N/A,N/A,*CC*,*CC*,*CC*,0,0,0,N/A,0,N/A,100,1,25,1.62,OHCond(mS/cm),0,18.6,https://doi.org/10.1016/j.memsci.2016.05.058
PPO,TMA,Comb,*C1=CC(C[N+](C)(C)C)=C(C(C)=C1)O*.[Br-],Cc1cc(*)cc(C)c1O*,*CC*,75,25,0,N/A,N/A,*CC*,*CC*,*CC*,0,0,0,KOH,1,N/A,100,1,60,,OHCond(mS/cm),132,19.1,https://doi.org/10.1016/j.memsci.2016.05.058
PPO,TMA,Comb,*C1=CC(C[N+](C)(C)C)=C(C(C)=C1)O*.[Br-],Cc1cc(*)cc(C)c1O*,*CC*,75,25,0,N/A,N/A,*CC*,*CC*,*CC*,0,0,0,KOH,1,N/A,100,1,60,,OHCond(mS/cm),84,20.2,https://doi.org/10.1016/j.memsci.2016.05.058
PPO,TMA,Comb,*C1=CC(C[N+](C)(C)C)=C(C(C)=C1)O*.[Br-],Cc1cc(*)cc(C)c1O*,*CC*,75,25,0,N/A,N/A,*CC*,*CC*,*CC*,0,0,0,KOH,1,N/A,100,1,60,,OHCond(mS/cm),60,22,https://doi.org/10.1016/j.memsci.2016.05.058
PPO,TMA,Comb,*C1=CC(C[N+](C)(C)C)=C(C(C)=C1)O*.[Br-],Cc1cc(*)cc(C)c1O*,*CC*,75,25,0,N/A,N/A,*CC*,*CC*,*CC*,0,0,0,KOH,1,N/A,100,1,60,,OHCond(mS/cm),36,23.1,https://doi.org/10.1016/j.memsci.2016.05.058
PPO,TMA,QAPPO,CCCCCCCCCCCCCCCCCC[N+](C)(C)CCCCCC[N+](C)(C)Cc1cc(*)cc(C)c1O*.[Br-],Cc1cc(*)cc(C)c1O*,*CC*,81,19,0,N/A,N/A,*CC*,*CC*,*CC*,0,0,0,N/A,0,N/A,100,0,25,1.66,OHCond(mS/cm),0,23.3,https://doi.org/10.1016/j.memsci.2016.05.058
PPO,TMA,Comb,*C1=CC(C[N+](C)(C)C)=C(C(C)=C1)O*.[Br-],Cc1cc(*)cc(C)c1O*,*CC*,75,25,0,N/A,N/A,*CC*,*CC*,*CC*,0,0,0,KOH,1,N/A,100,1,60,,OHCond(mS/cm),10,24,https://doi.org/10.1016/j.memsci.2016.05.058
PPO,TMA,Comb,*C1=CC(C[N+](C)(C)C)=C(C(C)=C1)O*.[Br-],Cc1cc(*)cc(C)c1O*,*CC*,73,27,0,N/A,N/A,*CC*,*CC*,*CC*,0,0,0,N/A,0,N/A,100,1,25,1.88,OHCond(mS/cm),0,29.5,https://doi.org/10.1016/j.memsci.2016.05.058
PPO,TMA,Comb,*C1=CC(C[N+](C)(C)C)=C(C(C)=C1)O*.[Br-],Cc1cc(*)cc(C)c1O*,*CC*,75,25,0,N/A,N/A,*CC*,*CC*,*CC*,0,0,0,N/A,0,N/A,100,1,25,1.99,OHCond(mS/cm),0,32.9,https://doi.org/10.1016/j.memsci.2016.05.058
PPO,TMA,Comb,*C1=CC(C[N+](C)(C)C)=C(C(C)=C1)O*.[Br-],Cc1cc(*)cc(C)c1O*,*CC*,75,25,0,N/A,N/A,*CC*,*CC*,*CC*,0,0,0,KOH,1,N/A,100,1,60,2,OHCond(mS/cm),0,32.9,https://doi.org/10.1016/j.memsci.2016.05.058
PPO,TMA,Comb,*C1=CC(C[N+](C)(C)C)=C(C(C)=C1)O*.[Br-],Cc1cc(*)cc(C)c1O*,*CC*,75,25,0,N/A,N/A,*CC*,*CC*,*CC*,0,0,0,N/A,0,N/A,100,1,30,1.99,OHCond(mS/cm),0,33.8,https://doi.org/10.1016/j.memsci.2016.05.058
PPO,TMA,QAPPO,CCCCCCCCCCCCCCCCCC[N+](C)(C)CCCCCC[N+](C)(C)Cc1cc(*)cc(C)c1O*.[Br-],Cc1cc(*)cc(C)c1O*,*CC*,74,26,0,N/A,N/A,*CC*,*CC*,*CC*,0,0,0,KOH,1,N/A,100,1,60,,OHCond(mS/cm),170,35.8,https://doi.org/10.1016/j.memsci.2016.05.058
PPO,TMA,QAPPO,CCCCCCCCCCCCCCCCCC[N+](C)(C)CCCCCC[N+](C)(C)Cc1cc(*)cc(C)c1O*.[Br-],Cc1cc(*)cc(C)c1O*,*CC*,74,26,0,N/A,N/A,*CC*,*CC*,*CC*,0,0,0,KOH,1,N/A,100,1,60,,OHCond(mS/cm),72,36.3,https://doi.org/10.1016/j.memsci.2016.05.058
PPO,TMA,QAPPO,CCCCCCCCCCCCCCCCCC[N+](C)(C)CCCCCC[N+](C)(C)Cc1cc(*)cc(C)c1O*.[Br-],Cc1cc(*)cc(C)c1O*,*CC*,74,26,0,N/A,N/A,*CC*,*CC*,*CC*,0,0,0,KOH,1,N/A,100,1,60,,OHCond(mS/cm),312,36.4,https://doi.org/10.1016/j.memsci.2016.05.058
PPO,TMA,QAPPO,CCCCCCCCCCCCCCCCCC[N+](C)(C)CCCCCC[N+](C)(C)Cc1cc(*)cc(C)c1O*.[Br-],Cc1cc(*)cc(C)c1O*,*CC*,74,26,0,N/A,N/A,*CC*,*CC*,*CC*,0,0,0,KOH,1,N/A,100,1,60,,OHCond(mS/cm),384,36.6,https://doi.org/10.1016/j.memsci.2016.05.058
PPO,TMA,QAPPO,CCCCCCCCCCCCCCCCCC[N+](C)(C)CCCCCC[N+](C)(C)Cc1cc(*)cc(C)c1O*.[Br-],Cc1cc(*)cc(C)c1O*,*CC*,74,26,0,N/A,N/A,*CC*,*CC*,*CC*,0,0,0,KOH,1,N/A,100,1,60,,OHCond(mS/cm),240,37.5,https://doi.org/10.1016/j.memsci.2016.05.058
PPO,TMA,QAPPO,CCCCCCCCCCCCCCCCCC[N+](C)(C)CCCCCC[N+](C)(C)Cc1cc(*)cc(C)c1O*.[Br-],Cc1cc(*)cc(C)c1O*,*CC*,74,26,0,N/A,N/A,*CC*,*CC*,*CC*,0,0,0,KOH,1,N/A,100,1,60,,OHCond(mS/cm),48,38.9,https://doi.org/10.1016/j.memsci.2016.05.058
PPO,TMA,Comb,*C1=CC(C[N+](C)(C)C)=C(C(C)=C1)O*.[Br-],Cc1cc(*)cc(C)c1O*,*CC*,75,25,0,N/A,N/A,*CC*,*CC*,*CC*,0,0,0,N/A,0,N/A,100,1,40,1.99,OHCond(mS/cm),0,39.1,https://doi.org/10.1016/j.memsci.2016.05.058
PPO,TMA,QAPPO,CCCCCCCCCCCCCCCCCC[N+](C)(C)CCCCCC[N+](C)(C)Cc1cc(*)cc(C)c1O*.[Br-],Cc1cc(*)cc(C)c1O*,*CC*,74,26,0,N/A,N/A,*CC*,*CC*,*CC*,0,0,0,KOH,1,N/A,100,1,60,,OHCond(mS/cm),25,42.8,https://doi.org/10.1016/j.memsci.2016.05.058
PPO,TMA,Comb,*C1=CC(C[N+](C)(C)C)=C(C(C)=C1)O*.[Br-],Cc1cc(*)cc(C)c1O*,*CC*,75,25,0,N/A,N/A,*CC*,*CC*,*CC*,0,0,0,N/A,0,N/A,100,1,60,1.99,OHCond(mS/cm),0,46.9,https://doi.org/10.1016/j.memsci.2016.05.058
PPO,TMA,QAPPO,CCCCCCCCCCCCCCCCCC[N+](C)(C)CCCCCC[N+](C)(C)Cc1cc(*)cc(C)c1O*.[Br-],Cc1cc(*)cc(C)c1O*,*CC*,74,26,0,N/A,N/A,*CC*,*CC*,*CC*,0,0,0,N/A,0,N/A,100,1,25,1.98,OHCond(mS/cm),0,47,https://doi.org/10.1016/j.memsci.2016.05.058
PPO,TMA,Comb,*C1=CC(C[N+](C)(C)C)=C(C(C)=C1)O*.[Br-],*C1=CC(C)=C(C(C)=C1)O*,*CC*,75,25,0,N/A,N/A,*CC*,*CC*,*CC*,0,0,0,N/A,0,N/A,100,0,80,1.99,OHCond(mS/cm),0,54.6,https://doi.org/10.1016/j.memsci.2016.05.058
PPO,TMA,QAPPO,CCCCCCCCCCCCCCCCCC[N+](C)(C)CCCCCC[N+](C)(C)Cc1cc(*)cc(C)c1O*.[Br-],Cc1cc(*)cc(C)c1O*,*CC*,74,26,0,N/A,N/A,*CC*,*CC*,*CC*,0,0,0,KOH,1,N/A,100,1,60,1.98,OHCond(mS/cm),0,55.7,https://doi.org/10.1016/j.memsci.2016.05.058
PPO,TMA,QAPPO,CCCCCCCCCCCCCCCCCC[N+](C)(C)CCCCCC[N+](C)(C)Cc1cc(*)cc(C)c1O*.[Br-],Cc1cc(*)cc(C)c1O*,*CC*,74,26,0,N/A,N/A,*CC*,*CC*,*CC*,0,0,0,N/A,0,N/A,100,1,40,1.98,OHCond(mS/cm),0,67,https://doi.org/10.1016/j.memsci.2016.05.058
PPO,TMA,QAPPO,CCCCCCCCCCCCCCCCCC[N+](C)(C)CCCCCC[N+](C)(C)Cc1cc(*)cc(C)c1O*.[Br-],Cc1cc(*)cc(C)c1O*,*CC*,74,26,0,N/A,N/A,*CC*,*CC*,*CC*,0,0,0,N/A,0,N/A,100,1,60,1.98,OHCond(mS/cm),0,74.2,https://doi.org/10.1016/j.memsci.2016.05.058
PPO,TMA,QAPPO,CCCCCCCCCCCCCCCCCC[N+](C)(C)CCCCCC[N+](C)(C)Cc1cc(*)cc(C)c1O*.[Br-],Cc1cc(*)cc(C)c1O*,*CC*,74,26,0,N/A,N/A,*CC*,*CC*,*CC*,0,0,0,N/A,0,N/A,100,1,80,1.98,OHCond(mS/cm),0,85.1,https://doi.org/10.1016/j.memsci.2016.05.058
PPO,TMA,QAPPO,CCCCCCCCCCCCCCCCCC[N+](C)(C)CCCCCC[N+](C)(C)Cc1cc(*)cc(C)c1O*.[Br-],Cc1cc(*)cc(C)c1O*,*CC*,88,12,0,N/A,N/A,*CC*,*CC*,*CC*,0,0,0,N/A,0,N/A,100,1,25,1.37,Swelling(%),0,5.6,https://doi.org/10.1016/j.memsci.2016.05.058
PPO,TMA,Comb,*C1=CC(C[N+](C)(C)C)=C(C(C)=C1)O*.[Br-],Cc1cc(*)cc(C)c1O*,*CC*,64,36,0,N/A,N/A,*CC*,*CC*,*CC*,0,0,0,N/A,0,N/A,100,1,25,1.47,Swelling(%),0,9.1,https://doi.org/10.1016/j.memsci.2016.05.058
PPO,TMA,QAPPO,CCCCCCCCCCCCCCCCCC[N+](C)(C)CCCCCC[N+](C)(C)Cc1cc(*)cc(C)c1O*.[Br-],Cc1cc(*)cc(C)c1O*,*CC*,81,19,0,N/A,N/A,*CC*,*CC*,*CC*,0,0,0,N/A,0,N/A,100,1,25,1.66,Swelling(%),0,13.2,https://doi.org/10.1016/j.memsci.2016.05.058
PPO,TMA,Comb,*C1=CC(C[N+](C)(C)C)=C(C(C)=C1)O*.[Br-],Cc1cc(*)cc(C)c1O*,*CC*,67,33,0,N/A,N/A,*CC*,*CC*,*CC*,0,0,0,N/A,0,N/A,100,1,25,1.62,Swelling(%),0,15.5,https://doi.org/10.1016/j.memsci.2016.05.058
PPO,TMA,Comb,*C1=CC(C[N+](C)(C)C)=C(C(C)=C1)O*.[Br-],Cc1cc(*)cc(C)c1O*,*CC*,73,27,0,N/A,N/A,*CC*,*CC*,*CC*,0,0,0,N/A,0,N/A,100,1,25,1.88,Swelling(%),0,21.1,https://doi.org/10.1016/j.memsci.2016.05.058
PPO,TMA,QAPPO,CCCCCCCCCCCCCCCCCC[N+](C)(C)CCCCCC[N+](C)(C)Cc1cc(*)cc(C)c1O*.[Br-],Cc1cc(*)cc(C)c1O*,*CC*,74,26,0,N/A,N/A,*CC*,*CC*,*CC*,0,0,0,N/A,0,N/A,100,1,25,1.98,Swelling(%),0,21.9,https://doi.org/10.1016/j.memsci.2016.05.058
PPO,TMA,QAPPO,CCCCCCCCCCCCCCCCCC[N+](C)(C)CCCCCC[N+](C)(C)Cc1cc(*)cc(C)c1O*.[Br-],Cc1cc(*)cc(C)c1O*,*CC*,74,26,0,N/A,N/A,*CC*,*CC*,*CC*,0,0,0,N/A,0,N/A,100,1,40,1.98,Swelling(%),0,22.2,https://doi.org/10.1016/j.memsci.2016.05.058
PPO,TMA,QAPPO,CCCCCCCCCCCCCCCCCC[N+](C)(C)CCCCCC[N+](C)(C)Cc1cc(*)cc(C)c1O*.[Br-],Cc1cc(*)cc(C)c1O*,*CC*,74,26,0,N/A,N/A,*CC*,*CC*,*CC*,0,0,0,N/A,0,N/A,100,1,60,1.98,Swelling(%),0,22.4,https://doi.org/10.1016/j.memsci.2016.05.058
PPO,TMA,QAPPO,CCCCCCCCCCCCCCCCCC[N+](C)(C)CCCCCC[N+](C)(C)Cc1cc(*)cc(C)c1O*.[Br-],Cc1cc(*)cc(C)c1O*,*CC*,74,26,0,N/A,N/A,*CC*,*CC*,*CC*,0,0,0,N/A,0,N/A,100,1,80,1.98,Swelling(%),0,24.8,https://doi.org/10.1016/j.memsci.2016.05.058
PPO,TMA,Comb,*C1=CC(C[N+](C)(C)C)=C(C(C)=C1)O*.[Br-],*C1=CC(C)=C(C(C)=C1)O*,*CC*,75,25,0,N/A,N/A,*CC*,*CC*,*CC*,0,0,0,N/A,0,N/A,100,0,25,1.99,Swelling(%),0,30.3,https://doi.org/10.1016/j.memsci.2016.05.058
PPO,TMA,QAPPO,CCCCCCCCCCCCCCCCCC[N+](C)(C)CCCCCC[N+](C)(C)Cc1cc(*)cc(C)c1O*.[Br-],Cc1cc(*)cc(C)c1O*,*CC*,74,26,0,N/A,N/A,*CC*,*CC*,*CC*,0,0,0,KOH,1,N/A,100,1,60,1.98,Swelling(%),0,45,https://doi.org/10.1016/j.memsci.2016.05.058
PPO,TMA,Comb,*C1=CC(C[N+](C)(C)C)=C(C(C)=C1)O*.[Br-],*C1=CC(C)=C(C(C)=C1)O*,*CC*,75,25,0,N/A,N/A,*CC*,*CC*,*CC*,0,0,0,N/A,0,N/A,100,0,25,1.99,TS(MPa),0,8.4,https://doi.org/10.1016/j.memsci.2016.05.058
PPO,TMA,QAPPO,CCCCCCCCCCCCCCCCCC[N+](C)(C)CCCCCC[N+](C)(C)Cc1cc(*)cc(C)c1O*.[Br-],Cc1cc(*)cc(C)c1O*,*CC*,74,26,0,N/A,N/A,*CC*,*CC*,*CC*,0,0,0,N/A,0,N/A,100,1,25,1.98,TS(MPa),0,8.4,https://doi.org/10.1016/j.memsci.2016.05.058
PPO,TMA,QAPPO,CCCCCCCCCCCCCCCCCC[N+](C)(C)CCCCCC[N+](C)(C)Cc1cc(*)cc(C)c1O*.[Br-],Cc1cc(*)cc(C)c1O*,*CC*,81,19,0,N/A,N/A,*CC*,*CC*,*CC*,0,0,0,N/A,0,N/A,100,0,25,1.66,TS(MPa),0,15.1,https://doi.org/10.1016/j.memsci.2016.05.058
PPO,TMA,QAPPO,CCCCCCCCCCCCCCCCCC[N+](C)(C)CCCCCC[N+](C)(C)Cc1cc(*)cc(C)c1O*.[Br-],Cc1cc(*)cc(C)c1O*,*CC*,88,12,0,N/A,N/A,*CC*,*CC*,*CC*,0,0,0,N/A,0,N/A,100,0,25,1.37,TS(MPa),0,20.1,https://doi.org/10.1016/j.memsci.2016.05.058
PPO,TMA,QAPPO,CCCCCCCCCCCCCCCCCC[N+](C)(C)CCCCCC[N+](C)(C)Cc1cc(*)cc(C)c1O*.[Br-],Cc1cc(*)cc(C)c1O*,*CC*,88,12,0,N/A,N/A,*CC*,*CC*,*CC*,0,0,0,N/A,0,N/A,100,1,25,1.37,WU(wt%),0,10.4,https://doi.org/10.1016/j.memsci.2016.05.058
PPO,TMA,QAPPO,CCCCCCCCCCCCCCCCCC[N+](C)(C)CCCCCC[N+](C)(C)Cc1cc(*)cc(C)c1O*.[Br-],Cc1cc(*)cc(C)c1O*,*CC*,74,26,0,N/A,N/A,*CC*,*CC*,*CC*,0,0,0,N/A,0,N/A,100,1,60,1.98,WU(wt%),0,22.4,https://doi.org/10.1016/j.memsci.2016.05.058
PPO,TMA,QAPPO,CCCCCCCCCCCCCCCCCC[N+](C)(C)CCCCCC[N+](C)(C)Cc1cc(*)cc(C)c1O*.[Br-],Cc1cc(*)cc(C)c1O*,*CC*,81,19,0,N/A,N/A,*CC*,*CC*,*CC*,0,0,0,N/A,0,N/A,100,1,25,1.66,WU(wt%),0,25.1,https://doi.org/10.1016/j.memsci.2016.05.058
PPO,TMA,Comb,*C1=CC(C[N+](C)(C)C)=C(C(C)=C1)O*.[Br-],Cc1cc(*)cc(C)c1O*,*CC*,64,36,0,N/A,N/A,*CC*,*CC*,*CC*,0,0,0,N/A,0,N/A,100,1,25,1.47,WU(wt%),0,48.7,https://doi.org/10.1016/j.memsci.2016.05.058
PPO,TMA,QAPPO,CCCCCCCCCCCCCCCCCC[N+](C)(C)CCCCCC[N+](C)(C)Cc1cc(*)cc(C)c1O*.[Br-],Cc1cc(*)cc(C)c1O*,*CC*,74,26,0,N/A,N/A,*CC*,*CC*,*CC*,0,0,0,N/A,0,N/A,100,1,40,1.98,WU(wt%),0,53.9,https://doi.org/10.1016/j.memsci.2016.05.058
PPO,TMA,QAPPO,CCCCCCCCCCCCCCCCCC[N+](C)(C)CCCCCC[N+](C)(C)Cc1cc(*)cc(C)c1O*.[Br-],Cc1cc(*)cc(C)c1O*,*CC*,74,26,0,N/A,N/A,*CC*,*CC*,*CC*,0,0,0,N/A,0,N/A,100,1,25,1.98,WU(wt%),0,54.5,https://doi.org/10.1016/j.memsci.2016.05.058
PPO,TMA,QAPPO,CCCCCCCCCCCCCCCCCC[N+](C)(C)CCCCCC[N+](C)(C)Cc1cc(*)cc(C)c1O*.[Br-],Cc1cc(*)cc(C)c1O*,*CC*,74,26,0,N/A,N/A,*CC*,*CC*,*CC*,0,0,0,N/A,0,N/A,100,1,80,1.98,WU(wt%),0,58.4,https://doi.org/10.1016/j.memsci.2016.05.058
PPO,TMA,Comb,*C1=CC(C[N+](C)(C)C)=C(C(C)=C1)O*.[Br-],Cc1cc(*)cc(C)c1O*,*CC*,67,33,0,N/A,N/A,*CC*,*CC*,*CC*,0,0,0,N/A,0,N/A,100,1,25,1.62,WU(wt%),0,73.8,https://doi.org/10.1016/j.memsci.2016.05.058
PPO,TMA,Comb,*C1=CC(C[N+](C)(C)C)=C(C(C)=C1)O*.[Br-],Cc1cc(*)cc(C)c1O*,*CC*,73,27,0,N/A,N/A,*CC*,*CC*,*CC*,0,0,0,N/A,0,N/A,100,1,25,1.88,WU(wt%),0,99.5,https://doi.org/10.1016/j.memsci.2016.05.058
PPO,TMA,Comb,*C1=CC(C[N+](C)(C)C)=C(C(C)=C1)O*.[Br-],Cc1cc(*)cc(C)c1O*,*CC*,75,25,0,N/A,N/A,*CC*,*CC*,*CC*,0,0,0,N/A,0,N/A,100,1,25,1.99,WU(wt%),0,143.6,https://doi.org/10.1016/j.memsci.2016.05.058
Polyvinyl alcohol,Im,PP-60,[*]CC(O)[*],*CC*,*CC*,100,0,0,Polyvinylbenzyl chloride,Polyvinyl Imidazolium,[*]CC(C1=CC=C(C)C=C1)[*],[*]CC(N1C=[N+](C)C=C1)[*],*CC*,60,60,0,N/A,N/A,N/A,100,1,25,,EB(%),0,5.4,https://doi.org/10.1016/j.memsci.2016.07.006
Polyvinyl alcohol,Im,PP-50,[*]CC(O)[*],*CC*,*CC*,100,0,0,Polyvinylbenzyl chloride,Polyvinyl Imidazolium,[*]CC(C1=CC=C(C)C=C1)[*],[*]CC(N1C=[N+](C)C=C1)[*],*CC*,50,50,0,N/A,N/A,N/A,100,1,25,,EB(%),0,13.1,https://doi.org/10.1016/j.memsci.2016.07.006
Polyvinyl alcohol,Im,PP-40,[*]CC(O)[*],*CC*,*CC*,100,0,0,Polyvinylbenzyl chloride,Polyvinyl Imidazolium,[*]CC(C1=CC=C(C)C=C1)[*],[*]CC(N1C=[N+](C)C=C1)[*],*CC*,40,40,0,N/A,N/A,N/A,100,1,25,,EB(%),0,43.5,https://doi.org/10.1016/j.memsci.2016.07.006
Polyvinyl alcohol,Im,PP-30,[*]CC(O)[*],*CC*,*CC*,100,0,0,Polyvinylbenzyl chloride,Polyvinyl Imidazolium,[*]CC(C1=CC=C(C)C=C1)[*],[*]CC(N1C=[N+](C)C=C1)[*],*CC*,30,30,0,N/A,N/A,N/A,100,1,25,,EB(%),0,61.8,https://doi.org/10.1016/j.memsci.2016.07.006
Polyvinyl alcohol,Im,PP-30,[*]CC(O)[*],*CC*,*CC*,100,0,0,Polyvinylbenzyl chloride,Polyvinyl Imidazolium,[*]CC(C1=CC=C(C)C=C1)[*],[*]CC(N1C=[N+](C)C=C1)[*],*CC*,30,30,0,N/A,N/A,N/A,100,1,N/A,,IEC,0,1.01,https://doi.org/10.1016/j.memsci.2016.07.006
Polyvinyl alcohol,Im,PP-40,[*]CC(O)[*],*CC*,*CC*,100,0,0,Polyvinylbenzyl chloride,Polyvinyl Imidazolium,[*]CC(C1=CC=C(C)C=C1)[*],[*]CC(N1C=[N+](C)C=C1)[*],*CC*,40,40,0,N/A,N/A,N/A,100,1,N/A,,IEC,0,1.51,https://doi.org/10.1016/j.memsci.2016.07.006
Polyvinyl alcohol,Im,PP-50,[*]CC(O)[*],*CC*,*CC*,100,0,0,Polyvinylbenzyl chloride,Polyvinyl Imidazolium,[*]CC(C1=CC=C(C)C=C1)[*],[*]CC(N1C=[N+](C)C=C1)[*],*CC*,50,50,0,N/A,N/A,N/A,100,1,N/A,,IEC,0,1.86,https://doi.org/10.1016/j.memsci.2016.07.006
Polyvinyl alcohol,Im,PP-60,[*]CC(O)[*],*CC*,*CC*,100,0,0,Polyvinylbenzyl chloride,Polyvinyl Imidazolium,[*]CC(C1=CC=C(C)C=C1)[*],[*]CC(N1C=[N+](C)C=C1)[*],*CC*,60,60,0,N/A,N/A,N/A,100,1,N/A,,IEC,0,2.63,https://doi.org/10.1016/j.memsci.2016.07.006
Polyvinyl alcohol,Im,PP-30,[*]CC(O)[*],*CC*,*CC*,100,0,0,Polyvinylbenzyl chloride,Polyvinyl Imidazolium,[*]CC(C1=CC=C(C)C=C1)[*],[*]CC(N1C=[N+](C)C=C1)[*],*CC*,30,30,0,N/A,N/A,N/A,100,1,30,,OHCond(mS/cm),0,9.47,https://doi.org/10.1016/j.memsci.2016.07.006
Polyvinyl alcohol,Im,PP-40,[*]CC(O)[*],*CC*,*CC*,100,0,0,Polyvinylbenzyl chloride,Polyvinyl Imidazolium,[*]CC(C1=CC=C(C)C=C1)[*],[*]CC(N1C=[N+](C)C=C1)[*],*CC*,40,40,0,N/A,N/A,N/A,100,1,30,,OHCond(mS/cm),0,13.11,https://doi.org/10.1016/j.memsci.2016.07.006
Polyvinyl alcohol,Im,PP-30,[*]CC(O)[*],*CC*,*CC*,100,0,0,Polyvinylbenzyl chloride,Polyvinyl Imidazolium,[*]CC(C1=CC=C(C)C=C1)[*],[*]CC(N1C=[N+](C)C=C1)[*],*CC*,30,30,0,N/A,N/A,N/A,100,1,40,,OHCond(mS/cm),0,13.32,https://doi.org/10.1016/j.memsci.2016.07.006
Polyvinyl alcohol,Im,PP-40,[*]CC(O)[*],*CC*,*CC*,100,0,0,Polyvinylbenzyl chloride,Polyvinyl Imidazolium,[*]CC(C1=CC=C(C)C=C1)[*],[*]CC(N1C=[N+](C)C=C1)[*],*CC*,40,40,0,N/A,N/A,N/A,100,1,40,,OHCond(mS/cm),0,17.3,https://doi.org/10.1016/j.memsci.2016.07.006
Polyvinyl alcohol,Im,PP-30,[*]CC(O)[*],*CC*,*CC*,100,0,0,Polyvinylbenzyl chloride,Polyvinyl Imidazolium,[*]CC(C1=CC=C(C)C=C1)[*],[*]CC(N1C=[N+](C)C=C1)[*],*CC*,30,30,0,N/A,N/A,N/A,100,1,50,,OHCond(mS/cm),0,17.75,https://doi.org/10.1016/j.memsci.2016.07.006
Polyvinyl alcohol,Im,PP-60,[*]CC(O)[*],*CC*,*CC*,100,0,0,Polyvinylbenzyl chloride,Polyvinyl Imidazolium,[*]CC(C1=CC=C(C)C=C1)[*],[*]CC(N1C=[N+](C)C=C1)[*],*CC*,60,60,0,N/A,N/A,N/A,100,1,30,,OHCond(mS/cm),0,18.91,https://doi.org/10.1016/j.memsci.2016.07.006
Polyvinyl alcohol,Im,PP-60,[*]CC(O)[*],*CC*,*CC*,100,0,0,Polyvinylbenzyl chloride,Polyvinyl Imidazolium,[*]CC(C1=CC=C(C)C=C1)[*],[*]CC(N1C=[N+](C)C=C1)[*],*CC*,60,60,0,N/A,N/A,N/A,100,1,40,,OHCond(mS/cm),0,20.75,https://doi.org/10.1016/j.memsci.2016.07.006
Polyvinyl alcohol,Im,PP-50,[*]CC(O)[*],*CC*,*CC*,100,0,0,Polyvinylbenzyl chloride,Polyvinyl Imidazolium,[*]CC(C1=CC=C(C)C=C1)[*],[*]CC(N1C=[N+](C)C=C1)[*],*CC*,50,50,0,N/A,N/A,N/A,100,1,30,,OHCond(mS/cm),0,21.92,https://doi.org/10.1016/j.memsci.2016.07.006
Polyvinyl alcohol,Im,PP-30,[*]CC(O)[*],*CC*,*CC*,100,0,0,Polyvinylbenzyl chloride,Polyvinyl Imidazolium,[*]CC(C1=CC=C(C)C=C1)[*],[*]CC(N1C=[N+](C)C=C1)[*],*CC*,30,30,0,N/A,N/A,N/A,100,1,60,,OHCond(mS/cm),0,22.92,https://doi.org/10.1016/j.memsci.2016.07.006
Polyvinyl alcohol,Im,PP-40,[*]CC(O)[*],*CC*,*CC*,100,0,0,Polyvinylbenzyl chloride,Polyvinyl Imidazolium,[*]CC(C1=CC=C(C)C=C1)[*],[*]CC(N1C=[N+](C)C=C1)[*],*CC*,40,40,0,N/A,N/A,N/A,100,1,50,,OHCond(mS/cm),0,23.38,https://doi.org/10.1016/j.memsci.2016.07.006
Polyvinyl alcohol,Im,PP-50,[*]CC(O)[*],*CC*,*CC*,100,0,0,Polyvinylbenzyl chloride,Polyvinyl Imidazolium,[*]CC(C1=CC=C(C)C=C1)[*],[*]CC(N1C=[N+](C)C=C1)[*],*CC*,50,50,0,N/A,N/A,N/A,100,1,40,,OHCond(mS/cm),0,25.39,https://doi.org/10.1016/j.memsci.2016.07.006
Polyvinyl alcohol,Im,PP-60,[*]CC(O)[*],*CC*,*CC*,100,0,0,Polyvinylbenzyl chloride,Polyvinyl Imidazolium,[*]CC(C1=CC=C(C)C=C1)[*],[*]CC(N1C=[N+](C)C=C1)[*],*CC*,60,60,0,N/A,N/A,N/A,100,1,50,,OHCond(mS/cm),0,28.93,https://doi.org/10.1016/j.memsci.2016.07.006
Polyvinyl alcohol,Im,PP-30,[*]CC(O)[*],*CC*,*CC*,100,0,0,Polyvinylbenzyl chloride,Polyvinyl Imidazolium,[*]CC(C1=CC=C(C)C=C1)[*],[*]CC(N1C=[N+](C)C=C1)[*],*CC*,30,30,0,N/A,N/A,N/A,100,1,70,,OHCond(mS/cm),0,29.37,https://doi.org/10.1016/j.memsci.2016.07.006
Polyvinyl alcohol,Im,PP-40,[*]CC(O)[*],*CC*,*CC*,100,0,0,Polyvinylbenzyl chloride,Polyvinyl Imidazolium,[*]CC(C1=CC=C(C)C=C1)[*],[*]CC(N1C=[N+](C)C=C1)[*],*CC*,40,40,0,N/A,N/A,N/A,100,1,60,,OHCond(mS/cm),0,29.57,https://doi.org/10.1016/j.memsci.2016.07.006
Polyvinyl alcohol,Im,PP-50,[*]CC(O)[*],*CC*,*CC*,100,0,0,Polyvinylbenzyl chloride,Polyvinyl Imidazolium,[*]CC(C1=CC=C(C)C=C1)[*],[*]CC(N1C=[N+](C)C=C1)[*],*CC*,50,50,0,KOH,4,60,100,1,25,,OHCond(mS/cm),1320,30.67,https://doi.org/10.1016/j.memsci.2016.07.006
Polyvinyl alcohol,Im,PP-50,[*]CC(O)[*],*CC*,*CC*,100,0,0,Polyvinylbenzyl chloride,Polyvinyl Imidazolium,[*]CC(C1=CC=C(C)C=C1)[*],[*]CC(N1C=[N+](C)C=C1)[*],*CC*,50,50,0,KOH,4,60,100,1,25,,OHCond(mS/cm),1200,30.9,https://doi.org/10.1016/j.memsci.2016.07.006
Polyvinyl alcohol,Im,PP-50,[*]CC(O)[*],*CC*,*CC*,100,0,0,Polyvinylbenzyl chloride,Polyvinyl Imidazolium,[*]CC(C1=CC=C(C)C=C1)[*],[*]CC(N1C=[N+](C)C=C1)[*],*CC*,50,50,0,KOH,4,60,100,1,25,,OHCond(mS/cm),815,31.18,https://doi.org/10.1016/j.memsci.2016.07.006
Polyvinyl alcohol,Im,PP-50,[*]CC(O)[*],*CC*,*CC*,100,0,0,Polyvinylbenzyl chloride,Polyvinyl Imidazolium,[*]CC(C1=CC=C(C)C=C1)[*],[*]CC(N1C=[N+](C)C=C1)[*],*CC*,50,50,0,KOH,4,60,100,1,25,,OHCond(mS/cm),1078,31.24,https://doi.org/10.1016/j.memsci.2016.07.006
Polyvinyl alcohol,Im,PP-50,[*]CC(O)[*],*CC*,*CC*,100,0,0,Polyvinylbenzyl chloride,Polyvinyl Imidazolium,[*]CC(C1=CC=C(C)C=C1)[*],[*]CC(N1C=[N+](C)C=C1)[*],*CC*,50,50,0,KOH,4,60,100,1,25,,OHCond(mS/cm),647,31.62,https://doi.org/10.1016/j.memsci.2016.07.006
Polyvinyl alcohol,Im,PP-50,[*]CC(O)[*],*CC*,*CC*,100,0,0,Polyvinylbenzyl chloride,Polyvinyl Imidazolium,[*]CC(C1=CC=C(C)C=C1)[*],[*]CC(N1C=[N+](C)C=C1)[*],*CC*,50,50,0,N/A,N/A,N/A,100,1,50,,OHCond(mS/cm),0,32.2,https://doi.org/10.1016/j.memsci.2016.07.006
Polyvinyl alcohol,Im,PP-50,[*]CC(O)[*],*CC*,*CC*,100,0,0,Polyvinylbenzyl chloride,Polyvinyl Imidazolium,[*]CC(C1=CC=C(C)C=C1)[*],[*]CC(N1C=[N+](C)C=C1)[*],*CC*,50,50,0,KOH,4,60,100,1,25,,OHCond(mS/cm),503,32.26,https://doi.org/10.1016/j.memsci.2016.07.006
Polyvinyl alcohol,Im,PP-50,[*]CC(O)[*],*CC*,*CC*,100,0,0,Polyvinylbenzyl chloride,Polyvinyl Imidazolium,[*]CC(C1=CC=C(C)C=C1)[*],[*]CC(N1C=[N+](C)C=C1)[*],*CC*,50,50,0,KOH,4,60,100,1,25,,OHCond(mS/cm),407,34.11,https://doi.org/10.1016/j.memsci.2016.07.006
Polyvinyl alcohol,Im,PP-50,[*]CC(O)[*],*CC*,*CC*,100,0,0,Polyvinylbenzyl chloride,Polyvinyl Imidazolium,[*]CC(C1=CC=C(C)C=C1)[*],[*]CC(N1C=[N+](C)C=C1)[*],*CC*,50,50,0,KOH,4,60,100,1,25,,OHCond(mS/cm),240,35.43,https://doi.org/10.1016/j.memsci.2016.07.006
Polyvinyl alcohol,Im,PP-50,[*]CC(O)[*],*CC*,*CC*,100,0,0,Polyvinylbenzyl chloride,Polyvinyl Imidazolium,[*]CC(C1=CC=C(C)C=C1)[*],[*]CC(N1C=[N+](C)C=C1)[*],*CC*,50,50,0,KOH,4,60,100,1,25,,OHCond(mS/cm),312,35.43,https://doi.org/10.1016/j.memsci.2016.07.006
Polyvinyl alcohol,Im,PP-60,[*]CC(O)[*],*CC*,*CC*,100,0,0,Polyvinylbenzyl chloride,Polyvinyl Imidazolium,[*]CC(C1=CC=C(C)C=C1)[*],[*]CC(N1C=[N+](C)C=C1)[*],*CC*,60,60,0,N/A,N/A,N/A,100,1,60,,OHCond(mS/cm),0,37.27,https://doi.org/10.1016/j.memsci.2016.07.006
Polyvinyl alcohol,Im,PP-50,[*]CC(O)[*],*CC*,*CC*,100,0,0,Polyvinylbenzyl chloride,Polyvinyl Imidazolium,[*]CC(C1=CC=C(C)C=C1)[*],[*]CC(N1C=[N+](C)C=C1)[*],*CC*,50,50,0,KOH,4,60,100,1,25,,OHCond(mS/cm),120,37.86,https://doi.org/10.1016/j.memsci.2016.07.006
Polyvinyl alcohol,Im,PP-40,[*]CC(O)[*],*CC*,*CC*,100,0,0,Polyvinylbenzyl chloride,Polyvinyl Imidazolium,[*]CC(C1=CC=C(C)C=C1)[*],[*]CC(N1C=[N+](C)C=C1)[*],*CC*,40,40,0,N/A,N/A,N/A,100,1,70,,OHCond(mS/cm),0,38.84,https://doi.org/10.1016/j.memsci.2016.07.006
Polyvinyl alcohol,Im,PP-50,[*]CC(O)[*],*CC*,*CC*,100,0,0,Polyvinylbenzyl chloride,Polyvinyl Imidazolium,[*]CC(C1=CC=C(C)C=C1)[*],[*]CC(N1C=[N+](C)C=C1)[*],*CC*,50,50,0,KOH,4,60,100,1,25,,OHCond(mS/cm),72,39.11,https://doi.org/10.1016/j.memsci.2016.07.006
Polyvinyl alcohol,Im,PP-50,[*]CC(O)[*],*CC*,*CC*,100,0,0,Polyvinylbenzyl chloride,Polyvinyl Imidazolium,[*]CC(C1=CC=C(C)C=C1)[*],[*]CC(N1C=[N+](C)C=C1)[*],*CC*,50,50,0,KOH,4,60,100,1,25,,OHCond(mS/cm),48,39.81,https://doi.org/10.1016/j.memsci.2016.07.006
Polyvinyl alcohol,Im,PP-30,[*]CC(O)[*],*CC*,*CC*,100,0,0,Polyvinylbenzyl chloride,Polyvinyl Imidazolium,[*]CC(C1=CC=C(C)C=C1)[*],[*]CC(N1C=[N+](C)C=C1)[*],*CC*,30,30,0,N/A,N/A,N/A,100,1,80,,OHCond(mS/cm),0,40.14,https://doi.org/10.1016/j.memsci.2016.07.006
Polyvinyl alcohol,Im,PP-50,[*]CC(O)[*],*CC*,*CC*,100,0,0,Polyvinylbenzyl chloride,Polyvinyl Imidazolium,[*]CC(C1=CC=C(C)C=C1)[*],[*]CC(N1C=[N+](C)C=C1)[*],*CC*,50,50,0,KOH,4,60,100,1,25,,OHCond(mS/cm),24,41.12,https://doi.org/10.1016/j.memsci.2016.07.006
Polyvinyl alcohol,Im,PP-50,[*]CC(O)[*],*CC*,*CC*,100,0,0,Polyvinylbenzyl chloride,Polyvinyl Imidazolium,[*]CC(C1=CC=C(C)C=C1)[*],[*]CC(N1C=[N+](C)C=C1)[*],*CC*,50,50,0,N/A,N/A,N/A,100,1,60,,OHCond(mS/cm),0,41.12,https://doi.org/10.1016/j.memsci.2016.07.006
Polyvinyl alcohol,Im,PP-60,[*]CC(O)[*],*CC*,*CC*,100,0,0,Polyvinylbenzyl chloride,Polyvinyl Imidazolium,[*]CC(C1=CC=C(C)C=C1)[*],[*]CC(N1C=[N+](C)C=C1)[*],*CC*,60,60,0,N/A,N/A,N/A,100,1,70,,OHCond(mS/cm),0,45.7,https://doi.org/10.1016/j.memsci.2016.07.006
Polyvinyl alcohol,Im,PP-40,[*]CC(O)[*],*CC*,*CC*,100,0,0,Polyvinylbenzyl chloride,Polyvinyl Imidazolium,[*]CC(C1=CC=C(C)C=C1)[*],[*]CC(N1C=[N+](C)C=C1)[*],*CC*,40,40,0,N/A,N/A,N/A,100,1,80,,OHCond(mS/cm),0,50.92,https://doi.org/10.1016/j.memsci.2016.07.006
Polyvinyl alcohol,Im,PP-50,[*]CC(O)[*],*CC*,*CC*,100,0,0,Polyvinylbenzyl chloride,Polyvinyl Imidazolium,[*]CC(C1=CC=C(C)C=C1)[*],[*]CC(N1C=[N+](C)C=C1)[*],*CC*,50,50,0,N/A,N/A,N/A,100,1,70,,OHCond(mS/cm),0,54.69,https://doi.org/10.1016/j.memsci.2016.07.006
Polyvinyl alcohol,Im,PP-60,[*]CC(O)[*],*CC*,*CC*,100,0,0,Polyvinylbenzyl chloride,Polyvinyl Imidazolium,[*]CC(C1=CC=C(C)C=C1)[*],[*]CC(N1C=[N+](C)C=C1)[*],*CC*,60,60,0,N/A,N/A,N/A,100,1,80,,OHCond(mS/cm),0,60.18,https://doi.org/10.1016/j.memsci.2016.07.006
Polyvinyl alcohol,Im,PP-50,[*]CC(O)[*],*CC*,*CC*,100,0,0,Polyvinylbenzyl chloride,Polyvinyl Imidazolium,[*]CC(C1=CC=C(C)C=C1)[*],[*]CC(N1C=[N+](C)C=C1)[*],*CC*,50,50,0,N/A,N/A,N/A,100,1,80,,OHCond(mS/cm),0,72.26,https://doi.org/10.1016/j.memsci.2016.07.006
Polyvinyl alcohol,Im,PP-60,[*]CC(O)[*],*CC*,*CC*,100,0,0,Polyvinylbenzyl chloride,Polyvinyl Imidazolium,[*]CC(C1=CC=C(C)C=C1)[*],[*]CC(N1C=[N+](C)C=C1)[*],*CC*,60,60,0,N/A,N/A,N/A,100,1,30,,Swelling(%),0,22.4,https://doi.org/10.1016/j.memsci.2016.07.006
Polyvinyl alcohol,Im,PP-50,[*]CC(O)[*],*CC*,*CC*,100,0,0,Polyvinylbenzyl chloride,Polyvinyl Imidazolium,[*]CC(C1=CC=C(C)C=C1)[*],[*]CC(N1C=[N+](C)C=C1)[*],*CC*,50,50,0,N/A,N/A,N/A,100,1,30,,Swelling(%),0,28.6,https://doi.org/10.1016/j.memsci.2016.07.006
Polyvinyl alcohol,Im,PP-60,[*]CC(O)[*],*CC*,*CC*,100,0,0,Polyvinylbenzyl chloride,Polyvinyl Imidazolium,[*]CC(C1=CC=C(C)C=C1)[*],[*]CC(N1C=[N+](C)C=C1)[*],*CC*,60,60,0,N/A,N/A,N/A,100,1,60,,Swelling(%),0,29.2,https://doi.org/10.1016/j.memsci.2016.07.006
Polyvinyl alcohol,Im,PP-50,[*]CC(O)[*],*CC*,*CC*,100,0,0,Polyvinylbenzyl chloride,Polyvinyl Imidazolium,[*]CC(C1=CC=C(C)C=C1)[*],[*]CC(N1C=[N+](C)C=C1)[*],*CC*,50,50,0,N/A,N/A,N/A,100,1,60,,Swelling(%),0,37.5,https://doi.org/10.1016/j.memsci.2016.07.006
Polyvinyl alcohol,Im,PP-40,[*]CC(O)[*],*CC*,*CC*,100,0,0,Polyvinylbenzyl chloride,Polyvinyl Imidazolium,[*]CC(C1=CC=C(C)C=C1)[*],[*]CC(N1C=[N+](C)C=C1)[*],*CC*,40,40,0,N/A,N/A,N/A,100,1,30,,Swelling(%),0,41.9,https://doi.org/10.1016/j.memsci.2016.07.006
Polyvinyl alcohol,Im,PP-40,[*]CC(O)[*],*CC*,*CC*,100,0,0,Polyvinylbenzyl chloride,Polyvinyl Imidazolium,[*]CC(C1=CC=C(C)C=C1)[*],[*]CC(N1C=[N+](C)C=C1)[*],*CC*,40,40,0,N/A,N/A,N/A,100,1,60,,Swelling(%),0,52.4,https://doi.org/10.1016/j.memsci.2016.07.006
Polyvinyl alcohol,Im,PP-30,[*]CC(O)[*],*CC*,*CC*,100,0,0,Polyvinylbenzyl chloride,Polyvinyl Imidazolium,[*]CC(C1=CC=C(C)C=C1)[*],[*]CC(N1C=[N+](C)C=C1)[*],*CC*,30,30,0,N/A,N/A,N/A,100,1,30,,Swelling(%),0,53.7,https://doi.org/10.1016/j.memsci.2016.07.006
Polyvinyl alcohol,Im,PP-30,[*]CC(O)[*],*CC*,*CC*,100,0,0,Polyvinylbenzyl chloride,Polyvinyl Imidazolium,[*]CC(C1=CC=C(C)C=C1)[*],[*]CC(N1C=[N+](C)C=C1)[*],*CC*,30,30,0,N/A,N/A,N/A,100,1,60,,Swelling(%),0,69.9,https://doi.org/10.1016/j.memsci.2016.07.006
Polyvinyl alcohol,Im,PP-60,[*]CC(O)[*],*CC*,*CC*,100,0,0,Polyvinylbenzyl chloride,Polyvinyl Imidazolium,[*]CC(C1=CC=C(C)C=C1)[*],[*]CC(N1C=[N+](C)C=C1)[*],*CC*,60,60,0,N/A,N/A,N/A,100,1,25,,TS(MPa),0,16,https://doi.org/10.1016/j.memsci.2016.07.006
Polyvinyl alcohol,Im,PP-30,[*]CC(O)[*],*CC*,*CC*,100,0,0,Polyvinylbenzyl chloride,Polyvinyl Imidazolium,[*]CC(C1=CC=C(C)C=C1)[*],[*]CC(N1C=[N+](C)C=C1)[*],*CC*,30,30,0,N/A,N/A,N/A,100,1,25,,TS(MPa),0,27.8,https://doi.org/10.1016/j.memsci.2016.07.006
Polyvinyl alcohol,Im,PP-40,[*]CC(O)[*],*CC*,*CC*,100,0,0,Polyvinylbenzyl chloride,Polyvinyl Imidazolium,[*]CC(C1=CC=C(C)C=C1)[*],[*]CC(N1C=[N+](C)C=C1)[*],*CC*,40,40,0,N/A,N/A,N/A,100,1,25,,TS(MPa),0,32.2,https://doi.org/10.1016/j.memsci.2016.07.006
Polyvinyl alcohol,Im,PP-50,[*]CC(O)[*],*CC*,*CC*,100,0,0,Polyvinylbenzyl chloride,Polyvinyl Imidazolium,[*]CC(C1=CC=C(C)C=C1)[*],[*]CC(N1C=[N+](C)C=C1)[*],*CC*,50,50,0,N/A,N/A,N/A,100,1,25,,TS(MPa),0,36.7,https://doi.org/10.1016/j.memsci.2016.07.006
Polyvinyl alcohol,Im,PP-60,[*]CC(O)[*],*CC*,*CC*,100,0,0,Polyvinylbenzyl chloride,Polyvinyl Imidazolium,[*]CC(C1=CC=C(C)C=C1)[*],[*]CC(N1C=[N+](C)C=C1)[*],*CC*,60,60,0,N/A,N/A,N/A,100,1,30,,WU(wt%),0,29.5,https://doi.org/10.1016/j.memsci.2016.07.006
