Repository: williamschertzer/computational_artifact

# Computational Artifact: William Schertzer CSE-MSE PhD Qualifying Exam

This repository contains the computational artifact submitted by **William Schertzer** for the PhD CSE-MSE Qualifying Examination. It includes the full workflow for processing, analyzing, and modeling anion exchange membrane (AEM) data extracted from the literature, with the aim of accelerating materials discovery using machine learning.

## Repository Structure

### `raw_data/`
Contains the original AEM datasets, directly extracted and curated from peer-reviewed literature.

File: raw_data/aem_aging_3_18_25.csv (part 11 of 30)
Backbone,Cation,Sample,smiles1,smiles2,smiles3,c1,c2,c3,additive_name_1,additive_name_2,additive_smiles1,additive_smiles2,additive_smiles3,additivec1,additivec2,additivec3,solvent,solvent_conc(M),stab_temp,RH(%),lw,Temp(C),EXP_IEC,prop,time(h),value,DOI
Polyvinyl alcohol,Im,PP-60,[*]CC(O)[*],*CC*,*CC*,100,0,0,Polyvinylbenzyl chloride,Polyvinyl Imidazolium,[*]CC(C1=CC=C(C)C=C1)[*],[*]CC(N1C=[N+](C)C=C1)[*],*CC*,60,60,0,N/A,N/A,N/A,100,1,60,,WU(wt%),0,36.6,https://doi.org/10.1016/j.memsci.2016.07.006
Polyvinyl alcohol,Im,PP-50,[*]CC(O)[*],*CC*,*CC*,100,0,0,Polyvinylbenzyl chloride,Polyvinyl Imidazolium,[*]CC(C1=CC=C(C)C=C1)[*],[*]CC(N1C=[N+](C)C=C1)[*],*CC*,50,50,0,N/A,N/A,N/A,100,1,30,,WU(wt%),0,39.4,https://doi.org/10.1016/j.memsci.2016.07.006
Polyvinyl alcohol,Im,PP-50,[*]CC(O)[*],*CC*,*CC*,100,0,0,Polyvinylbenzyl chloride,Polyvinyl Imidazolium,[*]CC(C1=CC=C(C)C=C1)[*],[*]CC(N1C=[N+](C)C=C1)[*],*CC*,50,50,0,N/A,N/A,N/A,100,1,60,,WU(wt%),0,49.1,https://doi.org/10.1016/j.memsci.2016.07.006
Polyvinyl alcohol,Im,PP-40,[*]CC(O)[*],*CC*,*CC*,100,0,0,Polyvinylbenzyl chloride,Polyvinyl Imidazolium,[*]CC(C1=CC=C(C)C=C1)[*],[*]CC(N1C=[N+](C)C=C1)[*],*CC*,40,40,0,N/A,N/A,N/A,100,1,30,,WU(wt%),0,73.9,https://doi.org/10.1016/j.memsci.2016.07.006
Polyvinyl alcohol,Im,PP-40,[*]CC(O)[*],*CC*,*CC*,100,0,0,Polyvinylbenzyl chloride,Polyvinyl Imidazolium,[*]CC(C1=CC=C(C)C=C1)[*],[*]CC(N1C=[N+](C)C=C1)[*],*CC*,40,40,0,N/A,N/A,N/A,100,1,60,,WU(wt%),0,90.7,https://doi.org/10.1016/j.memsci.2016.07.006
Polyvinyl alcohol,Im,PP-30,[*]CC(O)[*],*CC*,*CC*,100,0,0,Polyvinylbenzyl chloride,Polyvinyl Imidazolium,[*]CC(C1=CC=C(C)C=C1)[*],[*]CC(N1C=[N+](C)C=C1)[*],*CC*,30,30,0,N/A,N/A,N/A,100,1,30,,WU(wt%),0,98,https://doi.org/10.1016/j.memsci.2016.07.006
Polyvinyl alcohol,Im,PP-30,[*]CC(O)[*],*CC*,*CC*,100,0,0,Polyvinylbenzyl chloride,Polyvinyl Imidazolium,[*]CC(C1=CC=C(C)C=C1)[*],[*]CC(N1C=[N+](C)C=C1)[*],*CC*,30,30,0,N/A,N/A,N/A,100,1,60,,WU(wt%),0,121.3,https://doi.org/10.1016/j.memsci.2016.07.006
Polyvinyl alcohol,Im,PP-30,[*]CC(O)[*],*CC*,*CC*,100,0,0,Polyvinylbenzyl chloride,Polyvinyl Imidazolium,[*]CC(C1=CC=C(C)C=C1)[*],[*]CC(N1C=[N+](C)C=C1)[*],*CC*,30,30,0,N/A,N/A,N/A,100,1,25,,YM(MPa),0,355,https://doi.org/10.1016/j.memsci.2016.07.006
Polyvinyl alcohol,Im,PP-60,[*]CC(O)[*],*CC*,*CC*,100,0,0,Polyvinylbenzyl chloride,Polyvinyl Imidazolium,[*]CC(C1=CC=C(C)C=C1)[*],[*]CC(N1C=[N+](C)C=C1)[*],*CC*,60,60,0,N/A,N/A,N/A,100,1,25,,YM(MPa),0,386,https://doi.org/10.1016/j.memsci.2016.07.006
Polyvinyl alcohol,Im,PP-40,[*]CC(O)[*],*CC*,*CC*,100,0,0,Polyvinylbenzyl chloride,Polyvinyl Imidazolium,[*]CC(C1=CC=C(C)C=C1)[*],[*]CC(N1C=[N+](C)C=C1)[*],*CC*,40,40,0,N/A,N/A,N/A,100,1,25,,YM(MPa),0,608,https://doi.org/10.1016/j.memsci.2016.07.006
Polyvinyl alcohol,Im,PP-50,[*]CC(O)[*],*CC*,*CC*,100,0,0,Polyvinylbenzyl chloride,Polyvinyl Imidazolium,[*]CC(C1=CC=C(C)C=C1)[*],[*]CC(N1C=[N+](C)C=C1)[*],*CC*,50,50,0,N/A,N/A,N/A,100,1,25,,YM(MPa),0,714,https://doi.org/10.1016/j.memsci.2016.07.006
PEEK,Im,ImPEEK/P-20,[*]C1=CC=C(C(C2=CC=C(OC3=C(C[N+]4=CN(C)C=C4)C=C(O[*])C=C3)C=C2)=O)C=C1,*CC*,*CC*,100,0,0,phenyl-Silsesquioxane,N/A,c1([Si](O2)(O3)o[Si]4(c5ccccc5)o[Si]6(c7ccccc7)O[Si]8(c9ccccc9)O[Si](O[Si]3(c%10ccccc%10)o[Si](O4)(c%11ccccc%11)O8)(c%12ccccc%12)O[Si]2(c%13ccccc%13)O6)ccccc1,*CC*,*CC*,20,0,0,N/A,0,N/A,60,0,20,,EB(%),0,25.5,https://doi.org/10.1016/j.memsci.2017.07.037
PEEK,Im,ImPEEK/P-10,[*]C1=CC=C(C(C2=CC=C(OC3=C(C[N+]4=CN(C)C=C4)C=C(O[*])C=C3)C=C2)=O)C=C1,*CC*,*CC*,100,0,0,phenyl-Silsesquioxane,N/A,c1([Si](O2)(O3)o[Si]4(c5ccccc5)o[Si]6(c7ccccc7)O[Si]8(c9ccccc9)O[Si](O[Si]3(c%10ccccc%10)o[Si](O4)(c%11ccccc%11)O8)(c%12ccccc%12)O[Si]2(c%13ccccc%13)O6)ccccc1,*CC*,*CC*,10,0,0,N/A,0,N/A,60,0,20,,EB(%),0,29.8,https://doi.org/10.1016/j.memsci.2017.07.037
PEEK,Im,ImPEEK,[*]C1=CC=C(C(C2=CC=C(OC3=C(C[N+]4=CN(C)C=C4)C=C(O[*])C=C3)C=C2)=O)C=C1,*CC*,*CC*,100,0,0,N/A,N/A,*CC*,*CC*,*CC*,0,0,0,N/A,0,N/A,60,0,20,,EB(%),0,42.1,https://doi.org/10.1016/j.memsci.2017.07.037
PEEK,Im,ImPEEK/ImP-10,[*]C1=CC=C(C(C2=CC=C(OC3=C(C[N+]4=CN(C)C=C4)C=C(O[*])C=C3)C=C2)=O)C=C1,*CC*,*CC*,100,0,0,Im-phenyl-Silsesquioxane,N/A,CN1C=C[N+](Cc2ccc([Si]3(o[Si](O[Si](o4)(c5ccc(C[N+]6=CN(C)C=C6)cc5)o[Si](O3)(c7ccc(C[N+]8=CN(C)C=C8)cc7)O9)(c%10ccc(C[N+]%11=CN(C)C=C%11)cc%10)O%12)O[Si]%13(c%14ccc(C[N+]%15=CN(C)C=C%15)cc%14)O[Si]9(c%16ccc(C[N+]%17=CN(C)C=C%17)cc%16)O[Si]4(c%18ccc(C[N+]%19=CN(C)C=C%19)cc%18)O[Si]%12(c%20ccc(C[N+]%21=CN(C)C=C%21)cc%20)O%13)cc2)=C1,*CC*,*CC*,10,0,0,N/A,0,N/A,60,0,20,,EB(%),0,51.6,https://doi.org/10.1016/j.memsci.2017.07.037
PEEK,Im,ImPEEK/ImP-20,[*]C1=CC=C(C(C2=CC=C(OC3=C(C[N+]4=CN(C)C=C4)C=C(O[*])C=C3)C=C2)=O)C=C1,*CC*,*CC*,100,0,0,Im-phenyl-Silsesquioxane,N/A,CN1C=C[N+](Cc2ccc([Si]3(o[Si](O[Si](o4)(c5ccc(C[N+]6=CN(C)C=C6)cc5)o[Si](O3)(c7ccc(C[N+]8=CN(C)C=C8)cc7)O9)(c%10ccc(C[N+]%11=CN(C)C=C%11)cc%10)O%12)O[Si]%13(c%14ccc(C[N+]%15=CN(C)C=C%15)cc%14)O[Si]9(c%16ccc(C[N+]%17=CN(C)C=C%17)cc%16)O[Si]4(c%18ccc(C[N+]%19=CN(C)C=C%19)cc%18)O[Si]%12(c%20ccc(C[N+]%21=CN(C)C=C%21)cc%20)O%13)cc2)=C1,*CC*,*CC*,20,0,0,N/A,0,N/A,60,0,20,,EB(%),0,53.57,https://doi.org/10.1016/j.memsci.2017.07.037
PEEK,Im,ImPEEK/P-20,[*]C1=CC=C(C(C2=CC=C(OC3=C(C[N+]4=CN(C)C=C4)C=C(O[*])C=C3)C=C2)=O)C=C1,*CC*,*CC*,100,0,0,phenyl-Silsesquioxane,N/A,c1([Si](O2)(O3)o[Si]4(c5ccccc5)o[Si]6(c7ccccc7)O[Si]8(c9ccccc9)O[Si](O[Si]3(c%10ccccc%10)o[Si](O4)(c%11ccccc%11)O8)(c%12ccccc%12)O[Si]2(c%13ccccc%13)O6)ccccc1,*CC*,*CC*,20,0,0,N/A,0,N/A,100,1,30,0.98,OHCond(mS/cm),0,15.52,https://doi.org/10.1016/j.memsci.2017.07.037
PEEK,Im,ImPEEK/P-20,[*]C1=CC=C(C(C2=CC=C(OC3=C(C[N+]4=CN(C)C=C4)C=C(O[*])C=C3)C=C2)=O)C=C1,*CC*,*CC*,100,0,0,phenyl-Silsesquioxane,N/A,c1([Si](O2)(O3)o[Si]4(c5ccccc5)o[Si]6(c7ccccc7)O[Si]8(c9ccccc9)O[Si](O[Si]3(c%10ccccc%10)o[Si](O4)(c%11ccccc%11)O8)(c%12ccccc%12)O[Si]2(c%13ccccc%13)O6)ccccc1,*CC*,*CC*,20,0,0,N/A,0,N/A,100,1,35,0.96,OHCond(mS/cm),0,18.5,https://doi.org/10.1016/j.memsci.2017.07.037
PEEK,Im,ImPEEK/P-20,[*]C1=CC=C(C(C2=CC=C(OC3=C(C[N+]4=CN(C)C=C4)C=C(O[*])C=C3)C=C2)=O)C=C1,*CC*,*CC*,100,0,0,phenyl-Silsesquioxane,N/A,c1([Si](O2)(O3)o[Si]4(c5ccccc5)o[Si]6(c7ccccc7)O[Si]8(c9ccccc9)O[Si](O[Si]3(c%10ccccc%10)o[Si](O4)(c%11ccccc%11)O8)(c%12ccccc%12)O[Si]2(c%13ccccc%13)O6)ccccc1,*CC*,*CC*,20,0,0,N/A,0,N/A,100,1,40,0.94,OHCond(mS/cm),0,21.78,https://doi.org/10.1016/j.memsci.2017.07.037
PEEK,Im,ImPEEK/P-10,[*]C1=CC=C(C(C2=CC=C(OC3=C(C[N+]4=CN(C)C=C4)C=C(O[*])C=C3)C=C2)=O)C=C1,*CC*,*CC*,100,0,0,phenyl-Silsesquioxane,N/A,c1([Si](O2)(O3)o[Si]4(c5ccccc5)o[Si]6(c7ccccc7)O[Si]8(c9ccccc9)O[Si](O[Si]3(c%10ccccc%10)o[Si](O4)(c%11ccccc%11)O8)(c%12ccccc%12)O[Si]2(c%13ccccc%13)O6)ccccc1,*CC*,*CC*,10,0,0,N/A,0,N/A,100,1,30,1.17,OHCond(mS/cm),0,23.86,https://doi.org/10.1016/j.memsci.2017.07.037
PEEK,Im,ImPEEK/P-20,[*]C1=CC=C(C(C2=CC=C(OC3=C(C[N+]4=CN(C)C=C4)C=C(O[*])C=C3)C=C2)=O)C=C1,*CC*,*CC*,100,0,0,phenyl-Silsesquioxane,N/A,c1([Si](O2)(O3)o[Si]4(c5ccccc5)o[Si]6(c7ccccc7)O[Si]8(c9ccccc9)O[Si](O[Si]3(c%10ccccc%10)o[Si](O4)(c%11ccccc%11)O8)(c%12ccccc%12)O[Si]2(c%13ccccc%13)O6)ccccc1,*CC*,*CC*,20,0,0,N/A,0,N/A,100,1,45,0.93,OHCond(mS/cm),0,24.33,https://doi.org/10.1016/j.memsci.2017.07.037
PEEK,Im,ImPEEK/P-10,[*]C1=CC=C(C(C2=CC=C(OC3=C(C[N+]4=CN(C)C=C4)C=C(O[*])C=C3)C=C2)=O)C=C1,*CC*,*CC*,100,0,0,phenyl-Silsesquioxane,N/A,c1([Si](O2)(O3)o[Si]4(c5ccccc5)o[Si]6(c7ccccc7)O[Si]8(c9ccccc9)O[Si](O[Si]3(c%10ccccc%10)o[Si](O4)(c%11ccccc%11)O8)(c%12ccccc%12)O[Si]2(c%13ccccc%13)O6)ccccc1,*CC*,*CC*,10,0,0,N/A,0,N/A,100,1,35,1.14,OHCond(mS/cm),0,27.7,https://doi.org/10.1016/j.memsci.2017.07.037
PEEK,Im,ImPEEK/P-20,[*]C1=CC=C(C(C2=CC=C(OC3=C(C[N+]4=CN(C)C=C4)C=C(O[*])C=C3)C=C2)=O)C=C1,*CC*,*CC*,100,0,0,phenyl-Silsesquioxane,N/A,c1([Si](O2)(O3)o[Si]4(c5ccccc5)o[Si]6(c7ccccc7)O[Si]8(c9ccccc9)O[Si](O[Si]3(c%10ccccc%10)o[Si](O4)(c%11ccccc%11)O8)(c%12ccccc%12)O[Si]2(c%13ccccc%13)O6)ccccc1,*CC*,*CC*,20,0,0,N/A,0,N/A,100,1,50,0.91,OHCond(mS/cm),0,28,https://doi.org/10.1016/j.memsci.2017.07.037
PEEK,Im,ImPEEK,[*]C1=CC=C(C(C2=CC=C(OC3=C(C[N+]4=CN(C)C=C4)C=C(O[*])C=C3)C=C2)=O)C=C1,*CC*,*CC*,100,0,0,N/A,N/A,*CC*,*CC*,*CC*,0,0,0,NaOH,2,60,100,1,60,1,OHCond(mS/cm),144,28.05,https://doi.org/10.1016/j.memsci.2017.07.037
PEEK,Im,ImPEEK,[*]C1=CC=C(C(C2=CC=C(OC3=C(C[N+]4=CN(C)C=C4)C=C(O[*])C=C3)C=C2)=O)C=C1,*CC*,*CC*,100,0,0,N/A,N/A,*CC*,*CC*,*CC*,0,0,0,NaOH,2,60,100,1,60,1,OHCond(mS/cm),120,28.27,https://doi.org/10.1016/j.memsci.2017.07.037
PEEK,Im,ImPEEK,[*]C1=CC=C(C(C2=CC=C(OC3=C(C[N+]4=CN(C)C=C4)C=C(O[*])C=C3)C=C2)=O)C=C1,*CC*,*CC*,100,0,0,N/A,N/A,*CC*,*CC*,*CC*,0,0,0,NaOH,2,60,100,1,60,1,OHCond(mS/cm),96,28.93,https://doi.org/10.1016/j.memsci.2017.07.037
PEEK,Im,ImPEEK,[*]C1=CC=C(C(C2=CC=C(OC3=C(C[N+]4=CN(C)C=C4)C=C(O[*])C=C3)C=C2)=O)C=C1,*CC*,*CC*,100,0,0,N/A,N/A,*CC*,*CC*,*CC*,0,0,0,NaOH,2,60,100,1,60,1,OHCond(mS/cm),72,29.47,https://doi.org/10.1016/j.memsci.2017.07.037
PEEK,Im,ImPEEK,[*]C1=CC=C(C(C2=CC=C(OC3=C(C[N+]4=CN(C)C=C4)C=C(O[*])C=C3)C=C2)=O)C=C1,*CC*,*CC*,100,0,0,N/A,N/A,*CC*,*CC*,*CC*,0,0,0,NaOH,2,60,100,1,60,1,OHCond(mS/cm),48,29.5,https://doi.org/10.1016/j.memsci.2017.07.037
PEEK,Im,ImPEEK,[*]C1=CC=C(C(C2=CC=C(OC3=C(C[N+]4=CN(C)C=C4)C=C(O[*])C=C3)C=C2)=O)C=C1,*CC*,*CC*,100,0,0,N/A,N/A,*CC*,*CC*,*CC*,0,0,0,NaOH,2,60,100,1,60,1,OHCond(mS/cm),24,30.45,https://doi.org/10.1016/j.memsci.2017.07.037
PEEK,Im,ImPEEK,[*]C1=CC=C(C(C2=CC=C(OC3=C(C[N+]4=CN(C)C=C4)C=C(O[*])C=C3)C=C2)=O)C=C1,*CC*,*CC*,100,0,0,N/A,N/A,*CC*,*CC*,*CC*,0,0,0,NaOH,2,60,100,1,60,1,OHCond(mS/cm),0,30.66,https://doi.org/10.1016/j.memsci.2017.07.037
PEEK,Im,ImPEEK,[*]C1=CC=C(C(C2=CC=C(OC3=C(C[N+]4=CN(C)C=C4)C=C(O[*])C=C3)C=C2)=O)C=C1,*CC*,*CC*,100,0,0,N/A,N/A,*CC*,*CC*,*CC*,0,0,0,N/A,0,N/A,100,1,30,1.35,OHCond(mS/cm),0,30.67,https://doi.org/10.1016/j.memsci.2017.07.037
PEEK,Im,ImPEEK/P-20,[*]C1=CC=C(C(C2=CC=C(OC3=C(C[N+]4=CN(C)C=C4)C=C(O[*])C=C3)C=C2)=O)C=C1,*CC*,*CC*,100,0,0,phenyl-Silsesquioxane,N/A,c1([Si](O2)(O3)o[Si]4(c5ccccc5)o[Si]6(c7ccccc7)O[Si]8(c9ccccc9)O[Si](O[Si]3(c%10ccccc%10)o[Si](O4)(c%11ccccc%11)O8)(c%12ccccc%12)O[Si]2(c%13ccccc%13)O6)ccccc1,*CC*,*CC*,20,0,0,N/A,0,N/A,100,1,55,0.89,OHCond(mS/cm),0,31.05,https://doi.org/10.1016/j.memsci.2017.07.037
PEEK,Im,ImPEEK/P-10,[*]C1=CC=C(C(C2=CC=C(OC3=C(C[N+]4=CN(C)C=C4)C=C(O[*])C=C3)C=C2)=O)C=C1,*CC*,*CC*,100,0,0,phenyl-Silsesquioxane,N/A,c1([Si](O2)(O3)o[Si]4(c5ccccc5)o[Si]6(c7ccccc7)O[Si]8(c9ccccc9)O[Si](O[Si]3(c%10ccccc%10)o[Si](O4)(c%11ccccc%11)O8)(c%12ccccc%12)O[Si]2(c%13ccccc%13)O6)ccccc1,*CC*,*CC*,10,0,0,N/A,0,N/A,100,1,40,1.12,OHCond(mS/cm),0,31.16,https://doi.org/10.1016/j.memsci.2017.07.037
PEEK,Im,ImPEEK/ImP-10,[*]C1=CC=C(C(C2=CC=C(OC3=C(C[N+]4=CN(C)C=C4)C=C(O[*])C=C3)C=C2)=O)C=C1,*CC*,*CC*,100,0,0,Im-phenyl-Silsesquioxane,N/A,CN1C=C[N+](Cc2ccc([Si]3(o[Si](O[Si](o4)(c5ccc(C[N+]6=CN(C)C=C6)cc5)o[Si](O3)(c7ccc(C[N+]8=CN(C)C=C8)cc7)O9)(c%10ccc(C[N+]%11=CN(C)C=C%11)cc%10)O%12)O[Si]%13(c%14ccc(C[N+]%15=CN(C)C=C%15)cc%14)O[Si]9(c%16ccc(C[N+]%17=CN(C)C=C%17)cc%16)O[Si]4(c%18ccc(C[N+]%19=CN(C)C=C%19)cc%18)O[Si]%12(c%20ccc(C[N+]%21=CN(C)C=C%21)cc%20)O%13)cc2)=C1,*CC*,*CC*,10,0,0,NaOH,2,60,100,1,60,1,OHCond(mS/cm),144,31.82,https://doi.org/10.1016/j.memsci.2017.07.037
PEEK,Im,ImPEEK/ImP-10,[*]C1=CC=C(C(C2=CC=C(OC3=C(C[N+]4=CN(C)C=C4)C=C(O[*])C=C3)C=C2)=O)C=C1,*CC*,*CC*,100,0,0,Im-phenyl-Silsesquioxane,N/A,CN1C=C[N+](Cc2ccc([Si]3(o[Si](O[Si](o4)(c5ccc(C[N+]6=CN(C)C=C6)cc5)o[Si](O3)(c7ccc(C[N+]8=CN(C)C=C8)cc7)O9)(c%10ccc(C[N+]%11=CN(C)C=C%11)cc%10)O%12)O[Si]%13(c%14ccc(C[N+]%15=CN(C)C=C%15)cc%14)O[Si]9(c%16ccc(C[N+]%17=CN(C)C=C%17)cc%16)O[Si]4(c%18ccc(C[N+]%19=CN(C)C=C%19)cc%18)O[Si]%12(c%20ccc(C[N+]%21=CN(C)C=C%21)cc%20)O%13)cc2)=C1,*CC*,*CC*,10,0,0,NaOH,2,60,100,1,60,1,OHCond(mS/cm),120,32.08,https://doi.org/10.1016/j.memsci.2017.07.037
PEEK,Im,ImPEEK/ImP-10,[*]C1=CC=C(C(C2=CC=C(OC3=C(C[N+]4=CN(C)C=C4)C=C(O[*])C=C3)C=C2)=O)C=C1,*CC*,*CC*,100,0,0,Im-phenyl-Silsesquioxane,N/A,CN1C=C[N+](Cc2ccc([Si]3(o[Si](O[Si](o4)(c5ccc(C[N+]6=CN(C)C=C6)cc5)o[Si](O3)(c7ccc(C[N+]8=CN(C)C=C8)cc7)O9)(c%10ccc(C[N+]%11=CN(C)C=C%11)cc%10)O%12)O[Si]%13(c%14ccc(C[N+]%15=CN(C)C=C%15)cc%14)O[Si]9(c%16ccc(C[N+]%17=CN(C)C=C%17)cc%16)O[Si]4(c%18ccc(C[N+]%19=CN(C)C=C%19)cc%18)O[Si]%12(c%20ccc(C[N+]%21=CN(C)C=C%21)cc%20)O%13)cc2)=C1,*CC*,*CC*,10,0,0,NaOH,2,60,100,1,60,1,OHCond(mS/cm),96,32.45,https://doi.org/10.1016/j.memsci.2017.07.037
PEEK,Im,ImPEEK/ImP-10,[*]C1=CC=C(C(C2=CC=C(OC3=C(C[N+]4=CN(C)C=C4)C=C(O[*])C=C3)C=C2)=O)C=C1,*CC*,*CC*,100,0,0,Im-phenyl-Silsesquioxane,N/A,CN1C=C[N+](Cc2ccc([Si]3(o[Si](O[Si](o4)(c5ccc(C[N+]6=CN(C)C=C6)cc5)o[Si](O3)(c7ccc(C[N+]8=CN(C)C=C8)cc7)O9)(c%10ccc(C[N+]%11=CN(C)C=C%11)cc%10)O%12)O[Si]%13(c%14ccc(C[N+]%15=CN(C)C=C%15)cc%14)O[Si]9(c%16ccc(C[N+]%17=CN(C)C=C%17)cc%16)O[Si]4(c%18ccc(C[N+]%19=CN(C)C=C%19)cc%18)O[Si]%12(c%20ccc(C[N+]%21=CN(C)C=C%21)cc%20)O%13)cc2)=C1,*CC*,*CC*,10,0,0,NaOH,2,60,100,1,60,1,OHCond(mS/cm),72,34.5,https://doi.org/10.1016/j.memsci.2017.07.037
PEEK,Im,ImPEEK/ImP-10,[*]C1=CC=C(C(C2=CC=C(OC3=C(C[N+]4=CN(C)C=C4)C=C(O[*])C=C3)C=C2)=O)C=C1,*CC*,*CC*,100,0,0,Im-phenyl-Silsesquioxane,N/A,CN1C=C[N+](Cc2ccc([Si]3(o[Si](O[Si](o4)(c5ccc(C[N+]6=CN(C)C=C6)cc5)o[Si](O3)(c7ccc(C[N+]8=CN(C)C=C8)cc7)O9)(c%10ccc(C[N+]%11=CN(C)C=C%11)cc%10)O%12)O[Si]%13(c%14ccc(C[N+]%15=CN(C)C=C%15)cc%14)O[Si]9(c%16ccc(C[N+]%17=CN(C)C=C%17)cc%16)O[Si]4(c%18ccc(C[N+]%19=CN(C)C=C%19)cc%18)O[Si]%12(c%20ccc(C[N+]%21=CN(C)C=C%21)cc%20)O%13)cc2)=C1,*CC*,*CC*,10,0,0,NaOH,2,60,100,1,60,1,OHCond(mS/cm),48,34.66,https://doi.org/10.1016/j.memsci.2017.07.037
PEEK,Im,ImPEEK/P-10,[*]C1=CC=C(C(C2=CC=C(OC3=C(C[N+]4=CN(C)C=C4)C=C(O[*])C=C3)C=C2)=O)C=C1,*CC*,*CC*,100,0,0,phenyl-Silsesquioxane,N/A,c1([Si](O2)(O3)o[Si]4(c5ccccc5)o[Si]6(c7ccccc7)O[Si]8(c9ccccc9)O[Si](O[Si]3(c%10ccccc%10)o[Si](O4)(c%11ccccc%11)O8)(c%12ccccc%12)O[Si]2(c%13ccccc%13)O6)ccccc1,*CC*,*CC*,10,0,0,N/A,0,N/A,100,1,45,1.11,OHCond(mS/cm),0,34.85,https://doi.org/10.1016/j.memsci.2017.07.037
PEEK,Im,ImPEEK/ImP-10,[*]C1=CC=C(C(C2=CC=C(OC3=C(C[N+]4=CN(C)C=C4)C=C(O[*])C=C3)C=C2)=O)C=C1,*CC*,*CC*,100,0,0,Im-phenyl-Silsesquioxane,N/A,CN1C=C[N+](Cc2ccc([Si]3(o[Si](O[Si](o4)(c5ccc(C[N+]6=CN(C)C=C6)cc5)o[Si](O3)(c7ccc(C[N+]8=CN(C)C=C8)cc7)O9)(c%10ccc(C[N+]%11=CN(C)C=C%11)cc%10)O%12)O[Si]%13(c%14ccc(C[N+]%15=CN(C)C=C%15)cc%14)O[Si]9(c%16ccc(C[N+]%17=CN(C)C=C%17)cc%16)O[Si]4(c%18ccc(C[N+]%19=CN(C)C=C%19)cc%18)O[Si]%12(c%20ccc(C[N+]%21=CN(C)C=C%21)cc%20)O%13)cc2)=C1,*CC*,*CC*,10,0,0,NaOH,2,60,100,1,60,1,OHCond(mS/cm),24,34.96,https://doi.org/10.1016/j.memsci.2017.07.037
PEEK,Im,ImPEEK/P-20,[*]C1=CC=C(C(C2=CC=C(OC3=C(C[N+]4=CN(C)C=C4)C=C(O[*])C=C3)C=C2)=O)C=C1,*CC*,*CC*,100,0,0,phenyl-Silsesquioxane,N/A,c1([Si](O2)(O3)o[Si]4(c5ccccc5)o[Si]6(c7ccccc7)O[Si]8(c9ccccc9)O[Si](O[Si]3(c%10ccccc%10)o[Si](O4)(c%11ccccc%11)O8)(c%12ccccc%12)O[Si]2(c%13ccccc%13)O6)ccccc1,*CC*,*CC*,20,0,0,N/A,0,N/A,100,1,60,0.86,OHCond(mS/cm),0,35.12,https://doi.org/10.1016/j.memsci.2017.07.037
PEEK,Im,ImPEEK,[*]C1=CC=C(C(C2=CC=C(OC3=C(C[N+]4=CN(C)C=C4)C=C(O[*])C=C3)C=C2)=O)C=C1,*CC*,*CC*,100,0,0,N/A,N/A,*CC*,*CC*,*CC*,0,0,0,N/A,0,N/A,100,1,35,1.33,OHCond(mS/cm),0,35.79,https://doi.org/10.1016/j.memsci.2017.07.037
PEEK,Im,ImPEEK/ImP-10,[*]C1=CC=C(C(C2=CC=C(OC3=C(C[N+]4=CN(C)C=C4)C=C(O[*])C=C3)C=C2)=O)C=C1,*CC*,*CC*,100,0,0,Im-phenyl-Silsesquioxane,N/A,CN1C=C[N+](Cc2ccc([Si]3(o[Si](O[Si](o4)(c5ccc(C[N+]6=CN(C)C=C6)cc5)o[Si](O3)(c7ccc(C[N+]8=CN(C)C=C8)cc7)O9)(c%10ccc(C[N+]%11=CN(C)C=C%11)cc%10)O%12)O[Si]%13(c%14ccc(C[N+]%15=CN(C)C=C%15)cc%14)O[Si]9(c%16ccc(C[N+]%17=CN(C)C=C%17)cc%16)O[Si]4(c%18ccc(C[N+]%19=CN(C)C=C%19)cc%18)O[Si]%12(c%20ccc(C[N+]%21=CN(C)C=C%21)cc%20)O%13)cc2)=C1,*CC*,*CC*,10,0,0,N/A,0,N/A,100,1,30,1.38,OHCond(mS/cm),0,36.32,https://doi.org/10.1016/j.memsci.2017.07.037
PEEK,Im,ImPEEK/ImP-10,[*]C1=CC=C(C(C2=CC=C(OC3=C(C[N+]4=CN(C)C=C4)C=C(O[*])C=C3)C=C2)=O)C=C1,*CC*,*CC*,100,0,0,Im-phenyl-Silsesquioxane,N/A,CN1C=C[N+](Cc2ccc([Si]3(o[Si](O[Si](o4)(c5ccc(C[N+]6=CN(C)C=C6)cc5)o[Si](O3)(c7ccc(C[N+]8=CN(C)C=C8)cc7)O9)(c%10ccc(C[N+]%11=CN(C)C=C%11)cc%10)O%12)O[Si]%13(c%14ccc(C[N+]%15=CN(C)C=C%15)cc%14)O[Si]9(c%16ccc(C[N+]%17=CN(C)C=C%17)cc%16)O[Si]4(c%18ccc(C[N+]%19=CN(C)C=C%19)cc%18)O[Si]%12(c%20ccc(C[N+]%21=CN(C)C=C%21)cc%20)O%13)cc2)=C1,*CC*,*CC*,10,0,0,NaOH,2,60,100,1,60,1,OHCond(mS/cm),0,36.32,https://doi.org/10.1016/j.memsci.2017.07.037
PEEK,Im,ImPEEK/P-20,[*]C1=CC=C(C(C2=CC=C(OC3=C(C[N+]4=CN(C)C=C4)C=C(O[*])C=C3)C=C2)=O)C=C1,*CC*,*CC*,100,0,0,phenyl-Silsesquioxane,N/A,c1([Si](O2)(O3)o[Si]4(c5ccccc5)o[Si]6(c7ccccc7)O[Si]8(c9ccccc9)O[Si](O[Si]3(c%10ccccc%10)o[Si](O4)(c%11ccccc%11)O8)(c%12ccccc%12)O[Si]2(c%13ccccc%13)O6)ccccc1,*CC*,*CC*,20,0,0,N/A,0,N/A,100,1,65,0.84,OHCond(mS/cm),0,39.33,https://doi.org/10.1016/j.memsci.2017.07.037
PEEK,Im,ImPEEK/P-10,[*]C1=CC=C(C(C2=CC=C(OC3=C(C[N+]4=CN(C)C=C4)C=C(O[*])C=C3)C=C2)=O)C=C1,*CC*,*CC*,100,0,0,phenyl-Silsesquioxane,N/A,c1([Si](O2)(O3)o[Si]4(c5ccccc5)o[Si]6(c7ccccc7)O[Si]8(c9ccccc9)O[Si](O[Si]3(c%10ccccc%10)o[Si](O4)(c%11ccccc%11)O8)(c%12ccccc%12)O[Si]2(c%13ccccc%13)O6)ccccc1,*CC*,*CC*,10,0,0,N/A,0,N/A,100,1,50,1.09,OHCond(mS/cm),0,39.42,https://doi.org/10.1016/j.memsci.2017.07.037
PEEK,Im,ImPEEK/ImP-10,[*]C1=CC=C(C(C2=CC=C(OC3=C(C[N+]4=CN(C)C=C4)C=C(O[*])C=C3)C=C2)=O)C=C1,*CC*,*CC*,100,0,0,Im-phenyl-Silsesquioxane,N/A,CN1C=C[N+](Cc2ccc([Si]3(o[Si](O[Si](o4)(c5ccc(C[N+]6=CN(C)C=C6)cc5)o[Si](O3)(c7ccc(C[N+]8=CN(C)C=C8)cc7)O9)(c%10ccc(C[N+]%11=CN(C)C=C%11)cc%10)O%12)O[Si]%13(c%14ccc(C[N+]%15=CN(C)C=C%15)cc%14)O[Si]9(c%16ccc(C[N+]%17=CN(C)C=C%17)cc%16)O[Si]4(c%18ccc(C[N+]%19=CN(C)C=C%19)cc%18)O[Si]%12(c%20ccc(C[N+]%21=CN(C)C=C%21)cc%20)O%13)cc2)=C1,*CC*,*CC*,10,0,0,N/A,0,N/A,100,1,35,1.35,OHCond(mS/cm),0,40.21,https://doi.org/10.1016/j.memsci.2017.07.037
PEEK,Im,ImPEEK,[*]C1=CC=C(C(C2=CC=C(OC3=C(C[N+]4=CN(C)C=C4)C=C(O[*])C=C3)C=C2)=O)C=C1,*CC*,*CC*,100,0,0,N/A,N/A,*CC*,*CC*,*CC*,0,0,0,N/A,0,N/A,100,1,40,1.31,OHCond(mS/cm),0,40.54,https://doi.org/10.1016/j.memsci.2017.07.037
PEEK,Im,ImPEEK/ImP-20,[*]C1=CC=C(C(C2=CC=C(OC3=C(C[N+]4=CN(C)C=C4)C=C(O[*])C=C3)C=C2)=O)C=C1,*CC*,*CC*,100,0,0,Im-phenyl-Silsesquioxane,N/A,CN1C=C[N+](Cc2ccc([Si]3(o[Si](O[Si](o4)(c5ccc(C[N+]6=CN(C)C=C6)cc5)o[Si](O3)(c7ccc(C[N+]8=CN(C)C=C8)cc7)O9)(c%10ccc(C[N+]%11=CN(C)C=C%11)cc%10)O%12)O[Si]%13(c%14ccc(C[N+]%15=CN(C)C=C%15)cc%14)O[Si]9(c%16ccc(C[N+]%17=CN(C)C=C%17)cc%16)O[Si]4(c%18ccc(C[N+]%19=CN(C)C=C%19)cc%18)O[Si]%12(c%20ccc(C[N+]%21=CN(C)C=C%21)cc%20)O%13)cc2)=C1,*CC*,*CC*,20,0,0,NaOH,2,60,100,1,60,1,OHCond(mS/cm),144,40.76,https://doi.org/10.1016/j.memsci.2017.07.037
PEEK,Im,ImPEEK/ImP-20,[*]C1=CC=C(C(C2=CC=C(OC3=C(C[N+]4=CN(C)C=C4)C=C(O[*])C=C3)C=C2)=O)C=C1,*CC*,*CC*,100,0,0,Im-phenyl-Silsesquioxane,N/A,CN1C=C[N+](Cc2ccc([Si]3(o[Si](O[Si](o4)(c5ccc(C[N+]6=CN(C)C=C6)cc5)o[Si](O3)(c7ccc(C[N+]8=CN(C)C=C8)cc7)O9)(c%10ccc(C[N+]%11=CN(C)C=C%11)cc%10)O%12)O[Si]%13(c%14ccc(C[N+]%15=CN(C)C=C%15)cc%14)O[Si]9(c%16ccc(C[N+]%17=CN(C)C=C%17)cc%16)O[Si]4(c%18ccc(C[N+]%19=CN(C)C=C%19)cc%18)O[Si]%12(c%20ccc(C[N+]%21=CN(C)C=C%21)cc%20)O%13)cc2)=C1,*CC*,*CC*,20,0,0,NaOH,2,60,100,1,60,1,OHCond(mS/cm),120,40.93,https://doi.org/10.1016/j.memsci.2017.07.037
PEEK,Im,ImPEEK/ImP-20,[*]C1=CC=C(C(C2=CC=C(OC3=C(C[N+]4=CN(C)C=C4)C=C(O[*])C=C3)C=C2)=O)C=C1,*CC*,*CC*,100,0,0,Im-phenyl-Silsesquioxane,N/A,CN1C=C[N+](Cc2ccc([Si]3(o[Si](O[Si](o4)(c5ccc(C[N+]6=CN(C)C=C6)cc5)o[Si](O3)(c7ccc(C[N+]8=CN(C)C=C8)cc7)O9)(c%10ccc(C[N+]%11=CN(C)C=C%11)cc%10)O%12)O[Si]%13(c%14ccc(C[N+]%15=CN(C)C=C%15)cc%14)O[Si]9(c%16ccc(C[N+]%17=CN(C)C=C%17)cc%16)O[Si]4(c%18ccc(C[N+]%19=CN(C)C=C%19)cc%18)O[Si]%12(c%20ccc(C[N+]%21=CN(C)C=C%21)cc%20)O%13)cc2)=C1,*CC*,*CC*,20,0,0,NaOH,2,60,100,1,60,1,OHCond(mS/cm),96,40.95,https://doi.org/10.1016/j.memsci.2017.07.037
PEEK,Im,ImPEEK/ImP-20,[*]C1=CC=C(C(C2=CC=C(OC3=C(C[N+]4=CN(C)C=C4)C=C(O[*])C=C3)C=C2)=O)C=C1,*CC*,*CC*,100,0,0,Im-phenyl-Silsesquioxane,N/A,CN1C=C[N+](Cc2ccc([Si]3(o[Si](O[Si](o4)(c5ccc(C[N+]6=CN(C)C=C6)cc5)o[Si](O3)(c7ccc(C[N+]8=CN(C)C=C8)cc7)O9)(c%10ccc(C[N+]%11=CN(C)C=C%11)cc%10)O%12)O[Si]%13(c%14ccc(C[N+]%15=CN(C)C=C%15)cc%14)O[Si]9(c%16ccc(C[N+]%17=CN(C)C=C%17)cc%16)O[Si]4(c%18ccc(C[N+]%19=CN(C)C=C%19)cc%18)O[Si]%12(c%20ccc(C[N+]%21=CN(C)C=C%21)cc%20)O%13)cc2)=C1,*CC*,*CC*,20,0,0,NaOH,2,60,100,1,60,1,OHCond(mS/cm),72,41.26,https://doi.org/10.1016/j.memsci.2017.07.037
PEEK,Im,ImPEEK/ImP-20,[*]C1=CC=C(C(C2=CC=C(OC3=C(C[N+]4=CN(C)C=C4)C=C(O[*])C=C3)C=C2)=O)C=C1,*CC*,*CC*,100,0,0,Im-phenyl-Silsesquioxane,N/A,CN1C=C[N+](Cc2ccc([Si]3(o[Si](O[Si](o4)(c5ccc(C[N+]6=CN(C)C=C6)cc5)o[Si](O3)(c7ccc(C[N+]8=CN(C)C=C8)cc7)O9)(c%10ccc(C[N+]%11=CN(C)C=C%11)cc%10)O%12)O[Si]%13(c%14ccc(C[N+]%15=CN(C)C=C%15)cc%14)O[Si]9(c%16ccc(C[N+]%17=CN(C)C=C%17)cc%16)O[Si]4(c%18ccc(C[N+]%19=CN(C)C=C%19)cc%18)O[Si]%12(c%20ccc(C[N+]%21=CN(C)C=C%21)cc%20)O%13)cc2)=C1,*CC*,*CC*,20,0,0,NaOH,2,60,100,1,60,1,OHCond(mS/cm),48,41.39,https://doi.org/10.1016/j.memsci.2017.07.037
PEEK,Im,ImPEEK/P-10,[*]C1=CC=C(C(C2=CC=C(OC3=C(C[N+]4=CN(C)C=C4)C=C(O[*])C=C3)C=C2)=O)C=C1,*CC*,*CC*,100,0,0,phenyl-Silsesquioxane,N/A,c1([Si](O2)(O3)o[Si]4(c5ccccc5)o[Si]6(c7ccccc7)O[Si]8(c9ccccc9)O[Si](O[Si]3(c%10ccccc%10)o[Si](O4)(c%11ccccc%11)O8)(c%12ccccc%12)O[Si]2(c%13ccccc%13)O6)ccccc1,*CC*,*CC*,10,0,0,N/A,0,N/A,100,1,55,1.06,OHCond(mS/cm),0,41.55,https://doi.org/10.1016/j.memsci.2017.07.037
PEEK,Im,ImPEEK/ImP-20,[*]C1=CC=C(C(C2=CC=C(OC3=C(C[N+]4=CN(C)C=C4)C=C(O[*])C=C3)C=C2)=O)C=C1,*CC*,*CC*,100,0,0,Im-phenyl-Silsesquioxane,N/A,CN1C=C[N+](Cc2ccc([Si]3(o[Si](O[Si](o4)(c5ccc(C[N+]6=CN(C)C=C6)cc5)o[Si](O3)(c7ccc(C[N+]8=CN(C)C=C8)cc7)O9)(c%10ccc(C[N+]%11=CN(C)C=C%11)cc%10)O%12)O[Si]%13(c%14ccc(C[N+]%15=CN(C)C=C%15)cc%14)O[Si]9(c%16ccc(C[N+]%17=CN(C)C=C%17)cc%16)O[Si]4(c%18ccc(C[N+]%19=CN(C)C=C%19)cc%18)O[Si]%12(c%20ccc(C[N+]%21=CN(C)C=C%21)cc%20)O%13)cc2)=C1,*CC*,*CC*,20,0,0,NaOH,2,60,100,1,60,1,OHCond(mS/cm),24,41.67,https://doi.org/10.1016/j.memsci.2017.07.037
PEEK,Im,ImPEEK/P-10,[*]C1=CC=C(C(C2=CC=C(OC3=C(C[N+]4=CN(C)C=C4)C=C(O[*])C=C3)C=C2)=O)C=C1,*CC*,*CC*,100,0,0,phenyl-Silsesquioxane,N/A,c1([Si](O2)(O3)o[Si]4(c5ccccc5)o[Si]6(c7ccccc7)O[Si]8(c9ccccc9)O[Si](O[Si]3(c%10ccccc%10)o[Si](O4)(c%11ccccc%11)O8)(c%12ccccc%12)O[Si]2(c%13ccccc%13)O6)ccccc1,*CC*,*CC*,10,0,0,N/A,0,N/A,100,1,60,1.03,OHCond(mS/cm),0,43.91,https://doi.org/10.1016/j.memsci.2017.07.037
PEEK,Im,ImPEEK/ImP-20,[*]C1=CC=C(C(C2=CC=C(OC3=C(C[N+]4=CN(C)C=C4)C=C(O[*])C=C3)C=C2)=O)C=C1,*CC*,*CC*,100,0,0,Im-phenyl-Silsesquioxane,N/A,CN1C=C[N+](Cc2ccc([Si]3(o[Si](O[Si](o4)(c5ccc(C[N+]6=CN(C)C=C6)cc5)o[Si](O3)(c7ccc(C[N+]8=CN(C)C=C8)cc7)O9)(c%10ccc(C[N+]%11=CN(C)C=C%11)cc%10)O%12)O[Si]%13(c%14ccc(C[N+]%15=CN(C)C=C%15)cc%14)O[Si]9(c%16ccc(C[N+]%17=CN(C)C=C%17)cc%16)O[Si]4(c%18ccc(C[N+]%19=CN(C)C=C%19)cc%18)O[Si]%12(c%20ccc(C[N+]%21=CN(C)C=C%21)cc%20)O%13)cc2)=C1,*CC*,*CC*,20,0,0,N/A,0,N/A,100,1,30,1.43,OHCond(mS/cm),0,44.13,https://doi.org/10.1016/j.memsci.2017.07.037
PEEK,Im,ImPEEK/ImP-20,[*]C1=CC=C(C(C2=CC=C(OC3=C(C[N+]4=CN(C)C=C4)C=C(O[*])C=C3)C=C2)=O)C=C1,*CC*,*CC*,100,0,0,Im-phenyl-Silsesquioxane,N/A,CN1C=C[N+](Cc2ccc([Si]3(o[Si](O[Si](o4)(c5ccc(C[N+]6=CN(C)C=C6)cc5)o[Si](O3)(c7ccc(C[N+]8=CN(C)C=C8)cc7)O9)(c%10ccc(C[N+]%11=CN(C)C=C%11)cc%10)O%12)O[Si]%13(c%14ccc(C[N+]%15=CN(C)C=C%15)cc%14)O[Si]9(c%16ccc(C[N+]%17=CN(C)C=C%17)cc%16)O[Si]4(c%18ccc(C[N+]%19=CN(C)C=C%19)cc%18)O[Si]%12(c%20ccc(C[N+]%21=CN(C)C=C%21)cc%20)O%13)cc2)=C1,*CC*,*CC*,20,0,0,NaOH,2,60,100,1,60,1,OHCond(mS/cm),0,44.13,https://doi.org/10.1016/j.memsci.2017.07.037
PEEK,Im,ImPEEK/ImP-10,[*]C1=CC=C(C(C2=CC=C(OC3=C(C[N+]4=CN(C)C=C4)C=C(O[*])C=C3)C=C2)=O)C=C1,*CC*,*CC*,100,0,0,Im-phenyl-Silsesquioxane,N/A,CN1C=C[N+](Cc2ccc([Si]3(o[Si](O[Si](o4)(c5ccc(C[N+]6=CN(C)C=C6)cc5)o[Si](O3)(c7ccc(C[N+]8=CN(C)C=C8)cc7)O9)(c%10ccc(C[N+]%11=CN(C)C=C%11)cc%10)O%12)O[Si]%13(c%14ccc(C[N+]%15=CN(C)C=C%15)cc%14)O[Si]9(c%16ccc(C[N+]%17=CN(C)C=C%17)cc%16)O[Si]4(c%18ccc(C[N+]%19=CN(C)C=C%19)cc%18)O[Si]%12(c%20ccc(C[N+]%21=CN(C)C=C%21)cc%20)O%13)cc2)=C1,*CC*,*CC*,10,0,0,N/A,0,N/A,100,1,40,1.32,OHCond(mS/cm),0,44.6,https://doi.org/10.1016/j.memsci.2017.07.037
PEEK,Im,ImPEEK,[*]C1=CC=C(C(C2=CC=C(OC3=C(C[N+]4=CN(C)C=C4)C=C(O[*])C=C3)C=C2)=O)C=C1,*CC*,*CC*,100,0,0,N/A,N/A,*CC*,*CC*,*CC*,0,0,0,N/A,0,N/A,100,1,45,1.3,OHCond(mS/cm),0,45.28,https://doi.org/10.1016/j.memsci.2017.07.037
PEEK,Im,ImPEEK/P-20,[*]C1=CC=C(C(C2=CC=C(OC3=C(C[N+]4=CN(C)C=C4)C=C(O[*])C=C3)C=C2)=O)C=C1,*CC*,*CC*,100,0,0,phenyl-Silsesquioxane,N/A,c1([Si](O2)(O3)o[Si]4(c5ccccc5)o[Si]6(c7ccccc7)O[Si]8(c9ccccc9)O[Si](O[Si]3(c%10ccccc%10)o[Si](O4)(c%11ccccc%11)O8)(c%12ccccc%12)O[Si]2(c%13ccccc%13)O6)ccccc1,*CC*,*CC*,20,0,0,N/A,0,N/A,100,1,70,0.83,OHCond(mS/cm),0,48.37,https://doi.org/10.1016/j.memsci.2017.07.037
PEEK,Im,ImPEEK,[*]C1=CC=C(C(C2=CC=C(OC3=C(C[N+]4=CN(C)C=C4)C=C(O[*])C=C3)C=C2)=O)C=C1,*CC*,*CC*,100,0,0,N/A,N/A,*CC*,*CC*,*CC*,0,0,0,N/A,0,N/A,100,1,50,1.27,OHCond(mS/cm),0,48.51,https://doi.org/10.1016/j.memsci.2017.07.037
PEEK,Im,ImPEEK/ImP-10,[*]C1=CC=C(C(C2=CC=C(OC3=C(C[N+]4=CN(C)C=C4)C=C(O[*])C=C3)C=C2)=O)C=C1,*CC*,*CC*,100,0,0,Im-phenyl-Silsesquioxane,N/A,CN1C=C[N+](Cc2ccc([Si]3(o[Si](O[Si](o4)(c5ccc(C[N+]6=CN(C)C=C6)cc5)o[Si](O3)(c7ccc(C[N+]8=CN(C)C=C8)cc7)O9)(c%10ccc(C[N+]%11=CN(C)C=C%11)cc%10)O%12)O[Si]%13(c%14ccc(C[N+]%15=CN(C)C=C%15)cc%14)O[Si]9(c%16ccc(C[N+]%17=CN(C)C=C%17)cc%16)O[Si]4(c%18ccc(C[N+]%19=CN(C)C=C%19)cc%18)O[Si]%12(c%20ccc(C[N+]%21=CN(C)C=C%21)cc%20)O%13)cc2)=C1,*CC*,*CC*,10,0,0,N/A,0,N/A,100,1,45,1.3,OHCond(mS/cm),0,49.37,https://doi.org/10.1016/j.memsci.2017.07.037
PEEK,Im,ImPEEK/P-10,[*]C1=CC=C(C(C2=CC=C(OC3=C(C[N+]4=CN(C)C=C4)C=C(O[*])C=C3)C=C2)=O)C=C1,*CC*,*CC*,100,0,0,phenyl-Silsesquioxane,N/A,c1([Si](O2)(O3)o[Si]4(c5ccccc5)o[Si]6(c7ccccc7)O[Si]8(c9ccccc9)O[Si](O[Si]3(c%10ccccc%10)o[Si](O4)(c%11ccccc%11)O8)(c%12ccccc%12)O[Si]2(c%13ccccc%13)O6)ccccc1,*CC*,*CC*,10,0,0,N/A,0,N/A,100,1,65,1.01,OHCond(mS/cm),0,49.79,https://doi.org/10.1016/j.memsci.2017.07.037
PEEK,Im,ImPEEK/ImP-20,[*]C1=CC=C(C(C2=CC=C(OC3=C(C[N+]4=CN(C)C=C4)C=C(O[*])C=C3)C=C2)=O)C=C1,*CC*,*CC*,100,0,0,Im-phenyl-Silsesquioxane,N/A,CN1C=C[N+](Cc2ccc([Si]3(o[Si](O[Si](o4)(c5ccc(C[N+]6=CN(C)C=C6)cc5)o[Si](O3)(c7ccc(C[N+]8=CN(C)C=C8)cc7)O9)(c%10ccc(C[N+]%11=CN(C)C=C%11)cc%10)O%12)O[Si]%13(c%14ccc(C[N+]%15=CN(C)C=C%15)cc%14)O[Si]9(c%16ccc(C[N+]%17=CN(C)C=C%17)cc%16)O[Si]4(c%18ccc(C[N+]%19=CN(C)C=C%19)cc%18)O[Si]%12(c%20ccc(C[N+]%21=CN(C)C=C%21)cc%20)O%13)cc2)=C1,*CC*,*CC*,20,0,0,N/A,0,N/A,100,1,35,1.41,OHCond(mS/cm),0,50.42,https://doi.org/10.1016/j.memsci.2017.07.037
PEEK,Im,ImPEEK,[*]C1=CC=C(C(C2=CC=C(OC3=C(C[N+]4=CN(C)C=C4)C=C(O[*])C=C3)C=C2)=O)C=C1,*CC*,*CC*,100,0,0,N/A,N/A,*CC*,*CC*,*CC*,0,0,0,N/A,0,N/A,100,1,55,1.24,OHCond(mS/cm),0,51.42,https://doi.org/10.1016/j.memsci.2017.07.037
PEEK,Im,ImPEEK/ImP-10,[*]C1=CC=C(C(C2=CC=C(OC3=C(C[N+]4=CN(C)C=C4)C=C(O[*])C=C3)C=C2)=O)C=C1,*CC*,*CC*,100,0,0,Im-phenyl-Silsesquioxane,N/A,CN1C=C[N+](Cc2ccc([Si]3(o[Si](O[Si](o4)(c5ccc(C[N+]6=CN(C)C=C6)cc5)o[Si](O3)(c7ccc(C[N+]8=CN(C)C=C8)cc7)O9)(c%10ccc(C[N+]%11=CN(C)C=C%11)cc%10)O%12)O[Si]%13(c%14ccc(C[N+]%15=CN(C)C=C%15)cc%14)O[Si]9(c%16ccc(C[N+]%17=CN(C)C=C%17)cc%16)O[Si]4(c%18ccc(C[N+]%19=CN(C)C=C%19)cc%18)O[Si]%12(c%20ccc(C[N+]%21=CN(C)C=C%21)cc%20)O%13)cc2)=C1,*CC*,*CC*,10,0,0,N/A,0,N/A,100,1,50,1.29,OHCond(mS/cm),0,54.87,https://doi.org/10.1016/j.memsci.2017.07.037
PEEK,Im,ImPEEK,[*]C1=CC=C(C(C2=CC=C(OC3=C(C[N+]4=CN(C)C=C4)C=C(O[*])C=C3)C=C2)=O)C=C1,*CC*,*CC*,100,0,0,N/A,N/A,*CC*,*CC*,*CC*,0,0,0,N/A,0,N/A,100,1,60,1.2,OHCond(mS/cm),0,55.28,https://doi.org/10.1016/j.memsci.2017.07.037
PEEK,Im,ImPEEK/ImP-20,[*]C1=CC=C(C(C2=CC=C(OC3=C(C[N+]4=CN(C)C=C4)C=C(O[*])C=C3)C=C2)=O)C=C1,*CC*,*CC*,100,0,0,Im-phenyl-Silsesquioxane,N/A,CN1C=C[N+](Cc2ccc([Si]3(o[Si](O[Si](o4)(c5ccc(C[N+]6=CN(C)C=C6)cc5)o[Si](O3)(c7ccc(C[N+]8=CN(C)C=C8)cc7)O9)(c%10ccc(C[N+]%11=CN(C)C=C%11)cc%10)O%12)O[Si]%13(c%14ccc(C[N+]%15=CN(C)C=C%15)cc%14)O[Si]9(c%16ccc(C[N+]%17=CN(C)C=C%17)cc%16)O[Si]4(c%18ccc(C[N+]%19=CN(C)C=C%19)cc%18)O[Si]%12(c%20ccc(C[N+]%21=CN(C)C=C%21)cc%20)O%13)cc2)=C1,*CC*,*CC*,20,0,0,N/A,0,N/A,100,1,40,1.39,OHCond(mS/cm),0,56.15,https://doi.org/10.1016/j.memsci.2017.07.037
PEEK,Im,ImPEEK/P-10,[*]C1=CC=C(C(C2=CC=C(OC3=C(C[N+]4=CN(C)C=C4)C=C(O[*])C=C3)C=C2)=O)C=C1,*CC*,*CC*,100,0,0,phenyl-Silsesquioxane,N/A,c1([Si](O2)(O3)o[Si]4(c5ccccc5)o[Si]6(c7ccccc7)O[Si]8(c9ccccc9)O[Si](O[Si]3(c%10ccccc%10)o[Si](O4)(c%11ccccc%11)O8)(c%12ccccc%12)O[Si]2(c%13ccccc%13)O6)ccccc1,*CC*,*CC*,10,0,0,N/A,0,N/A,100,1,70,1,OHCond(mS/cm),0,58.2,https://doi.org/10.1016/j.memsci.2017.07.037
PEEK,Im,ImPEEK/ImP-10,[*]C1=CC=C(C(C2=CC=C(OC3=C(C[N+]4=CN(C)C=C4)C=C(O[*])C=C3)C=C2)=O)C=C1,*CC*,*CC*,100,0,0,Im-phenyl-Silsesquioxane,N/A,CN1C=C[N+](Cc2ccc([Si]3(o[Si](O[Si](o4)(c5ccc(C[N+]6=CN(C)C=C6)cc5)o[Si](O3)(c7ccc(C[N+]8=CN(C)C=C8)cc7)O9)(c%10ccc(C[N+]%11=CN(C)C=C%11)cc%10)O%12)O[Si]%13(c%14ccc(C[N+]%15=CN(C)C=C%15)cc%14)O[Si]9(c%16ccc(C[N+]%17=CN(C)C=C%17)cc%16)O[Si]4(c%18ccc(C[N+]%19=CN(C)C=C%19)cc%18)O[Si]%12(c%20ccc(C[N+]%21=CN(C)C=C%21)cc%20)O%13)cc2)=C1,*CC*,*CC*,10,0,0,N/A,0,N/A,100,1,55,1.26,OHCond(mS/cm),0,58.81,https://doi.org/10.1016/j.memsci.2017.07.037
PEEK,Im,ImPEEK,[*]C1=CC=C(C(C2=CC=C(OC3=C(C[N+]4=CN(C)C=C4)C=C(O[*])C=C3)C=C2)=O)C=C1,*CC*,*CC*,100,0,0,N/A,N/A,*CC*,*CC*,*CC*,0,0,0,N/A,0,N/A,100,1,65,1.19,OHCond(mS/cm),0,59.23,https://doi.org/10.1016/j.memsci.2017.07.037
PEEK,Im,ImPEEK/ImP-20,[*]C1=CC=C(C(C2=CC=C(OC3=C(C[N+]4=CN(C)C=C4)C=C(O[*])C=C3)C=C2)=O)C=C1,*CC*,*CC*,100,0,0,Im-phenyl-Silsesquioxane,N/A,CN1C=C[N+](Cc2ccc([Si]3(o[Si](O[Si](o4)(c5ccc(C[N+]6=CN(C)C=C6)cc5)o[Si](O3)(c7ccc(C[N+]8=CN(C)C=C8)cc7)O9)(c%10ccc(C[N+]%11=CN(C)C=C%11)cc%10)O%12)O[Si]%13(c%14ccc(C[N+]%15=CN(C)C=C%15)cc%14)O[Si]9(c%16ccc(C[N+]%17=CN(C)C=C%17)cc%16)O[Si]4(c%18ccc(C[N+]%19=CN(C)C=C%19)cc%18)O[Si]%12(c%20ccc(C[N+]%21=CN(C)C=C%21)cc%20)O%13)cc2)=C1,*CC*,*CC*,20,0,0,N/A,0,N/A,100,1,45,1.36,OHCond(mS/cm),0,60.84,https://doi.org/10.1016/j.memsci.2017.07.037
PEEK,Im,ImPEEK/ImP-10,[*]C1=CC=C(C(C2=CC=C(OC3=C(C[N+]4=CN(C)C=C4)C=C(O[*])C=C3)C=C2)=O)C=C1,*CC*,*CC*,100,0,0,Im-phenyl-Silsesquioxane,N/A,CN1C=C[N+](Cc2ccc([Si]3(o[Si](O[Si](o4)(c5ccc(C[N+]6=CN(C)C=C6)cc5)o[Si](O3)(c7ccc(C[N+]8=CN(C)C=C8)cc7)O9)(c%10ccc(C[N+]%11=CN(C)C=C%11)cc%10)O%12)O[Si]%13(c%14ccc(C[N+]%15=CN(C)C=C%15)cc%14)O[Si]9(c%16ccc(C[N+]%17=CN(C)C=C%17)cc%16)O[Si]4(c%18ccc(C[N+]%19=CN(C)C=C%19)cc%18)O[Si]%12(c%20ccc(C[N+]%21=CN(C)C=C%21)cc%20)O%13)cc2)=C1,*CC*,*CC*,10,0,0,N/A,0,N/A,100,1,60,1.23,OHCond(mS/cm),0,61.34,https://doi.org/10.1016/j.memsci.2017.07.037
PEEK,Im,ImPEEK/ImP-10,[*]C1=CC=C(C(C2=CC=C(OC3=C(C[N+]4=CN(C)C=C4)C=C(O[*])C=C3)C=C2)=O)C=C1,*CC*,*CC*,100,0,0,Im-phenyl-Silsesquioxane,N/A,CN1C=C[N+](Cc2ccc([Si]3(o[Si](O[Si](o4)(c5ccc(C[N+]6=CN(C)C=C6)cc5)o[Si](O3)(c7ccc(C[N+]8=CN(C)C=C8)cc7)O9)(c%10ccc(C[N+]%11=CN(C)C=C%11)cc%10)O%12)O[Si]%13(c%14ccc(C[N+]%15=CN(C)C=C%15)cc%14)O[Si]9(c%16ccc(C[N+]%17=CN(C)C=C%17)cc%16)O[Si]4(c%18ccc(C[N+]%19=CN(C)C=C%19)cc%18)O[Si]%12(c%20ccc(C[N+]%21=CN(C)C=C%21)cc%20)O%13)cc2)=C1,*CC*,*CC*,10,0,0,N/A,0,N/A,100,1,65,1.2,OHCond(mS/cm),0,64.66,https://doi.org/10.1016/j.memsci.2017.07.037
PEEK,Im,ImPEEK/ImP-20,[*]C1=CC=C(C(C2=CC=C(OC3=C(C[N+]4=CN(C)C=C4)C=C(O[*])C=C3)C=C2)=O)C=C1,*CC*,*CC*,100,0,0,Im-phenyl-Silsesquioxane,N/A,CN1C=C[N+](Cc2ccc([Si]3(o[Si](O[Si](o4)(c5ccc(C[N+]6=CN(C)C=C6)cc5)o[Si](O3)(c7ccc(C[N+]8=CN(C)C=C8)cc7)O9)(c%10ccc(C[N+]%11=CN(C)C=C%11)cc%10)O%12)O[Si]%13(c%14ccc(C[N+]%15=CN(C)C=C%15)cc%14)O[Si]9(c%16ccc(C[N+]%17=CN(C)C=C%17)cc%16)O[Si]4(c%18ccc(C[N+]%19=CN(C)C=C%19)cc%18)O[Si]%12(c%20ccc(C[N+]%21=CN(C)C=C%21)cc%20)O%13)cc2)=C1,*CC*,*CC*,20,0,0,N/A,0,N/A,100,1,50,1.33,OHCond(mS/cm),0,65.4,https://doi.org/10.1016/j.memsci.2017.07.037
PEEK,Im,ImPEEK/ImP-20,[*]C1=CC=C(C(C2=CC=C(OC3=C(C[N+]4=CN(C)C=C4)C=C(O[*])C=C3)C=C2)=O)C=C1,*CC*,*CC*,100,0,0,Im-phenyl-Silsesquioxane,N/A,CN1C=C[N+](Cc2ccc([Si]3(o[Si](O[Si](o4)(c5ccc(C[N+]6=CN(C)C=C6)cc5)o[Si](O3)(c7ccc(C[N+]8=CN(C)C=C8)cc7)O9)(c%10ccc(C[N+]%11=CN(C)C=C%11)cc%10)O%12)O[Si]%13(c%14ccc(C[N+]%15=CN(C)C=C%15)cc%14)O[Si]9(c%16ccc(C[N+]%17=CN(C)C=C%17)cc%16)O[Si]4(c%18ccc(C[N+]%19=CN(C)C=C%19)cc%18)O[Si]%12(c%20ccc(C[N+]%21=CN(C)C=C%21)cc%20)O%13)cc2)=C1,*CC*,*CC*,20,0,0,N/A,0,N/A,100,1,55,1.3,OHCond(mS/cm),0,67.99,https://doi.org/10.1016/j.memsci.2017.07.037
PEEK,Im,ImPEEK,[*]C1=CC=C(C(C2=CC=C(OC3=C(C[N+]4=CN(C)C=C4)C=C(O[*])C=C3)C=C2)=O)C=C1,*CC*,*CC*,100,0,0,N/A,N/A,*CC*,*CC*,*CC*,0,0,0,N/A,0,N/A,100,1,70,1.16,OHCond(mS/cm),0,68.51,https://doi.org/10.1016/j.memsci.2017.07.037
PEEK,Im,ImPEEK/ImP-20,[*]C1=CC=C(C(C2=CC=C(OC3=C(C[N+]4=CN(C)C=C4)C=C(O[*])C=C3)C=C2)=O)C=C1,*CC*,*CC*,100,0,0,Im-phenyl-Silsesquioxane,N/A,CN1C=C[N+](Cc2ccc([Si]3(o[Si](O[Si](o4)(c5ccc(C[N+]6=CN(C)C=C6)cc5)o[Si](O3)(c7ccc(C[N+]8=CN(C)C=C8)cc7)O9)(c%10ccc(C[N+]%11=CN(C)C=C%11)cc%10)O%12)O[Si]%13(c%14ccc(C[N+]%15=CN(C)C=C%15)cc%14)O[Si]9(c%16ccc(C[N+]%17=CN(C)C=C%17)cc%16)O[Si]4(c%18ccc(C[N+]%19=CN(C)C=C%19)cc%18)O[Si]%12(c%20ccc(C[N+]%21=CN(C)C=C%21)cc%20)O%13)cc2)=C1,*CC*,*CC*,20,0,0,N/A,0,N/A,100,1,60,1.26,OHCond(mS/cm),0,71.69,https://doi.org/10.1016/j.memsci.2017.07.037
PEEK,Im,ImPEEK/ImP-20,[*]C1=CC=C(C(C2=CC=C(OC3=C(C[N+]4=CN(C)C=C4)C=C(O[*])C=C3)C=C2)=O)C=C1,*CC*,*CC*,100,0,0,Im-phenyl-Silsesquioxane,N/A,CN1C=C[N+](Cc2ccc([Si]3(o[Si](O[Si](o4)(c5ccc(C[N+]6=CN(C)C=C6)cc5)o[Si](O3)(c7ccc(C[N+]8=CN(C)C=C8)cc7)O9)(c%10ccc(C[N+]%11=CN(C)C=C%11)cc%10)O%12)O[Si]%13(c%14ccc(C[N+]%15=CN(C)C=C%15)cc%14)O[Si]9(c%16ccc(C[N+]%17=CN(C)C=C%17)cc%16)O[Si]4(c%18ccc(C[N+]%19=CN(C)C=C%19)cc%18)O[Si]%12(c%20ccc(C[N+]%21=CN(C)C=C%21)cc%20)O%13)cc2)=C1,*CC*,*CC*,20,0,0,N/A,0,N/A,100,1,65,1.24,OHCond(mS/cm),0,78.12,https://doi.org/10.1016/j.memsci.2017.07.037
PEEK,Im,ImPEEK/ImP-20,[*]C1=CC=C(C(C2=CC=C(OC3=C(C[N+]4=CN(C)C=C4)C=C(O[*])C=C3)C=C2)=O)C=C1,*CC*,*CC*,100,0,0,Im-phenyl-Silsesquioxane,N/A,CN1C=C[N+](Cc2ccc([Si]3(o[Si](O[Si](o4)(c5ccc(C[N+]6=CN(C)C=C6)cc5)o[Si](O3)(c7ccc(C[N+]8=CN(C)C=C8)cc7)O9)(c%10ccc(C[N+]%11=CN(C)C=C%11)cc%10)O%12)O[Si]%13(c%14ccc(C[N+]%15=CN(C)C=C%15)cc%14)O[Si]9(c%16ccc(C[N+]%17=CN(C)C=C%17)cc%16)O[Si]4(c%18ccc(C[N+]%19=CN(C)C=C%19)cc%18)O[Si]%12(c%20ccc(C[N+]%21=CN(C)C=C%21)cc%20)O%13)cc2)=C1,*CC*,*CC*,20,0,0,N/A,0,N/A,100,1,70,1.21,OHCond(mS/cm),0,85.43,https://doi.org/10.1016/j.memsci.2017.07.037
PEEK,Im,ImPEEK,[*]C1=CC=C(C(C2=CC=C(OC3=C(C[N+]4=CN(C)C=C4)C=C(O[*])C=C3)C=C2)=O)C=C1,*CC*,*CC*,100,0,0,N/A,N/A,*CC*,*CC*,*CC*,0,0,0,N/A,0,N/A,100,1,30,,Swelling(%),0,5.69,https://doi.org/10.1016/j.memsci.2017.07.037
PEEK,Im,ImPEEK/ImP-10,[*]C1=CC=C(C(C2=CC=C(OC3=C(C[N+]4=CN(C)C=C4)C=C(O[*])C=C3)C=C2)=O)C=C1,*CC*,*CC*,100,0,0,Im-phenyl-Silsesquioxane,N/A,CN1C=C[N+](Cc2ccc([Si]3(o[Si](O[Si](o4)(c5ccc(C[N+]6=CN(C)C=C6)cc5)o[Si](O3)(c7ccc(C[N+]8=CN(C)C=C8)cc7)O9)(c%10ccc(C[N+]%11=CN(C)C=C%11)cc%10)O%12)O[Si]%13(c%14ccc(C[N+]%15=CN(C)C=C%15)cc%14)O[Si]9(c%16ccc(C[N+]%17=CN(C)C=C%17)cc%16)O[Si]4(c%18ccc(C[N+]%19=CN(C)C=C%19)cc%18)O[Si]%12(c%20ccc(C[N+]%21=CN(C)C=C%21)cc%20)O%13)cc2)=C1,*CC*,*CC*,10,0,0,N/A,0,N/A,100,1,30,1.29,Swelling(%),0,6.1,https://doi.org/10.1016/j.memsci.2017.07.037
PEEK,Im,ImPEEK,[*]C1=CC=C(C(C2=CC=C(OC3=C(C[N+]4=CN(C)C=C4)C=C(O[*])C=C3)C=C2)=O)C=C1,*CC*,*CC*,100,0,0,N/A,N/A,*CC*,*CC*,*CC*,0,0,0,N/A,0,N/A,100,1,35,,Swelling(%),0,7.1,https://doi.org/10.1016/j.memsci.2017.07.037
PEEK,Im,ImPEEK/P-10,[*]C1=CC=C(C(C2=CC=C(OC3=C(C[N+]4=CN(C)C=C4)C=C(O[*])C=C3)C=C2)=O)C=C1,*CC*,*CC*,100,0,0,phenyl-Silsesquioxane,N/A,c1([Si](O2)(O3)o[Si]4(c5ccccc5)o[Si]6(c7ccccc7)O[Si]8(c9ccccc9)O[Si](O[Si]3(c%10ccccc%10)o[Si](O4)(c%11ccccc%11)O8)(c%12ccccc%12)O[Si]2(c%13ccccc%13)O6)ccccc1,*CC*,*CC*,10,0,0,N/A,0,N/A,100,1,30,1.49,Swelling(%),0,7.16,https://doi.org/10.1016/j.memsci.2017.07.037
PEEK,Im,ImPEEK/ImP-20,[*]C1=CC=C(C(C2=CC=C(OC3=C(C[N+]4=CN(C)C=C4)C=C(O[*])C=C3)C=C2)=O)C=C1,*CC*,*CC*,100,0,0,Im-phenyl-Silsesquioxane,N/A,CN1C=C[N+](Cc2ccc([Si]3(o[Si](O[Si](o4)(c5ccc(C[N+]6=CN(C)C=C6)cc5)o[Si](O3)(c7ccc(C[N+]8=CN(C)C=C8)cc7)O9)(c%10ccc(C[N+]%11=CN(C)C=C%11)cc%10)O%12)O[Si]%13(c%14ccc(C[N+]%15=CN(C)C=C%15)cc%14)O[Si]9(c%16ccc(C[N+]%17=CN(C)C=C%17)cc%16)O[Si]4(c%18ccc(C[N+]%19=CN(C)C=C%19)cc%18)O[Si]%12(c%20ccc(C[N+]%21=CN(C)C=C%21)cc%20)O%13)cc2)=C1,*CC*,*CC*,20,0,0,N/A,0,N/A,100,1,30,1.14,Swelling(%),0,7.85,https://doi.org/10.1016/j.memsci.2017.07.037
PEEK,Im,ImPEEK/ImP-10,[*]C1=CC=C(C(C2=CC=C(OC3=C(C[N+]4=CN(C)C=C4)C=C(O[*])C=C3)C=C2)=O)C=C1,*CC*,*CC*,100,0,0,Im-phenyl-Silsesquioxane,N/A,CN1C=C[N+](Cc2ccc([Si]3(o[Si](O[Si](o4)(c5ccc(C[N+]6=CN(C)C=C6)cc5)o[Si](O3)(c7ccc(C[N+]8=CN(C)C=C8)cc7)O9)(c%10ccc(C[N+]%11=CN(C)C=C%11)cc%10)O%12)O[Si]%13(c%14ccc(C[N+]%15=CN(C)C=C%15)cc%14)O[Si]9(c%16ccc(C[N+]%17=CN(C)C=C%17)cc%16)O[Si]4(c%18ccc(C[N+]%19=CN(C)C=C%19)cc%18)O[Si]%12(c%20ccc(C[N+]%21=CN(C)C=C%21)cc%20)O%13)cc2)=C1,*CC*,*CC*,10,0,0,N/A,0,N/A,100,1,35,,Swelling(%),0,8.37,https://doi.org/10.1016/j.memsci.2017.07.037
PEEK,Im,ImPEEK,[*]C1=CC=C(C(C2=CC=C(OC3=C(C[N+]4=CN(C)C=C4)C=C(O[*])C=C3)C=C2)=O)C=C1,*CC*,*CC*,100,0,0,N/A,N/A,*CC*,*CC*,*CC*,0,0,0,N/A,0,N/A,100,1,40,,Swelling(%),0,8.55,https://doi.org/10.1016/j.memsci.2017.07.037
PEEK,Im,ImPEEK/P-10,[*]C1=CC=C(C(C2=CC=C(OC3=C(C[N+]4=CN(C)C=C4)C=C(O[*])C=C3)C=C2)=O)C=C1,*CC*,*CC*,100,0,0,phenyl-Silsesquioxane,N/A,c1([Si](O2)(O3)o[Si]4(c5ccccc5)o[Si]6(c7ccccc7)O[Si]8(c9ccccc9)O[Si](O[Si]3(c%10ccccc%10)o[Si](O4)(c%11ccccc%11)O8)(c%12ccccc%12)O[Si]2(c%13ccccc%13)O6)ccccc1,*CC*,*CC*,10,0,0,N/A,0,N/A,100,1,35,,Swelling(%),0,9.29,https://doi.org/10.1016/j.memsci.2017.07.037
PEEK,Im,ImPEEK/P-20,[*]C1=CC=C(C(C2=CC=C(OC3=C(C[N+]4=CN(C)C=C4)C=C(O[*])C=C3)C=C2)=O)C=C1,*CC*,*CC*,100,0,0,phenyl-Silsesquioxane,N/A,c1([Si](O2)(O3)o[Si]4(c5ccccc5)o[Si]6(c7ccccc7)O[Si]8(c9ccccc9)O[Si](O[Si]3(c%10ccccc%10)o[Si](O4)(c%11ccccc%11)O8)(c%12ccccc%12)O[Si]2(c%13ccccc%13)O6)ccccc1,*CC*,*CC*,20,0,0,N/A,0,N/A,100,1,30,1.55,Swelling(%),0,9.4,https://doi.org/10.1016/j.memsci.2017.07.037
PEEK,Im,ImPEEK/ImP-20,[*]C1=CC=C(C(C2=CC=C(OC3=C(C[N+]4=CN(C)C=C4)C=C(O[*])C=C3)C=C2)=O)C=C1,*CC*,*CC*,100,0,0,Im-phenyl-Silsesquioxane,N/A,CN1C=C[N+](Cc2ccc([Si]3(o[Si](O[Si](o4)(c5ccc(C[N+]6=CN(C)C=C6)cc5)o[Si](O3)(c7ccc(C[N+]8=CN(C)C=C8)cc7)O9)(c%10ccc(C[N+]%11=CN(C)C=C%11)cc%10)O%12)O[Si]%13(c%14ccc(C[N+]%15=CN(C)C=C%15)cc%14)O[Si]9(c%16ccc(C[N+]%17=CN(C)C=C%17)cc%16)O[Si]4(c%18ccc(C[N+]%19=CN(C)C=C%19)cc%18)O[Si]%12(c%20ccc(C[N+]%21=CN(C)C=C%21)cc%20)O%13)cc2)=C1,*CC*,*CC*,20,0,0,N/A,0,N/A,100,1,35,,Swelling(%),0,9.69,https://doi.org/10.1016/j.memsci.2017.07.037
PEEK,Im,ImPEEK,[*]C1=CC=C(C(C2=CC=C(OC3=C(C[N+]4=CN(C)C=C4)C=C(O[*])C=C3)C=C2)=O)C=C1,*CC*,*CC*,100,0,0,N/A,N/A,*CC*,*CC*,*CC*,0,0,0,N/A,0,N/A,100,1,45,,Swelling(%),0,10.53,https://doi.org/10.1016/j.memsci.2017.07.037
PEEK,Im,ImPEEK/ImP-10,[*]C1=CC=C(C(C2=CC=C(OC3=C(C[N+]4=CN(C)C=C4)C=C(O[*])C=C3)C=C2)=O)C=C1,*CC*,*CC*,100,0,0,Im-phenyl-Silsesquioxane,N/A,CN1C=C[N+](Cc2ccc([Si]3(o[Si](O[Si](o4)(c5ccc(C[N+]6=CN(C)C=C6)cc5)o[Si](O3)(c7ccc(C[N+]8=CN(C)C=C8)cc7)O9)(c%10ccc(C[N+]%11=CN(C)C=C%11)cc%10)O%12)O[Si]%13(c%14ccc(C[N+]%15=CN(C)C=C%15)cc%14)O[Si]9(c%16ccc(C[N+]%17=CN(C)C=C%17)cc%16)O[Si]4(c%18ccc(C[N+]%19=CN(C)C=C%19)cc%18)O[Si]%12(c%20ccc(C[N+]%21=CN(C)C=C%21)cc%20)O%13)cc2)=C1,*CC*,*CC*,10,0,0,N/A,0,N/A,100,1,40,,Swelling(%),0,10.57,https://doi.org/10.1016/j.memsci.2017.07.037
PEEK,Im,ImPEEK/P-10,[*]C1=CC=C(C(C2=CC=C(OC3=C(C[N+]4=CN(C)C=C4)C=C(O[*])C=C3)C=C2)=O)C=C1,*CC*,*CC*,100,0,0,phenyl-Silsesquioxane,N/A,c1([Si](O2)(O3)o[Si]4(c5ccccc5)o[Si]6(c7ccccc7)O[Si]8(c9ccccc9)O[Si](O[Si]3(c%10ccccc%10)o[Si](O4)(c%11ccccc%11)O8)(c%12ccccc%12)O[Si]2(c%13ccccc%13)O6)ccccc1,*CC*,*CC*,10,0,0,N/A,0,N/A,100,1,40,,Swelling(%),0,11.23,https://doi.org/10.1016/j.memsci.2017.07.037
PEEK,Im,ImPEEK/P-20,[*]C1=CC=C(C(C2=CC=C(OC3=C(C[N+]4=CN(C)C=C4)C=C(O[*])C=C3)C=C2)=O)C=C1,*CC*,*CC*,100,0,0,phenyl-Silsesquioxane,N/A,c1([Si](O2)(O3)o[Si]4(c5ccccc5)o[Si]6(c7ccccc7)O[Si]8(c9ccccc9)O[Si](O[Si]3(c%10ccccc%10)o[Si](O4)(c%11ccccc%11)O8)(c%12ccccc%12)O[Si]2(c%13ccccc%13)O6)ccccc1,*CC*,*CC*,20,0,0,N/A,0,N/A,100,1,35,,Swelling(%),0,11.33,https://doi.org/10.1016/j.memsci.2017.07.037
PEEK,Im,ImPEEK/ImP-20,[*]C1=CC=C(C(C2=CC=C(OC3=C(C[N+]4=CN(C)C=C4)C=C(O[*])C=C3)C=C2)=O)C=C1,*CC*,*CC*,100,0,0,Im-phenyl-Silsesquioxane,N/A,CN1C=C[N+](Cc2ccc([Si]3(o[Si](O[Si](o4)(c5ccc(C[N+]6=CN(C)C=C6)cc5)o[Si](O3)(c7ccc(C[N+]8=CN(C)C=C8)cc7)O9)(c%10ccc(C[N+]%11=CN(C)C=C%11)cc%10)O%12)O[Si]%13(c%14ccc(C[N+]%15=CN(C)C=C%15)cc%14)O[Si]9(c%16ccc(C[N+]%17=CN(C)C=C%17)cc%16)O[Si]4(c%18ccc(C[N+]%19=CN(C)C=C%19)cc%18)O[Si]%12(c%20ccc(C[N+]%21=CN(C)C=C%21)cc%20)O%13)cc2)=C1,*CC*,*CC*,20,0,0,N/A,0,N/A,100,1,40,,Swelling(%),0,11.49,https://doi.org/10.1016/j.memsci.2017.07.037
