Repository: williamschertzer/computational_artifact

# Computational Artifact: William Schertzer CSE-MSE PhD Qualifying Exam

This repository contains the computational artifact submitted by **William Schertzer** for the PhD CSE-MSE Qualifying Examination. It includes the full workflow for processing, analyzing, and modeling anion exchange membrane (AEM) data extracted from the literature, with the aim of accelerating materials discovery using machine learning.

## Repository Structure

### `raw_data/`
Contains the original AEM datasets, directly extracted and curated from peer-reviewed literature.

File: raw_data/aem_aging_3_18_25.csv (part 12 of 30)
Backbone,Cation,Sample,smiles1,smiles2,smiles3,c1,c2,c3,additive_name_1,additive_name_2,additive_smiles1,additive_smiles2,additive_smiles3,additivec1,additivec2,additivec3,solvent,solvent_conc(M),stab_temp,RH(%),lw,Temp(C),EXP_IEC,prop,time(h),value,DOI
PEEK,Im,ImPEEK/ImP-10,[*]C1=CC=C(C(C2=CC=C(OC3=C(C[N+]4=CN(C)C=C4)C=C(O[*])C=C3)C=C2)=O)C=C1,*CC*,*CC*,100,0,0,Im-phenyl-Silsesquioxane,N/A,CN1C=C[N+](Cc2ccc([Si]3(o[Si](O[Si](o4)(c5ccc(C[N+]6=CN(C)C=C6)cc5)o[Si](O3)(c7ccc(C[N+]8=CN(C)C=C8)cc7)O9)(c%10ccc(C[N+]%11=CN(C)C=C%11)cc%10)O%12)O[Si]%13(c%14ccc(C[N+]%15=CN(C)C=C%15)cc%14)O[Si]9(c%16ccc(C[N+]%17=CN(C)C=C%17)cc%16)O[Si]4(c%18ccc(C[N+]%19=CN(C)C=C%19)cc%18)O[Si]%12(c%20ccc(C[N+]%21=CN(C)C=C%21)cc%20)O%13)cc2)=C1,*CC*,*CC*,10,0,0,N/A,0,N/A,100,1,45,,Swelling(%),0,12.02,https://doi.org/10.1016/j.memsci.2017.07.037
PEEK,Im,ImPEEK,[*]C1=CC=C(C(C2=CC=C(OC3=C(C[N+]4=CN(C)C=C4)C=C(O[*])C=C3)C=C2)=O)C=C1,*CC*,*CC*,100,0,0,N/A,N/A,*CC*,*CC*,*CC*,0,0,0,N/A,0,N/A,100,1,50,,Swelling(%),0,12.37,https://doi.org/10.1016/j.memsci.2017.07.037
PEEK,Im,ImPEEK/P-10,[*]C1=CC=C(C(C2=CC=C(OC3=C(C[N+]4=CN(C)C=C4)C=C(O[*])C=C3)C=C2)=O)C=C1,*CC*,*CC*,100,0,0,phenyl-Silsesquioxane,N/A,c1([Si](O2)(O3)o[Si]4(c5ccccc5)o[Si]6(c7ccccc7)O[Si]8(c9ccccc9)O[Si](O[Si]3(c%10ccccc%10)o[Si](O4)(c%11ccccc%11)O8)(c%12ccccc%12)O[Si]2(c%13ccccc%13)O6)ccccc1,*CC*,*CC*,10,0,0,N/A,0,N/A,100,1,45,,Swelling(%),0,13.01,https://doi.org/10.1016/j.memsci.2017.07.037
PEEK,Im,ImPEEK/ImP-10,[*]C1=CC=C(C(C2=CC=C(OC3=C(C[N+]4=CN(C)C=C4)C=C(O[*])C=C3)C=C2)=O)C=C1,*CC*,*CC*,100,0,0,Im-phenyl-Silsesquioxane,N/A,CN1C=C[N+](Cc2ccc([Si]3(o[Si](O[Si](o4)(c5ccc(C[N+]6=CN(C)C=C6)cc5)o[Si](O3)(c7ccc(C[N+]8=CN(C)C=C8)cc7)O9)(c%10ccc(C[N+]%11=CN(C)C=C%11)cc%10)O%12)O[Si]%13(c%14ccc(C[N+]%15=CN(C)C=C%15)cc%14)O[Si]9(c%16ccc(C[N+]%17=CN(C)C=C%17)cc%16)O[Si]4(c%18ccc(C[N+]%19=CN(C)C=C%19)cc%18)O[Si]%12(c%20ccc(C[N+]%21=CN(C)C=C%21)cc%20)O%13)cc2)=C1,*CC*,*CC*,10,0,0,N/A,0,N/A,100,1,50,,Swelling(%),0,13.27,https://doi.org/10.1016/j.memsci.2017.07.037
PEEK,Im,ImPEEK/P-20,[*]C1=CC=C(C(C2=CC=C(OC3=C(C[N+]4=CN(C)C=C4)C=C(O[*])C=C3)C=C2)=O)C=C1,*CC*,*CC*,100,0,0,phenyl-Silsesquioxane,N/A,c1([Si](O2)(O3)o[Si]4(c5ccccc5)o[Si]6(c7ccccc7)O[Si]8(c9ccccc9)O[Si](O[Si]3(c%10ccccc%10)o[Si](O4)(c%11ccccc%11)O8)(c%12ccccc%12)O[Si]2(c%13ccccc%13)O6)ccccc1,*CC*,*CC*,20,0,0,N/A,0,N/A,100,1,40,,Swelling(%),0,13.33,https://doi.org/10.1016/j.memsci.2017.07.037
PEEK,Im,ImPEEK/ImP-20,[*]C1=CC=C(C(C2=CC=C(OC3=C(C[N+]4=CN(C)C=C4)C=C(O[*])C=C3)C=C2)=O)C=C1,*CC*,*CC*,100,0,0,Im-phenyl-Silsesquioxane,N/A,CN1C=C[N+](Cc2ccc([Si]3(o[Si](O[Si](o4)(c5ccc(C[N+]6=CN(C)C=C6)cc5)o[Si](O3)(c7ccc(C[N+]8=CN(C)C=C8)cc7)O9)(c%10ccc(C[N+]%11=CN(C)C=C%11)cc%10)O%12)O[Si]%13(c%14ccc(C[N+]%15=CN(C)C=C%15)cc%14)O[Si]9(c%16ccc(C[N+]%17=CN(C)C=C%17)cc%16)O[Si]4(c%18ccc(C[N+]%19=CN(C)C=C%19)cc%18)O[Si]%12(c%20ccc(C[N+]%21=CN(C)C=C%21)cc%20)O%13)cc2)=C1,*CC*,*CC*,20,0,0,N/A,0,N/A,100,1,45,,Swelling(%),0,13.6,https://doi.org/10.1016/j.memsci.2017.07.037
PEEK,Im,ImPEEK/P-10,[*]C1=CC=C(C(C2=CC=C(OC3=C(C[N+]4=CN(C)C=C4)C=C(O[*])C=C3)C=C2)=O)C=C1,*CC*,*CC*,100,0,0,phenyl-Silsesquioxane,N/A,c1([Si](O2)(O3)o[Si]4(c5ccccc5)o[Si]6(c7ccccc7)O[Si]8(c9ccccc9)O[Si](O[Si]3(c%10ccccc%10)o[Si](O4)(c%11ccccc%11)O8)(c%12ccccc%12)O[Si]2(c%13ccccc%13)O6)ccccc1,*CC*,*CC*,10,0,0,N/A,0,N/A,100,1,50,,Swelling(%),0,14.78,https://doi.org/10.1016/j.memsci.2017.07.037
PEEK,Im,ImPEEK/P-20,[*]C1=CC=C(C(C2=CC=C(OC3=C(C[N+]4=CN(C)C=C4)C=C(O[*])C=C3)C=C2)=O)C=C1,*CC*,*CC*,100,0,0,phenyl-Silsesquioxane,N/A,c1([Si](O2)(O3)o[Si]4(c5ccccc5)o[Si]6(c7ccccc7)O[Si]8(c9ccccc9)O[Si](O[Si]3(c%10ccccc%10)o[Si](O4)(c%11ccccc%11)O8)(c%12ccccc%12)O[Si]2(c%13ccccc%13)O6)ccccc1,*CC*,*CC*,20,0,0,N/A,0,N/A,100,1,45,,Swelling(%),0,15.3,https://doi.org/10.1016/j.memsci.2017.07.037
PEEK,Im,ImPEEK,[*]C1=CC=C(C(C2=CC=C(OC3=C(C[N+]4=CN(C)C=C4)C=C(O[*])C=C3)C=C2)=O)C=C1,*CC*,*CC*,100,0,0,N/A,N/A,*CC*,*CC*,*CC*,0,0,0,N/A,0,N/A,100,1,55,,Swelling(%),0,15.31,https://doi.org/10.1016/j.memsci.2017.07.037
PEEK,Im,ImPEEK/ImP-20,[*]C1=CC=C(C(C2=CC=C(OC3=C(C[N+]4=CN(C)C=C4)C=C(O[*])C=C3)C=C2)=O)C=C1,*CC*,*CC*,100,0,0,Im-phenyl-Silsesquioxane,N/A,CN1C=C[N+](Cc2ccc([Si]3(o[Si](O[Si](o4)(c5ccc(C[N+]6=CN(C)C=C6)cc5)o[Si](O3)(c7ccc(C[N+]8=CN(C)C=C8)cc7)O9)(c%10ccc(C[N+]%11=CN(C)C=C%11)cc%10)O%12)O[Si]%13(c%14ccc(C[N+]%15=CN(C)C=C%15)cc%14)O[Si]9(c%16ccc(C[N+]%17=CN(C)C=C%17)cc%16)O[Si]4(c%18ccc(C[N+]%19=CN(C)C=C%19)cc%18)O[Si]%12(c%20ccc(C[N+]%21=CN(C)C=C%21)cc%20)O%13)cc2)=C1,*CC*,*CC*,20,0,0,N/A,0,N/A,100,1,50,,Swelling(%),0,15.75,https://doi.org/10.1016/j.memsci.2017.07.037
PEEK,Im,ImPEEK/ImP-10,[*]C1=CC=C(C(C2=CC=C(OC3=C(C[N+]4=CN(C)C=C4)C=C(O[*])C=C3)C=C2)=O)C=C1,*CC*,*CC*,100,0,0,Im-phenyl-Silsesquioxane,N/A,CN1C=C[N+](Cc2ccc([Si]3(o[Si](O[Si](o4)(c5ccc(C[N+]6=CN(C)C=C6)cc5)o[Si](O3)(c7ccc(C[N+]8=CN(C)C=C8)cc7)O9)(c%10ccc(C[N+]%11=CN(C)C=C%11)cc%10)O%12)O[Si]%13(c%14ccc(C[N+]%15=CN(C)C=C%15)cc%14)O[Si]9(c%16ccc(C[N+]%17=CN(C)C=C%17)cc%16)O[Si]4(c%18ccc(C[N+]%19=CN(C)C=C%19)cc%18)O[Si]%12(c%20ccc(C[N+]%21=CN(C)C=C%21)cc%20)O%13)cc2)=C1,*CC*,*CC*,10,0,0,N/A,0,N/A,100,1,55,,Swelling(%),0,16.21,https://doi.org/10.1016/j.memsci.2017.07.037
PEEK,Im,ImPEEK/P-20,[*]C1=CC=C(C(C2=CC=C(OC3=C(C[N+]4=CN(C)C=C4)C=C(O[*])C=C3)C=C2)=O)C=C1,*CC*,*CC*,100,0,0,phenyl-Silsesquioxane,N/A,c1([Si](O2)(O3)o[Si]4(c5ccccc5)o[Si]6(c7ccccc7)O[Si]8(c9ccccc9)O[Si](O[Si]3(c%10ccccc%10)o[Si](O4)(c%11ccccc%11)O8)(c%12ccccc%12)O[Si]2(c%13ccccc%13)O6)ccccc1,*CC*,*CC*,20,0,0,N/A,0,N/A,100,1,50,,Swelling(%),0,17.24,https://doi.org/10.1016/j.memsci.2017.07.037
PEEK,Im,ImPEEK/P-10,[*]C1=CC=C(C(C2=CC=C(OC3=C(C[N+]4=CN(C)C=C4)C=C(O[*])C=C3)C=C2)=O)C=C1,*CC*,*CC*,100,0,0,phenyl-Silsesquioxane,N/A,c1([Si](O2)(O3)o[Si]4(c5ccccc5)o[Si]6(c7ccccc7)O[Si]8(c9ccccc9)O[Si](O[Si]3(c%10ccccc%10)o[Si](O4)(c%11ccccc%11)O8)(c%12ccccc%12)O[Si]2(c%13ccccc%13)O6)ccccc1,*CC*,*CC*,10,0,0,N/A,0,N/A,100,1,55,,Swelling(%),0,17.81,https://doi.org/10.1016/j.memsci.2017.07.037
PEEK,Im,ImPEEK,[*]C1=CC=C(C(C2=CC=C(OC3=C(C[N+]4=CN(C)C=C4)C=C(O[*])C=C3)C=C2)=O)C=C1,*CC*,*CC*,100,0,0,N/A,N/A,*CC*,*CC*,*CC*,0,0,0,N/A,0,N/A,100,1,60,,Swelling(%),0,18.39,https://doi.org/10.1016/j.memsci.2017.07.037
PEEK,Im,ImPEEK/ImP-20,[*]C1=CC=C(C(C2=CC=C(OC3=C(C[N+]4=CN(C)C=C4)C=C(O[*])C=C3)C=C2)=O)C=C1,*CC*,*CC*,100,0,0,Im-phenyl-Silsesquioxane,N/A,CN1C=C[N+](Cc2ccc([Si]3(o[Si](O[Si](o4)(c5ccc(C[N+]6=CN(C)C=C6)cc5)o[Si](O3)(c7ccc(C[N+]8=CN(C)C=C8)cc7)O9)(c%10ccc(C[N+]%11=CN(C)C=C%11)cc%10)O%12)O[Si]%13(c%14ccc(C[N+]%15=CN(C)C=C%15)cc%14)O[Si]9(c%16ccc(C[N+]%17=CN(C)C=C%17)cc%16)O[Si]4(c%18ccc(C[N+]%19=CN(C)C=C%19)cc%18)O[Si]%12(c%20ccc(C[N+]%21=CN(C)C=C%21)cc%20)O%13)cc2)=C1,*CC*,*CC*,20,0,0,N/A,0,N/A,100,1,55,,Swelling(%),0,18.94,https://doi.org/10.1016/j.memsci.2017.07.037
PEEK,Im,ImPEEK/ImP-10,[*]C1=CC=C(C(C2=CC=C(OC3=C(C[N+]4=CN(C)C=C4)C=C(O[*])C=C3)C=C2)=O)C=C1,*CC*,*CC*,100,0,0,Im-phenyl-Silsesquioxane,N/A,CN1C=C[N+](Cc2ccc([Si]3(o[Si](O[Si](o4)(c5ccc(C[N+]6=CN(C)C=C6)cc5)o[Si](O3)(c7ccc(C[N+]8=CN(C)C=C8)cc7)O9)(c%10ccc(C[N+]%11=CN(C)C=C%11)cc%10)O%12)O[Si]%13(c%14ccc(C[N+]%15=CN(C)C=C%15)cc%14)O[Si]9(c%16ccc(C[N+]%17=CN(C)C=C%17)cc%16)O[Si]4(c%18ccc(C[N+]%19=CN(C)C=C%19)cc%18)O[Si]%12(c%20ccc(C[N+]%21=CN(C)C=C%21)cc%20)O%13)cc2)=C1,*CC*,*CC*,10,0,0,N/A,0,N/A,100,1,60,,Swelling(%),0,19.3,https://doi.org/10.1016/j.memsci.2017.07.037
PEEK,Im,ImPEEK,[*]C1=CC=C(C(C2=CC=C(OC3=C(C[N+]4=CN(C)C=C4)C=C(O[*])C=C3)C=C2)=O)C=C1,*CC*,*CC*,100,0,0,N/A,N/A,*CC*,*CC*,*CC*,0,0,0,N/A,0,N/A,100,1,65,,Swelling(%),0,20.44,https://doi.org/10.1016/j.memsci.2017.07.037
PEEK,Im,ImPEEK/P-20,[*]C1=CC=C(C(C2=CC=C(OC3=C(C[N+]4=CN(C)C=C4)C=C(O[*])C=C3)C=C2)=O)C=C1,*CC*,*CC*,100,0,0,phenyl-Silsesquioxane,N/A,c1([Si](O2)(O3)o[Si]4(c5ccccc5)o[Si]6(c7ccccc7)O[Si]8(c9ccccc9)O[Si](O[Si]3(c%10ccccc%10)o[Si](O4)(c%11ccccc%11)O8)(c%12ccccc%12)O[Si]2(c%13ccccc%13)O6)ccccc1,*CC*,*CC*,20,0,0,N/A,0,N/A,100,1,55,,Swelling(%),0,20.8,https://doi.org/10.1016/j.memsci.2017.07.037
PEEK,Im,ImPEEK/P-10,[*]C1=CC=C(C(C2=CC=C(OC3=C(C[N+]4=CN(C)C=C4)C=C(O[*])C=C3)C=C2)=O)C=C1,*CC*,*CC*,100,0,0,phenyl-Silsesquioxane,N/A,c1([Si](O2)(O3)o[Si]4(c5ccccc5)o[Si]6(c7ccccc7)O[Si]8(c9ccccc9)O[Si](O[Si]3(c%10ccccc%10)o[Si](O4)(c%11ccccc%11)O8)(c%12ccccc%12)O[Si]2(c%13ccccc%13)O6)ccccc1,*CC*,*CC*,10,0,0,N/A,0,N/A,100,1,60,,Swelling(%),0,20.86,https://doi.org/10.1016/j.memsci.2017.07.037
PEEK,Im,ImPEEK/ImP-10,[*]C1=CC=C(C(C2=CC=C(OC3=C(C[N+]4=CN(C)C=C4)C=C(O[*])C=C3)C=C2)=O)C=C1,*CC*,*CC*,100,0,0,Im-phenyl-Silsesquioxane,N/A,CN1C=C[N+](Cc2ccc([Si]3(o[Si](O[Si](o4)(c5ccc(C[N+]6=CN(C)C=C6)cc5)o[Si](O3)(c7ccc(C[N+]8=CN(C)C=C8)cc7)O9)(c%10ccc(C[N+]%11=CN(C)C=C%11)cc%10)O%12)O[Si]%13(c%14ccc(C[N+]%15=CN(C)C=C%15)cc%14)O[Si]9(c%16ccc(C[N+]%17=CN(C)C=C%17)cc%16)O[Si]4(c%18ccc(C[N+]%19=CN(C)C=C%19)cc%18)O[Si]%12(c%20ccc(C[N+]%21=CN(C)C=C%21)cc%20)O%13)cc2)=C1,*CC*,*CC*,10,0,0,N/A,0,N/A,100,1,65,,Swelling(%),0,21.47,https://doi.org/10.1016/j.memsci.2017.07.037
PEEK,Im,ImPEEK/ImP-20,[*]C1=CC=C(C(C2=CC=C(OC3=C(C[N+]4=CN(C)C=C4)C=C(O[*])C=C3)C=C2)=O)C=C1,*CC*,*CC*,100,0,0,Im-phenyl-Silsesquioxane,N/A,CN1C=C[N+](Cc2ccc([Si]3(o[Si](O[Si](o4)(c5ccc(C[N+]6=CN(C)C=C6)cc5)o[Si](O3)(c7ccc(C[N+]8=CN(C)C=C8)cc7)O9)(c%10ccc(C[N+]%11=CN(C)C=C%11)cc%10)O%12)O[Si]%13(c%14ccc(C[N+]%15=CN(C)C=C%15)cc%14)O[Si]9(c%16ccc(C[N+]%17=CN(C)C=C%17)cc%16)O[Si]4(c%18ccc(C[N+]%19=CN(C)C=C%19)cc%18)O[Si]%12(c%20ccc(C[N+]%21=CN(C)C=C%21)cc%20)O%13)cc2)=C1,*CC*,*CC*,20,0,0,N/A,0,N/A,100,1,60,,Swelling(%),0,22.18,https://doi.org/10.1016/j.memsci.2017.07.037
PEEK,Im,ImPEEK,[*]C1=CC=C(C(C2=CC=C(OC3=C(C[N+]4=CN(C)C=C4)C=C(O[*])C=C3)C=C2)=O)C=C1,*CC*,*CC*,100,0,0,N/A,N/A,*CC*,*CC*,*CC*,0,0,0,N/A,0,N/A,100,1,70,,Swelling(%),0,22.79,https://doi.org/10.1016/j.memsci.2017.07.037
PEEK,Im,ImPEEK/P-10,[*]C1=CC=C(C(C2=CC=C(OC3=C(C[N+]4=CN(C)C=C4)C=C(O[*])C=C3)C=C2)=O)C=C1,*CC*,*CC*,100,0,0,phenyl-Silsesquioxane,N/A,c1([Si](O2)(O3)o[Si]4(c5ccccc5)o[Si]6(c7ccccc7)O[Si]8(c9ccccc9)O[Si](O[Si]3(c%10ccccc%10)o[Si](O4)(c%11ccccc%11)O8)(c%12ccccc%12)O[Si]2(c%13ccccc%13)O6)ccccc1,*CC*,*CC*,10,0,0,N/A,0,N/A,100,1,65,,Swelling(%),0,23.17,https://doi.org/10.1016/j.memsci.2017.07.037
PEEK,Im,ImPEEK/ImP-10,[*]C1=CC=C(C(C2=CC=C(OC3=C(C[N+]4=CN(C)C=C4)C=C(O[*])C=C3)C=C2)=O)C=C1,*CC*,*CC*,100,0,0,Im-phenyl-Silsesquioxane,N/A,CN1C=C[N+](Cc2ccc([Si]3(o[Si](O[Si](o4)(c5ccc(C[N+]6=CN(C)C=C6)cc5)o[Si](O3)(c7ccc(C[N+]8=CN(C)C=C8)cc7)O9)(c%10ccc(C[N+]%11=CN(C)C=C%11)cc%10)O%12)O[Si]%13(c%14ccc(C[N+]%15=CN(C)C=C%15)cc%14)O[Si]9(c%16ccc(C[N+]%17=CN(C)C=C%17)cc%16)O[Si]4(c%18ccc(C[N+]%19=CN(C)C=C%19)cc%18)O[Si]%12(c%20ccc(C[N+]%21=CN(C)C=C%21)cc%20)O%13)cc2)=C1,*CC*,*CC*,10,0,0,N/A,0,N/A,100,1,70,,Swelling(%),0,23.52,https://doi.org/10.1016/j.memsci.2017.07.037
PEEK,Im,ImPEEK/P-20,[*]C1=CC=C(C(C2=CC=C(OC3=C(C[N+]4=CN(C)C=C4)C=C(O[*])C=C3)C=C2)=O)C=C1,*CC*,*CC*,100,0,0,phenyl-Silsesquioxane,N/A,c1([Si](O2)(O3)o[Si]4(c5ccccc5)o[Si]6(c7ccccc7)O[Si]8(c9ccccc9)O[Si](O[Si]3(c%10ccccc%10)o[Si](O4)(c%11ccccc%11)O8)(c%12ccccc%12)O[Si]2(c%13ccccc%13)O6)ccccc1,*CC*,*CC*,20,0,0,N/A,0,N/A,100,1,60,,Swelling(%),0,24.35,https://doi.org/10.1016/j.memsci.2017.07.037
PEEK,Im,ImPEEK/ImP-20,[*]C1=CC=C(C(C2=CC=C(OC3=C(C[N+]4=CN(C)C=C4)C=C(O[*])C=C3)C=C2)=O)C=C1,*CC*,*CC*,100,0,0,Im-phenyl-Silsesquioxane,N/A,CN1C=C[N+](Cc2ccc([Si]3(o[Si](O[Si](o4)(c5ccc(C[N+]6=CN(C)C=C6)cc5)o[Si](O3)(c7ccc(C[N+]8=CN(C)C=C8)cc7)O9)(c%10ccc(C[N+]%11=CN(C)C=C%11)cc%10)O%12)O[Si]%13(c%14ccc(C[N+]%15=CN(C)C=C%15)cc%14)O[Si]9(c%16ccc(C[N+]%17=CN(C)C=C%17)cc%16)O[Si]4(c%18ccc(C[N+]%19=CN(C)C=C%19)cc%18)O[Si]%12(c%20ccc(C[N+]%21=CN(C)C=C%21)cc%20)O%13)cc2)=C1,*CC*,*CC*,20,0,0,N/A,0,N/A,100,1,65,,Swelling(%),0,24.6,https://doi.org/10.1016/j.memsci.2017.07.037
PEEK,Im,ImPEEK/P-10,[*]C1=CC=C(C(C2=CC=C(OC3=C(C[N+]4=CN(C)C=C4)C=C(O[*])C=C3)C=C2)=O)C=C1,*CC*,*CC*,100,0,0,phenyl-Silsesquioxane,N/A,c1([Si](O2)(O3)o[Si]4(c5ccccc5)o[Si]6(c7ccccc7)O[Si]8(c9ccccc9)O[Si](O[Si]3(c%10ccccc%10)o[Si](O4)(c%11ccccc%11)O8)(c%12ccccc%12)O[Si]2(c%13ccccc%13)O6)ccccc1,*CC*,*CC*,10,0,0,N/A,0,N/A,100,1,70,,Swelling(%),0,25.42,https://doi.org/10.1016/j.memsci.2017.07.037
PEEK,Im,ImPEEK/P-20,[*]C1=CC=C(C(C2=CC=C(OC3=C(C[N+]4=CN(C)C=C4)C=C(O[*])C=C3)C=C2)=O)C=C1,*CC*,*CC*,100,0,0,phenyl-Silsesquioxane,N/A,c1([Si](O2)(O3)o[Si]4(c5ccccc5)o[Si]6(c7ccccc7)O[Si]8(c9ccccc9)O[Si](O[Si]3(c%10ccccc%10)o[Si](O4)(c%11ccccc%11)O8)(c%12ccccc%12)O[Si]2(c%13ccccc%13)O6)ccccc1,*CC*,*CC*,20,0,0,N/A,0,N/A,100,1,65,,Swelling(%),0,26.81,https://doi.org/10.1016/j.memsci.2017.07.037
PEEK,Im,ImPEEK/ImP-20,[*]C1=CC=C(C(C2=CC=C(OC3=C(C[N+]4=CN(C)C=C4)C=C(O[*])C=C3)C=C2)=O)C=C1,*CC*,*CC*,100,0,0,Im-phenyl-Silsesquioxane,N/A,CN1C=C[N+](Cc2ccc([Si]3(o[Si](O[Si](o4)(c5ccc(C[N+]6=CN(C)C=C6)cc5)o[Si](O3)(c7ccc(C[N+]8=CN(C)C=C8)cc7)O9)(c%10ccc(C[N+]%11=CN(C)C=C%11)cc%10)O%12)O[Si]%13(c%14ccc(C[N+]%15=CN(C)C=C%15)cc%14)O[Si]9(c%16ccc(C[N+]%17=CN(C)C=C%17)cc%16)O[Si]4(c%18ccc(C[N+]%19=CN(C)C=C%19)cc%18)O[Si]%12(c%20ccc(C[N+]%21=CN(C)C=C%21)cc%20)O%13)cc2)=C1,*CC*,*CC*,20,0,0,N/A,0,N/A,100,1,70,,Swelling(%),0,27.12,https://doi.org/10.1016/j.memsci.2017.07.037
PEEK,Im,ImPEEK/P-20,[*]C1=CC=C(C(C2=CC=C(OC3=C(C[N+]4=CN(C)C=C4)C=C(O[*])C=C3)C=C2)=O)C=C1,*CC*,*CC*,100,0,0,phenyl-Silsesquioxane,N/A,c1([Si](O2)(O3)o[Si]4(c5ccccc5)o[Si]6(c7ccccc7)O[Si]8(c9ccccc9)O[Si](O[Si]3(c%10ccccc%10)o[Si](O4)(c%11ccccc%11)O8)(c%12ccccc%12)O[Si]2(c%13ccccc%13)O6)ccccc1,*CC*,*CC*,20,0,0,N/A,0,N/A,100,1,70,,Swelling(%),0,29.49,https://doi.org/10.1016/j.memsci.2017.07.037
PEEK,Im,ImPEEK/P-20,[*]C1=CC=C(C(C2=CC=C(OC3=C(C[N+]4=CN(C)C=C4)C=C(O[*])C=C3)C=C2)=O)C=C1,*CC*,*CC*,100,0,0,phenyl-Silsesquioxane,N/A,c1([Si](O2)(O3)o[Si]4(c5ccccc5)o[Si]6(c7ccccc7)O[Si]8(c9ccccc9)O[Si](O[Si]3(c%10ccccc%10)o[Si](O4)(c%11ccccc%11)O8)(c%12ccccc%12)O[Si]2(c%13ccccc%13)O6)ccccc1,*CC*,*CC*,20,0,0,N/A,0,N/A,60,0,20,,TS(MPa),0,19.4,https://doi.org/10.1016/j.memsci.2017.07.037
PEEK,Im,ImPEEK/P-10,[*]C1=CC=C(C(C2=CC=C(OC3=C(C[N+]4=CN(C)C=C4)C=C(O[*])C=C3)C=C2)=O)C=C1,*CC*,*CC*,100,0,0,phenyl-Silsesquioxane,N/A,c1([Si](O2)(O3)o[Si]4(c5ccccc5)o[Si]6(c7ccccc7)O[Si]8(c9ccccc9)O[Si](O[Si]3(c%10ccccc%10)o[Si](O4)(c%11ccccc%11)O8)(c%12ccccc%12)O[Si]2(c%13ccccc%13)O6)ccccc1,*CC*,*CC*,10,0,0,N/A,0,N/A,60,0,20,,TS(MPa),0,24.5,https://doi.org/10.1016/j.memsci.2017.07.037
PEEK,Im,ImPEEK,[*]C1=CC=C(C(C2=CC=C(OC3=C(C[N+]4=CN(C)C=C4)C=C(O[*])C=C3)C=C2)=O)C=C1,*CC*,*CC*,100,0,0,N/A,N/A,*CC*,*CC*,*CC*,0,0,0,N/A,0,N/A,60,0,20,,TS(MPa),0,31.8,https://doi.org/10.1016/j.memsci.2017.07.037
PEEK,Im,ImPEEK/ImP-10,[*]C1=CC=C(C(C2=CC=C(OC3=C(C[N+]4=CN(C)C=C4)C=C(O[*])C=C3)C=C2)=O)C=C1,*CC*,*CC*,100,0,0,Im-phenyl-Silsesquioxane,N/A,CN1C=C[N+](Cc2ccc([Si]3(o[Si](O[Si](o4)(c5ccc(C[N+]6=CN(C)C=C6)cc5)o[Si](O3)(c7ccc(C[N+]8=CN(C)C=C8)cc7)O9)(c%10ccc(C[N+]%11=CN(C)C=C%11)cc%10)O%12)O[Si]%13(c%14ccc(C[N+]%15=CN(C)C=C%15)cc%14)O[Si]9(c%16ccc(C[N+]%17=CN(C)C=C%17)cc%16)O[Si]4(c%18ccc(C[N+]%19=CN(C)C=C%19)cc%18)O[Si]%12(c%20ccc(C[N+]%21=CN(C)C=C%21)cc%20)O%13)cc2)=C1,*CC*,*CC*,10,0,0,N/A,0,N/A,60,0,20,,TS(MPa),0,41.9,https://doi.org/10.1016/j.memsci.2017.07.037
PEEK,Im,ImPEEK/ImP-20,[*]C1=CC=C(C(C2=CC=C(OC3=C(C[N+]4=CN(C)C=C4)C=C(O[*])C=C3)C=C2)=O)C=C1,*CC*,*CC*,100,0,0,Im-phenyl-Silsesquioxane,N/A,CN1C=C[N+](Cc2ccc([Si]3(o[Si](O[Si](o4)(c5ccc(C[N+]6=CN(C)C=C6)cc5)o[Si](O3)(c7ccc(C[N+]8=CN(C)C=C8)cc7)O9)(c%10ccc(C[N+]%11=CN(C)C=C%11)cc%10)O%12)O[Si]%13(c%14ccc(C[N+]%15=CN(C)C=C%15)cc%14)O[Si]9(c%16ccc(C[N+]%17=CN(C)C=C%17)cc%16)O[Si]4(c%18ccc(C[N+]%19=CN(C)C=C%19)cc%18)O[Si]%12(c%20ccc(C[N+]%21=CN(C)C=C%21)cc%20)O%13)cc2)=C1,*CC*,*CC*,20,0,0,N/A,0,N/A,60,0,20,,TS(MPa),0,47.3,https://doi.org/10.1016/j.memsci.2017.07.037
PEEK,Im,ImPEEK,[*]C1=CC=C(C(C2=CC=C(OC3=C(C[N+]4=CN(C)C=C4)C=C(O[*])C=C3)C=C2)=O)C=C1,*CC*,*CC*,100,0,0,N/A,N/A,*CC*,*CC*,*CC*,0,0,0,N/A,0,N/A,100,1,30,,WU(wt%),0,11.54,https://doi.org/10.1016/j.memsci.2017.07.037
PEEK,Im,ImPEEK/ImP-10,[*]C1=CC=C(C(C2=CC=C(OC3=C(C[N+]4=CN(C)C=C4)C=C(O[*])C=C3)C=C2)=O)C=C1,*CC*,*CC*,100,0,0,Im-phenyl-Silsesquioxane,N/A,CN1C=C[N+](Cc2ccc([Si]3(o[Si](O[Si](o4)(c5ccc(C[N+]6=CN(C)C=C6)cc5)o[Si](O3)(c7ccc(C[N+]8=CN(C)C=C8)cc7)O9)(c%10ccc(C[N+]%11=CN(C)C=C%11)cc%10)O%12)O[Si]%13(c%14ccc(C[N+]%15=CN(C)C=C%15)cc%14)O[Si]9(c%16ccc(C[N+]%17=CN(C)C=C%17)cc%16)O[Si]4(c%18ccc(C[N+]%19=CN(C)C=C%19)cc%18)O[Si]%12(c%20ccc(C[N+]%21=CN(C)C=C%21)cc%20)O%13)cc2)=C1,*CC*,*CC*,10,0,0,N/A,0,N/A,100,1,30,,WU(wt%),0,12.16,https://doi.org/10.1016/j.memsci.2017.07.037
PEEK,Im,ImPEEK,[*]C1=CC=C(C(C2=CC=C(OC3=C(C[N+]4=CN(C)C=C4)C=C(O[*])C=C3)C=C2)=O)C=C1,*CC*,*CC*,100,0,0,N/A,N/A,*CC*,*CC*,*CC*,0,0,0,N/A,0,N/A,100,1,35,,WU(wt%),0,14.32,https://doi.org/10.1016/j.memsci.2017.07.037
PEEK,Im,ImPEEK/P-10,[*]C1=CC=C(C(C2=CC=C(OC3=C(C[N+]4=CN(C)C=C4)C=C(O[*])C=C3)C=C2)=O)C=C1,*CC*,*CC*,100,0,0,phenyl-Silsesquioxane,N/A,c1([Si](O2)(O3)o[Si]4(c5ccccc5)o[Si]6(c7ccccc7)O[Si]8(c9ccccc9)O[Si](O[Si]3(c%10ccccc%10)o[Si](O4)(c%11ccccc%11)O8)(c%12ccccc%12)O[Si]2(c%13ccccc%13)O6)ccccc1,*CC*,*CC*,10,0,0,N/A,0,N/A,100,1,30,,WU(wt%),0,14.49,https://doi.org/10.1016/j.memsci.2017.07.037
PEEK,Im,ImPEEK/ImP-20,[*]C1=CC=C(C(C2=CC=C(OC3=C(C[N+]4=CN(C)C=C4)C=C(O[*])C=C3)C=C2)=O)C=C1,*CC*,*CC*,100,0,0,Im-phenyl-Silsesquioxane,N/A,CN1C=C[N+](Cc2ccc([Si]3(o[Si](O[Si](o4)(c5ccc(C[N+]6=CN(C)C=C6)cc5)o[Si](O3)(c7ccc(C[N+]8=CN(C)C=C8)cc7)O9)(c%10ccc(C[N+]%11=CN(C)C=C%11)cc%10)O%12)O[Si]%13(c%14ccc(C[N+]%15=CN(C)C=C%15)cc%14)O[Si]9(c%16ccc(C[N+]%17=CN(C)C=C%17)cc%16)O[Si]4(c%18ccc(C[N+]%19=CN(C)C=C%19)cc%18)O[Si]%12(c%20ccc(C[N+]%21=CN(C)C=C%21)cc%20)O%13)cc2)=C1,*CC*,*CC*,20,0,0,N/A,0,N/A,100,1,30,,WU(wt%),0,15.55,https://doi.org/10.1016/j.memsci.2017.07.037
PEEK,Im,ImPEEK/ImP-10,[*]C1=CC=C(C(C2=CC=C(OC3=C(C[N+]4=CN(C)C=C4)C=C(O[*])C=C3)C=C2)=O)C=C1,*CC*,*CC*,100,0,0,Im-phenyl-Silsesquioxane,N/A,CN1C=C[N+](Cc2ccc([Si]3(o[Si](O[Si](o4)(c5ccc(C[N+]6=CN(C)C=C6)cc5)o[Si](O3)(c7ccc(C[N+]8=CN(C)C=C8)cc7)O9)(c%10ccc(C[N+]%11=CN(C)C=C%11)cc%10)O%12)O[Si]%13(c%14ccc(C[N+]%15=CN(C)C=C%15)cc%14)O[Si]9(c%16ccc(C[N+]%17=CN(C)C=C%17)cc%16)O[Si]4(c%18ccc(C[N+]%19=CN(C)C=C%19)cc%18)O[Si]%12(c%20ccc(C[N+]%21=CN(C)C=C%21)cc%20)O%13)cc2)=C1,*CC*,*CC*,10,0,0,N/A,0,N/A,100,1,35,,WU(wt%),0,16.21,https://doi.org/10.1016/j.memsci.2017.07.037
PEEK,Im,ImPEEK,[*]C1=CC=C(C(C2=CC=C(OC3=C(C[N+]4=CN(C)C=C4)C=C(O[*])C=C3)C=C2)=O)C=C1,*CC*,*CC*,100,0,0,N/A,N/A,*CC*,*CC*,*CC*,0,0,0,N/A,0,N/A,100,1,40,,WU(wt%),0,17.66,https://doi.org/10.1016/j.memsci.2017.07.037
PEEK,Im,ImPEEK/P-10,[*]C1=CC=C(C(C2=CC=C(OC3=C(C[N+]4=CN(C)C=C4)C=C(O[*])C=C3)C=C2)=O)C=C1,*CC*,*CC*,100,0,0,phenyl-Silsesquioxane,N/A,c1([Si](O2)(O3)o[Si]4(c5ccccc5)o[Si]6(c7ccccc7)O[Si]8(c9ccccc9)O[Si](O[Si]3(c%10ccccc%10)o[Si](O4)(c%11ccccc%11)O8)(c%12ccccc%12)O[Si]2(c%13ccccc%13)O6)ccccc1,*CC*,*CC*,10,0,0,N/A,0,N/A,100,1,35,,WU(wt%),0,18.24,https://doi.org/10.1016/j.memsci.2017.07.037
PEEK,Im,ImPEEK/P-20,[*]C1=CC=C(C(C2=CC=C(OC3=C(C[N+]4=CN(C)C=C4)C=C(O[*])C=C3)C=C2)=O)C=C1,*CC*,*CC*,100,0,0,phenyl-Silsesquioxane,N/A,c1([Si](O2)(O3)o[Si]4(c5ccccc5)o[Si]6(c7ccccc7)O[Si]8(c9ccccc9)O[Si](O[Si]3(c%10ccccc%10)o[Si](O4)(c%11ccccc%11)O8)(c%12ccccc%12)O[Si]2(c%13ccccc%13)O6)ccccc1,*CC*,*CC*,20,0,0,N/A,0,N/A,100,1,30,,WU(wt%),0,18.33,https://doi.org/10.1016/j.memsci.2017.07.037
PEEK,Im,ImPEEK/ImP-20,[*]C1=CC=C(C(C2=CC=C(OC3=C(C[N+]4=CN(C)C=C4)C=C(O[*])C=C3)C=C2)=O)C=C1,*CC*,*CC*,100,0,0,Im-phenyl-Silsesquioxane,N/A,CN1C=C[N+](Cc2ccc([Si]3(o[Si](O[Si](o4)(c5ccc(C[N+]6=CN(C)C=C6)cc5)o[Si](O3)(c7ccc(C[N+]8=CN(C)C=C8)cc7)O9)(c%10ccc(C[N+]%11=CN(C)C=C%11)cc%10)O%12)O[Si]%13(c%14ccc(C[N+]%15=CN(C)C=C%15)cc%14)O[Si]9(c%16ccc(C[N+]%17=CN(C)C=C%17)cc%16)O[Si]4(c%18ccc(C[N+]%19=CN(C)C=C%19)cc%18)O[Si]%12(c%20ccc(C[N+]%21=CN(C)C=C%21)cc%20)O%13)cc2)=C1,*CC*,*CC*,20,0,0,N/A,0,N/A,100,1,35,,WU(wt%),0,19.03,https://doi.org/10.1016/j.memsci.2017.07.037
PEEK,Im,ImPEEK,[*]C1=CC=C(C(C2=CC=C(OC3=C(C[N+]4=CN(C)C=C4)C=C(O[*])C=C3)C=C2)=O)C=C1,*CC*,*CC*,100,0,0,N/A,N/A,*CC*,*CC*,*CC*,0,0,0,N/A,0,N/A,100,1,45,,WU(wt%),0,20.86,https://doi.org/10.1016/j.memsci.2017.07.037
PEEK,Im,ImPEEK/ImP-10,[*]C1=CC=C(C(C2=CC=C(OC3=C(C[N+]4=CN(C)C=C4)C=C(O[*])C=C3)C=C2)=O)C=C1,*CC*,*CC*,100,0,0,Im-phenyl-Silsesquioxane,N/A,CN1C=C[N+](Cc2ccc([Si]3(o[Si](O[Si](o4)(c5ccc(C[N+]6=CN(C)C=C6)cc5)o[Si](O3)(c7ccc(C[N+]8=CN(C)C=C8)cc7)O9)(c%10ccc(C[N+]%11=CN(C)C=C%11)cc%10)O%12)O[Si]%13(c%14ccc(C[N+]%15=CN(C)C=C%15)cc%14)O[Si]9(c%16ccc(C[N+]%17=CN(C)C=C%17)cc%16)O[Si]4(c%18ccc(C[N+]%19=CN(C)C=C%19)cc%18)O[Si]%12(c%20ccc(C[N+]%21=CN(C)C=C%21)cc%20)O%13)cc2)=C1,*CC*,*CC*,10,0,0,N/A,0,N/A,100,1,40,,WU(wt%),0,21.35,https://doi.org/10.1016/j.memsci.2017.07.037
PEEK,Im,ImPEEK/P-10,[*]C1=CC=C(C(C2=CC=C(OC3=C(C[N+]4=CN(C)C=C4)C=C(O[*])C=C3)C=C2)=O)C=C1,*CC*,*CC*,100,0,0,phenyl-Silsesquioxane,N/A,c1([Si](O2)(O3)o[Si]4(c5ccccc5)o[Si]6(c7ccccc7)O[Si]8(c9ccccc9)O[Si](O[Si]3(c%10ccccc%10)o[Si](O4)(c%11ccccc%11)O8)(c%12ccccc%12)O[Si]2(c%13ccccc%13)O6)ccccc1,*CC*,*CC*,10,0,0,N/A,0,N/A,100,1,40,,WU(wt%),0,22.67,https://doi.org/10.1016/j.memsci.2017.07.037
PEEK,Im,ImPEEK/P-20,[*]C1=CC=C(C(C2=CC=C(OC3=C(C[N+]4=CN(C)C=C4)C=C(O[*])C=C3)C=C2)=O)C=C1,*CC*,*CC*,100,0,0,phenyl-Silsesquioxane,N/A,c1([Si](O2)(O3)o[Si]4(c5ccccc5)o[Si]6(c7ccccc7)O[Si]8(c9ccccc9)O[Si](O[Si]3(c%10ccccc%10)o[Si](O4)(c%11ccccc%11)O8)(c%12ccccc%12)O[Si]2(c%13ccccc%13)O6)ccccc1,*CC*,*CC*,20,0,0,N/A,0,N/A,100,1,35,,WU(wt%),0,22.89,https://doi.org/10.1016/j.memsci.2017.07.037
PEEK,Im,ImPEEK/ImP-20,[*]C1=CC=C(C(C2=CC=C(OC3=C(C[N+]4=CN(C)C=C4)C=C(O[*])C=C3)C=C2)=O)C=C1,*CC*,*CC*,100,0,0,Im-phenyl-Silsesquioxane,N/A,CN1C=C[N+](Cc2ccc([Si]3(o[Si](O[Si](o4)(c5ccc(C[N+]6=CN(C)C=C6)cc5)o[Si](O3)(c7ccc(C[N+]8=CN(C)C=C8)cc7)O9)(c%10ccc(C[N+]%11=CN(C)C=C%11)cc%10)O%12)O[Si]%13(c%14ccc(C[N+]%15=CN(C)C=C%15)cc%14)O[Si]9(c%16ccc(C[N+]%17=CN(C)C=C%17)cc%16)O[Si]4(c%18ccc(C[N+]%19=CN(C)C=C%19)cc%18)O[Si]%12(c%20ccc(C[N+]%21=CN(C)C=C%21)cc%20)O%13)cc2)=C1,*CC*,*CC*,20,0,0,N/A,0,N/A,100,1,40,,WU(wt%),0,23.01,https://doi.org/10.1016/j.memsci.2017.07.037
PEEK,Im,ImPEEK/ImP-10,[*]C1=CC=C(C(C2=CC=C(OC3=C(C[N+]4=CN(C)C=C4)C=C(O[*])C=C3)C=C2)=O)C=C1,*CC*,*CC*,100,0,0,Im-phenyl-Silsesquioxane,N/A,CN1C=C[N+](Cc2ccc([Si]3(o[Si](O[Si](o4)(c5ccc(C[N+]6=CN(C)C=C6)cc5)o[Si](O3)(c7ccc(C[N+]8=CN(C)C=C8)cc7)O9)(c%10ccc(C[N+]%11=CN(C)C=C%11)cc%10)O%12)O[Si]%13(c%14ccc(C[N+]%15=CN(C)C=C%15)cc%14)O[Si]9(c%16ccc(C[N+]%17=CN(C)C=C%17)cc%16)O[Si]4(c%18ccc(C[N+]%19=CN(C)C=C%19)cc%18)O[Si]%12(c%20ccc(C[N+]%21=CN(C)C=C%21)cc%20)O%13)cc2)=C1,*CC*,*CC*,10,0,0,N/A,0,N/A,100,1,45,,WU(wt%),0,24.1,https://doi.org/10.1016/j.memsci.2017.07.037
PEEK,Im,ImPEEK,[*]C1=CC=C(C(C2=CC=C(OC3=C(C[N+]4=CN(C)C=C4)C=C(O[*])C=C3)C=C2)=O)C=C1,*CC*,*CC*,100,0,0,N/A,N/A,*CC*,*CC*,*CC*,0,0,0,N/A,0,N/A,100,1,50,,WU(wt%),0,24.76,https://doi.org/10.1016/j.memsci.2017.07.037
PEEK,Im,ImPEEK/P-10,[*]C1=CC=C(C(C2=CC=C(OC3=C(C[N+]4=CN(C)C=C4)C=C(O[*])C=C3)C=C2)=O)C=C1,*CC*,*CC*,100,0,0,phenyl-Silsesquioxane,N/A,c1([Si](O2)(O3)o[Si]4(c5ccccc5)o[Si]6(c7ccccc7)O[Si]8(c9ccccc9)O[Si](O[Si]3(c%10ccccc%10)o[Si](O4)(c%11ccccc%11)O8)(c%12ccccc%12)O[Si]2(c%13ccccc%13)O6)ccccc1,*CC*,*CC*,10,0,0,N/A,0,N/A,100,1,45,,WU(wt%),0,25.96,https://doi.org/10.1016/j.memsci.2017.07.037
PEEK,Im,ImPEEK/P-20,[*]C1=CC=C(C(C2=CC=C(OC3=C(C[N+]4=CN(C)C=C4)C=C(O[*])C=C3)C=C2)=O)C=C1,*CC*,*CC*,100,0,0,phenyl-Silsesquioxane,N/A,c1([Si](O2)(O3)o[Si]4(c5ccccc5)o[Si]6(c7ccccc7)O[Si]8(c9ccccc9)O[Si](O[Si]3(c%10ccccc%10)o[Si](O4)(c%11ccccc%11)O8)(c%12ccccc%12)O[Si]2(c%13ccccc%13)O6)ccccc1,*CC*,*CC*,20,0,0,N/A,0,N/A,100,1,40,,WU(wt%),0,26.87,https://doi.org/10.1016/j.memsci.2017.07.037
PEEK,Im,ImPEEK/ImP-10,[*]C1=CC=C(C(C2=CC=C(OC3=C(C[N+]4=CN(C)C=C4)C=C(O[*])C=C3)C=C2)=O)C=C1,*CC*,*CC*,100,0,0,Im-phenyl-Silsesquioxane,N/A,CN1C=C[N+](Cc2ccc([Si]3(o[Si](O[Si](o4)(c5ccc(C[N+]6=CN(C)C=C6)cc5)o[Si](O3)(c7ccc(C[N+]8=CN(C)C=C8)cc7)O9)(c%10ccc(C[N+]%11=CN(C)C=C%11)cc%10)O%12)O[Si]%13(c%14ccc(C[N+]%15=CN(C)C=C%15)cc%14)O[Si]9(c%16ccc(C[N+]%17=CN(C)C=C%17)cc%16)O[Si]4(c%18ccc(C[N+]%19=CN(C)C=C%19)cc%18)O[Si]%12(c%20ccc(C[N+]%21=CN(C)C=C%21)cc%20)O%13)cc2)=C1,*CC*,*CC*,10,0,0,N/A,0,N/A,100,1,50,,WU(wt%),0,27.04,https://doi.org/10.1016/j.memsci.2017.07.037
PEEK,Im,ImPEEK/ImP-20,[*]C1=CC=C(C(C2=CC=C(OC3=C(C[N+]4=CN(C)C=C4)C=C(O[*])C=C3)C=C2)=O)C=C1,*CC*,*CC*,100,0,0,Im-phenyl-Silsesquioxane,N/A,CN1C=C[N+](Cc2ccc([Si]3(o[Si](O[Si](o4)(c5ccc(C[N+]6=CN(C)C=C6)cc5)o[Si](O3)(c7ccc(C[N+]8=CN(C)C=C8)cc7)O9)(c%10ccc(C[N+]%11=CN(C)C=C%11)cc%10)O%12)O[Si]%13(c%14ccc(C[N+]%15=CN(C)C=C%15)cc%14)O[Si]9(c%16ccc(C[N+]%17=CN(C)C=C%17)cc%16)O[Si]4(c%18ccc(C[N+]%19=CN(C)C=C%19)cc%18)O[Si]%12(c%20ccc(C[N+]%21=CN(C)C=C%21)cc%20)O%13)cc2)=C1,*CC*,*CC*,20,0,0,N/A,0,N/A,100,1,45,,WU(wt%),0,27.07,https://doi.org/10.1016/j.memsci.2017.07.037
PEEK,Im,ImPEEK/P-20,[*]C1=CC=C(C(C2=CC=C(OC3=C(C[N+]4=CN(C)C=C4)C=C(O[*])C=C3)C=C2)=O)C=C1,*CC*,*CC*,100,0,0,phenyl-Silsesquioxane,N/A,c1([Si](O2)(O3)o[Si]4(c5ccccc5)o[Si]6(c7ccccc7)O[Si]8(c9ccccc9)O[Si](O[Si]3(c%10ccccc%10)o[Si](O4)(c%11ccccc%11)O8)(c%12ccccc%12)O[Si]2(c%13ccccc%13)O6)ccccc1,*CC*,*CC*,20,0,0,N/A,0,N/A,100,1,45,,WU(wt%),0,30.24,https://doi.org/10.1016/j.memsci.2017.07.037
PEEK,Im,ImPEEK/P-10,[*]C1=CC=C(C(C2=CC=C(OC3=C(C[N+]4=CN(C)C=C4)C=C(O[*])C=C3)C=C2)=O)C=C1,*CC*,*CC*,100,0,0,phenyl-Silsesquioxane,N/A,c1([Si](O2)(O3)o[Si]4(c5ccccc5)o[Si]6(c7ccccc7)O[Si]8(c9ccccc9)O[Si](O[Si]3(c%10ccccc%10)o[Si](O4)(c%11ccccc%11)O8)(c%12ccccc%12)O[Si]2(c%13ccccc%13)O6)ccccc1,*CC*,*CC*,10,0,0,N/A,0,N/A,100,1,50,,WU(wt%),0,30.27,https://doi.org/10.1016/j.memsci.2017.07.037
PEEK,Im,ImPEEK,[*]C1=CC=C(C(C2=CC=C(OC3=C(C[N+]4=CN(C)C=C4)C=C(O[*])C=C3)C=C2)=O)C=C1,*CC*,*CC*,100,0,0,N/A,N/A,*CC*,*CC*,*CC*,0,0,0,N/A,0,N/A,100,1,55,,WU(wt%),0,30.33,https://doi.org/10.1016/j.memsci.2017.07.037
PEEK,Im,ImPEEK/ImP-20,[*]C1=CC=C(C(C2=CC=C(OC3=C(C[N+]4=CN(C)C=C4)C=C(O[*])C=C3)C=C2)=O)C=C1,*CC*,*CC*,100,0,0,Im-phenyl-Silsesquioxane,N/A,CN1C=C[N+](Cc2ccc([Si]3(o[Si](O[Si](o4)(c5ccc(C[N+]6=CN(C)C=C6)cc5)o[Si](O3)(c7ccc(C[N+]8=CN(C)C=C8)cc7)O9)(c%10ccc(C[N+]%11=CN(C)C=C%11)cc%10)O%12)O[Si]%13(c%14ccc(C[N+]%15=CN(C)C=C%15)cc%14)O[Si]9(c%16ccc(C[N+]%17=CN(C)C=C%17)cc%16)O[Si]4(c%18ccc(C[N+]%19=CN(C)C=C%19)cc%18)O[Si]%12(c%20ccc(C[N+]%21=CN(C)C=C%21)cc%20)O%13)cc2)=C1,*CC*,*CC*,20,0,0,N/A,0,N/A,100,1,50,,WU(wt%),0,31.19,https://doi.org/10.1016/j.memsci.2017.07.037
PEEK,Im,ImPEEK/ImP-10,[*]C1=CC=C(C(C2=CC=C(OC3=C(C[N+]4=CN(C)C=C4)C=C(O[*])C=C3)C=C2)=O)C=C1,*CC*,*CC*,100,0,0,Im-phenyl-Silsesquioxane,N/A,CN1C=C[N+](Cc2ccc([Si]3(o[Si](O[Si](o4)(c5ccc(C[N+]6=CN(C)C=C6)cc5)o[Si](O3)(c7ccc(C[N+]8=CN(C)C=C8)cc7)O9)(c%10ccc(C[N+]%11=CN(C)C=C%11)cc%10)O%12)O[Si]%13(c%14ccc(C[N+]%15=CN(C)C=C%15)cc%14)O[Si]9(c%16ccc(C[N+]%17=CN(C)C=C%17)cc%16)O[Si]4(c%18ccc(C[N+]%19=CN(C)C=C%19)cc%18)O[Si]%12(c%20ccc(C[N+]%21=CN(C)C=C%21)cc%20)O%13)cc2)=C1,*CC*,*CC*,10,0,0,N/A,0,N/A,100,1,55,,WU(wt%),0,32.57,https://doi.org/10.1016/j.memsci.2017.07.037
PEEK,Im,ImPEEK/P-20,[*]C1=CC=C(C(C2=CC=C(OC3=C(C[N+]4=CN(C)C=C4)C=C(O[*])C=C3)C=C2)=O)C=C1,*CC*,*CC*,100,0,0,phenyl-Silsesquioxane,N/A,c1([Si](O2)(O3)o[Si]4(c5ccccc5)o[Si]6(c7ccccc7)O[Si]8(c9ccccc9)O[Si](O[Si]3(c%10ccccc%10)o[Si](O4)(c%11ccccc%11)O8)(c%12ccccc%12)O[Si]2(c%13ccccc%13)O6)ccccc1,*CC*,*CC*,20,0,0,N/A,0,N/A,100,1,50,,WU(wt%),0,35.15,https://doi.org/10.1016/j.memsci.2017.07.037
PEEK,Im,ImPEEK/P-10,[*]C1=CC=C(C(C2=CC=C(OC3=C(C[N+]4=CN(C)C=C4)C=C(O[*])C=C3)C=C2)=O)C=C1,*CC*,*CC*,100,0,0,phenyl-Silsesquioxane,N/A,c1([Si](O2)(O3)o[Si]4(c5ccccc5)o[Si]6(c7ccccc7)O[Si]8(c9ccccc9)O[Si](O[Si]3(c%10ccccc%10)o[Si](O4)(c%11ccccc%11)O8)(c%12ccccc%12)O[Si]2(c%13ccccc%13)O6)ccccc1,*CC*,*CC*,10,0,0,N/A,0,N/A,100,1,55,,WU(wt%),0,35.26,https://doi.org/10.1016/j.memsci.2017.07.037
PEEK,Im,ImPEEK,[*]C1=CC=C(C(C2=CC=C(OC3=C(C[N+]4=CN(C)C=C4)C=C(O[*])C=C3)C=C2)=O)C=C1,*CC*,*CC*,100,0,0,N/A,N/A,*CC*,*CC*,*CC*,0,0,0,N/A,0,N/A,100,1,60,,WU(wt%),0,37.6,https://doi.org/10.1016/j.memsci.2017.07.037
PEEK,Im,ImPEEK/ImP-20,[*]C1=CC=C(C(C2=CC=C(OC3=C(C[N+]4=CN(C)C=C4)C=C(O[*])C=C3)C=C2)=O)C=C1,*CC*,*CC*,100,0,0,Im-phenyl-Silsesquioxane,N/A,CN1C=C[N+](Cc2ccc([Si]3(o[Si](O[Si](o4)(c5ccc(C[N+]6=CN(C)C=C6)cc5)o[Si](O3)(c7ccc(C[N+]8=CN(C)C=C8)cc7)O9)(c%10ccc(C[N+]%11=CN(C)C=C%11)cc%10)O%12)O[Si]%13(c%14ccc(C[N+]%15=CN(C)C=C%15)cc%14)O[Si]9(c%16ccc(C[N+]%17=CN(C)C=C%17)cc%16)O[Si]4(c%18ccc(C[N+]%19=CN(C)C=C%19)cc%18)O[Si]%12(c%20ccc(C[N+]%21=CN(C)C=C%21)cc%20)O%13)cc2)=C1,*CC*,*CC*,20,0,0,N/A,0,N/A,100,1,55,,WU(wt%),0,37.61,https://doi.org/10.1016/j.memsci.2017.07.037
PEEK,Im,ImPEEK/ImP-10,[*]C1=CC=C(C(C2=CC=C(OC3=C(C[N+]4=CN(C)C=C4)C=C(O[*])C=C3)C=C2)=O)C=C1,*CC*,*CC*,100,0,0,Im-phenyl-Silsesquioxane,N/A,CN1C=C[N+](Cc2ccc([Si]3(o[Si](O[Si](o4)(c5ccc(C[N+]6=CN(C)C=C6)cc5)o[Si](O3)(c7ccc(C[N+]8=CN(C)C=C8)cc7)O9)(c%10ccc(C[N+]%11=CN(C)C=C%11)cc%10)O%12)O[Si]%13(c%14ccc(C[N+]%15=CN(C)C=C%15)cc%14)O[Si]9(c%16ccc(C[N+]%17=CN(C)C=C%17)cc%16)O[Si]4(c%18ccc(C[N+]%19=CN(C)C=C%19)cc%18)O[Si]%12(c%20ccc(C[N+]%21=CN(C)C=C%21)cc%20)O%13)cc2)=C1,*CC*,*CC*,10,0,0,N/A,0,N/A,100,1,60,,WU(wt%),0,39.19,https://doi.org/10.1016/j.memsci.2017.07.037
PEEK,Im,ImPEEK,[*]C1=CC=C(C(C2=CC=C(OC3=C(C[N+]4=CN(C)C=C4)C=C(O[*])C=C3)C=C2)=O)C=C1,*CC*,*CC*,100,0,0,N/A,N/A,*CC*,*CC*,*CC*,0,0,0,N/A,0,N/A,100,1,65,,WU(wt%),0,40.92,https://doi.org/10.1016/j.memsci.2017.07.037
PEEK,Im,ImPEEK/P-10,[*]C1=CC=C(C(C2=CC=C(OC3=C(C[N+]4=CN(C)C=C4)C=C(O[*])C=C3)C=C2)=O)C=C1,*CC*,*CC*,100,0,0,phenyl-Silsesquioxane,N/A,c1([Si](O2)(O3)o[Si]4(c5ccccc5)o[Si]6(c7ccccc7)O[Si]8(c9ccccc9)O[Si](O[Si]3(c%10ccccc%10)o[Si](O4)(c%11ccccc%11)O8)(c%12ccccc%12)O[Si]2(c%13ccccc%13)O6)ccccc1,*CC*,*CC*,10,0,0,N/A,0,N/A,100,1,60,,WU(wt%),0,42.02,https://doi.org/10.1016/j.memsci.2017.07.037
PEEK,Im,ImPEEK/P-20,[*]C1=CC=C(C(C2=CC=C(OC3=C(C[N+]4=CN(C)C=C4)C=C(O[*])C=C3)C=C2)=O)C=C1,*CC*,*CC*,100,0,0,phenyl-Silsesquioxane,N/A,c1([Si](O2)(O3)o[Si]4(c5ccccc5)o[Si]6(c7ccccc7)O[Si]8(c9ccccc9)O[Si](O[Si]3(c%10ccccc%10)o[Si](O4)(c%11ccccc%11)O8)(c%12ccccc%12)O[Si]2(c%13ccccc%13)O6)ccccc1,*CC*,*CC*,20,0,0,N/A,0,N/A,100,1,55,,WU(wt%),0,42.8,https://doi.org/10.1016/j.memsci.2017.07.037
PEEK,Im,ImPEEK/ImP-10,[*]C1=CC=C(C(C2=CC=C(OC3=C(C[N+]4=CN(C)C=C4)C=C(O[*])C=C3)C=C2)=O)C=C1,*CC*,*CC*,100,0,0,Im-phenyl-Silsesquioxane,N/A,CN1C=C[N+](Cc2ccc([Si]3(o[Si](O[Si](o4)(c5ccc(C[N+]6=CN(C)C=C6)cc5)o[Si](O3)(c7ccc(C[N+]8=CN(C)C=C8)cc7)O9)(c%10ccc(C[N+]%11=CN(C)C=C%11)cc%10)O%12)O[Si]%13(c%14ccc(C[N+]%15=CN(C)C=C%15)cc%14)O[Si]9(c%16ccc(C[N+]%17=CN(C)C=C%17)cc%16)O[Si]4(c%18ccc(C[N+]%19=CN(C)C=C%19)cc%18)O[Si]%12(c%20ccc(C[N+]%21=CN(C)C=C%21)cc%20)O%13)cc2)=C1,*CC*,*CC*,10,0,0,N/A,0,N/A,100,1,65,,WU(wt%),0,43.36,https://doi.org/10.1016/j.memsci.2017.07.037
PEEK,Im,ImPEEK/ImP-20,[*]C1=CC=C(C(C2=CC=C(OC3=C(C[N+]4=CN(C)C=C4)C=C(O[*])C=C3)C=C2)=O)C=C1,*CC*,*CC*,100,0,0,Im-phenyl-Silsesquioxane,N/A,CN1C=C[N+](Cc2ccc([Si]3(o[Si](O[Si](o4)(c5ccc(C[N+]6=CN(C)C=C6)cc5)o[Si](O3)(c7ccc(C[N+]8=CN(C)C=C8)cc7)O9)(c%10ccc(C[N+]%11=CN(C)C=C%11)cc%10)O%12)O[Si]%13(c%14ccc(C[N+]%15=CN(C)C=C%15)cc%14)O[Si]9(c%16ccc(C[N+]%17=CN(C)C=C%17)cc%16)O[Si]4(c%18ccc(C[N+]%19=CN(C)C=C%19)cc%18)O[Si]%12(c%20ccc(C[N+]%21=CN(C)C=C%21)cc%20)O%13)cc2)=C1,*CC*,*CC*,20,0,0,N/A,0,N/A,100,1,60,,WU(wt%),0,44.62,https://doi.org/10.1016/j.memsci.2017.07.037
PEEK,Im,ImPEEK,[*]C1=CC=C(C(C2=CC=C(OC3=C(C[N+]4=CN(C)C=C4)C=C(O[*])C=C3)C=C2)=O)C=C1,*CC*,*CC*,100,0,0,N/A,N/A,*CC*,*CC*,*CC*,0,0,0,N/A,0,N/A,100,1,70,,WU(wt%),0,46.13,https://doi.org/10.1016/j.memsci.2017.07.037
PEEK,Im,ImPEEK/ImP-10,[*]C1=CC=C(C(C2=CC=C(OC3=C(C[N+]4=CN(C)C=C4)C=C(O[*])C=C3)C=C2)=O)C=C1,*CC*,*CC*,100,0,0,Im-phenyl-Silsesquioxane,N/A,CN1C=C[N+](Cc2ccc([Si]3(o[Si](O[Si](o4)(c5ccc(C[N+]6=CN(C)C=C6)cc5)o[Si](O3)(c7ccc(C[N+]8=CN(C)C=C8)cc7)O9)(c%10ccc(C[N+]%11=CN(C)C=C%11)cc%10)O%12)O[Si]%13(c%14ccc(C[N+]%15=CN(C)C=C%15)cc%14)O[Si]9(c%16ccc(C[N+]%17=CN(C)C=C%17)cc%16)O[Si]4(c%18ccc(C[N+]%19=CN(C)C=C%19)cc%18)O[Si]%12(c%20ccc(C[N+]%21=CN(C)C=C%21)cc%20)O%13)cc2)=C1,*CC*,*CC*,10,0,0,N/A,0,N/A,100,1,70,,WU(wt%),0,46.24,https://doi.org/10.1016/j.memsci.2017.07.037
PEEK,Im,ImPEEK/P-10,[*]C1=CC=C(C(C2=CC=C(OC3=C(C[N+]4=CN(C)C=C4)C=C(O[*])C=C3)C=C2)=O)C=C1,*CC*,*CC*,100,0,0,phenyl-Silsesquioxane,N/A,c1([Si](O2)(O3)o[Si]4(c5ccccc5)o[Si]6(c7ccccc7)O[Si]8(c9ccccc9)O[Si](O[Si]3(c%10ccccc%10)o[Si](O4)(c%11ccccc%11)O8)(c%12ccccc%12)O[Si]2(c%13ccccc%13)O6)ccccc1,*CC*,*CC*,10,0,0,N/A,0,N/A,100,1,65,,WU(wt%),0,47.14,https://doi.org/10.1016/j.memsci.2017.07.037
PEEK,Im,ImPEEK/P-20,[*]C1=CC=C(C(C2=CC=C(OC3=C(C[N+]4=CN(C)C=C4)C=C(O[*])C=C3)C=C2)=O)C=C1,*CC*,*CC*,100,0,0,phenyl-Silsesquioxane,N/A,c1([Si](O2)(O3)o[Si]4(c5ccccc5)o[Si]6(c7ccccc7)O[Si]8(c9ccccc9)O[Si](O[Si]3(c%10ccccc%10)o[Si](O4)(c%11ccccc%11)O8)(c%12ccccc%12)O[Si]2(c%13ccccc%13)O6)ccccc1,*CC*,*CC*,20,0,0,N/A,0,N/A,100,1,60,,WU(wt%),0,48.08,https://doi.org/10.1016/j.memsci.2017.07.037
PEEK,Im,ImPEEK/ImP-20,[*]C1=CC=C(C(C2=CC=C(OC3=C(C[N+]4=CN(C)C=C4)C=C(O[*])C=C3)C=C2)=O)C=C1,*CC*,*CC*,100,0,0,Im-phenyl-Silsesquioxane,N/A,CN1C=C[N+](Cc2ccc([Si]3(o[Si](O[Si](o4)(c5ccc(C[N+]6=CN(C)C=C6)cc5)o[Si](O3)(c7ccc(C[N+]8=CN(C)C=C8)cc7)O9)(c%10ccc(C[N+]%11=CN(C)C=C%11)cc%10)O%12)O[Si]%13(c%14ccc(C[N+]%15=CN(C)C=C%15)cc%14)O[Si]9(c%16ccc(C[N+]%17=CN(C)C=C%17)cc%16)O[Si]4(c%18ccc(C[N+]%19=CN(C)C=C%19)cc%18)O[Si]%12(c%20ccc(C[N+]%21=CN(C)C=C%21)cc%20)O%13)cc2)=C1,*CC*,*CC*,20,0,0,N/A,0,N/A,100,1,65,,WU(wt%),0,49.93,https://doi.org/10.1016/j.memsci.2017.07.037
PEEK,Im,ImPEEK/P-10,[*]C1=CC=C(C(C2=CC=C(OC3=C(C[N+]4=CN(C)C=C4)C=C(O[*])C=C3)C=C2)=O)C=C1,*CC*,*CC*,100,0,0,phenyl-Silsesquioxane,N/A,c1([Si](O2)(O3)o[Si]4(c5ccccc5)o[Si]6(c7ccccc7)O[Si]8(c9ccccc9)O[Si](O[Si]3(c%10ccccc%10)o[Si](O4)(c%11ccccc%11)O8)(c%12ccccc%12)O[Si]2(c%13ccccc%13)O6)ccccc1,*CC*,*CC*,10,0,0,N/A,0,N/A,100,1,70,,WU(wt%),0,50.22,https://doi.org/10.1016/j.memsci.2017.07.037
PEEK,Im,ImPEEK/ImP-20,[*]C1=CC=C(C(C2=CC=C(OC3=C(C[N+]4=CN(C)C=C4)C=C(O[*])C=C3)C=C2)=O)C=C1,*CC*,*CC*,100,0,0,Im-phenyl-Silsesquioxane,N/A,CN1C=C[N+](Cc2ccc([Si]3(o[Si](O[Si](o4)(c5ccc(C[N+]6=CN(C)C=C6)cc5)o[Si](O3)(c7ccc(C[N+]8=CN(C)C=C8)cc7)O9)(c%10ccc(C[N+]%11=CN(C)C=C%11)cc%10)O%12)O[Si]%13(c%14ccc(C[N+]%15=CN(C)C=C%15)cc%14)O[Si]9(c%16ccc(C[N+]%17=CN(C)C=C%17)cc%16)O[Si]4(c%18ccc(C[N+]%19=CN(C)C=C%19)cc%18)O[Si]%12(c%20ccc(C[N+]%21=CN(C)C=C%21)cc%20)O%13)cc2)=C1,*CC*,*CC*,20,0,0,N/A,0,N/A,100,1,70,,WU(wt%),0,53.96,https://doi.org/10.1016/j.memsci.2017.07.037
PEEK,Im,ImPEEK/P-20,[*]C1=CC=C(C(C2=CC=C(OC3=C(C[N+]4=CN(C)C=C4)C=C(O[*])C=C3)C=C2)=O)C=C1,*CC*,*CC*,100,0,0,phenyl-Silsesquioxane,N/A,c1([Si](O2)(O3)o[Si]4(c5ccccc5)o[Si]6(c7ccccc7)O[Si]8(c9ccccc9)O[Si](O[Si]3(c%10ccccc%10)o[Si](O4)(c%11ccccc%11)O8)(c%12ccccc%12)O[Si]2(c%13ccccc%13)O6)ccccc1,*CC*,*CC*,20,0,0,N/A,0,N/A,100,1,65,,WU(wt%),0,54.53,https://doi.org/10.1016/j.memsci.2017.07.037
PEEK,Im,ImPEEK/P-20,[*]C1=CC=C(C(C2=CC=C(OC3=C(C[N+]4=CN(C)C=C4)C=C(O[*])C=C3)C=C2)=O)C=C1,*CC*,*CC*,100,0,0,phenyl-Silsesquioxane,N/A,c1([Si](O2)(O3)o[Si]4(c5ccccc5)o[Si]6(c7ccccc7)O[Si]8(c9ccccc9)O[Si](O[Si]3(c%10ccccc%10)o[Si](O4)(c%11ccccc%11)O8)(c%12ccccc%12)O[Si]2(c%13ccccc%13)O6)ccccc1,*CC*,*CC*,20,0,0,N/A,0,N/A,100,1,70,,WU(wt%),0,58.3,https://doi.org/10.1016/j.memsci.2017.07.037
PEEK,Im,ImPEEK/P-20,[*]C1=CC=C(C(C2=CC=C(OC3=C(C[N+]4=CN(C)C=C4)C=C(O[*])C=C3)C=C2)=O)C=C1,*CC*,*CC*,100,0,0,phenyl-Silsesquioxane,N/A,c1([Si](O2)(O3)o[Si]4(c5ccccc5)o[Si]6(c7ccccc7)O[Si]8(c9ccccc9)O[Si](O[Si]3(c%10ccccc%10)o[Si](O4)(c%11ccccc%11)O8)(c%12ccccc%12)O[Si]2(c%13ccccc%13)O6)ccccc1,*CC*,*CC*,20,0,0,N/A,0,N/A,60,0,20,,YM(MPa),0,76.9,https://doi.org/10.1016/j.memsci.2017.07.037
PEEK,Im,ImPEEK,[*]C1=CC=C(C(C2=CC=C(OC3=C(C[N+]4=CN(C)C=C4)C=C(O[*])C=C3)C=C2)=O)C=C1,*CC*,*CC*,100,0,0,N/A,N/A,*CC*,*CC*,*CC*,0,0,0,N/A,0,N/A,60,0,20,,YM(MPa),0,117.6,https://doi.org/10.1016/j.memsci.2017.07.037
PEEK,Im,ImPEEK/ImP-10,[*]C1=CC=C(C(C2=CC=C(OC3=C(C[N+]4=CN(C)C=C4)C=C(O[*])C=C3)C=C2)=O)C=C1,*CC*,*CC*,100,0,0,Im-phenyl-Silsesquioxane,N/A,CN1C=C[N+](Cc2ccc([Si]3(o[Si](O[Si](o4)(c5ccc(C[N+]6=CN(C)C=C6)cc5)o[Si](O3)(c7ccc(C[N+]8=CN(C)C=C8)cc7)O9)(c%10ccc(C[N+]%11=CN(C)C=C%11)cc%10)O%12)O[Si]%13(c%14ccc(C[N+]%15=CN(C)C=C%15)cc%14)O[Si]9(c%16ccc(C[N+]%17=CN(C)C=C%17)cc%16)O[Si]4(c%18ccc(C[N+]%19=CN(C)C=C%19)cc%18)O[Si]%12(c%20ccc(C[N+]%21=CN(C)C=C%21)cc%20)O%13)cc2)=C1,*CC*,*CC*,10,0,0,N/A,0,N/A,60,0,20,,YM(MPa),0,123.1,https://doi.org/10.1016/j.memsci.2017.07.037
PEEK,Im,ImPEEK/P-10,[*]C1=CC=C(C(C2=CC=C(OC3=C(C[N+]4=CN(C)C=C4)C=C(O[*])C=C3)C=C2)=O)C=C1,*CC*,*CC*,100,0,0,phenyl-Silsesquioxane,N/A,c1([Si](O2)(O3)o[Si]4(c5ccccc5)o[Si]6(c7ccccc7)O[Si]8(c9ccccc9)O[Si](O[Si]3(c%10ccccc%10)o[Si](O4)(c%11ccccc%11)O8)(c%12ccccc%12)O[Si]2(c%13ccccc%13)O6)ccccc1,*CC*,*CC*,10,0,0,N/A,0,N/A,60,0,20,,YM(MPa),0,126.6,https://doi.org/10.1016/j.memsci.2017.07.037
PEEK,Im,ImPEEK/ImP-20,[*]C1=CC=C(C(C2=CC=C(OC3=C(C[N+]4=CN(C)C=C4)C=C(O[*])C=C3)C=C2)=O)C=C1,*CC*,*CC*,100,0,0,Im-phenyl-Silsesquioxane,N/A,CN1C=C[N+](Cc2ccc([Si]3(o[Si](O[Si](o4)(c5ccc(C[N+]6=CN(C)C=C6)cc5)o[Si](O3)(c7ccc(C[N+]8=CN(C)C=C8)cc7)O9)(c%10ccc(C[N+]%11=CN(C)C=C%11)cc%10)O%12)O[Si]%13(c%14ccc(C[N+]%15=CN(C)C=C%15)cc%14)O[Si]9(c%16ccc(C[N+]%17=CN(C)C=C%17)cc%16)O[Si]4(c%18ccc(C[N+]%19=CN(C)C=C%19)cc%18)O[Si]%12(c%20ccc(C[N+]%21=CN(C)C=C%21)cc%20)O%13)cc2)=C1,*CC*,*CC*,20,0,0,N/A,0,N/A,60,0,20,,YM(MPa),0,127.1,https://doi.org/10.1016/j.memsci.2017.07.037
PPO,TMA-QPOSS-3,N/A,Cc1cc(*)cc(C[N+](C)(C)C)c1O*.[Br-],Cc1cc(*)cc(C)c1O*,*CC*,37,63,0,QA-Silsesquioxane,N/A,OC(C[N+](C)(C)C)CN(CC1O[N+](C)(C)C1)CCCC[Si]23O[Si]4(CCCCN(CC5O[N+](C)(C)C5)CC(C[N+](C)(C)C)O)O[Si]6(CCCCN(CC7O[N+](C)(C)C7)CC(C[N+](C)(C)C)O)O[Si](O[Si]8(CCCCN(CC9O[N+](C)(C)C9)CC(C[N+](C)(C)C)O)O[Si](O[Si](O[Si](O8)(CCCCN(CC%10O[N+](C)(C)C%10)CC(C[N+](C)(C)C)O)O3)(CCCCN(CC%11O[N+](C)(C)C%11)CC(C[N+](C)(C)C)O)O4)(CCCCN(CC%12O[N+](C)(C)C%12)CC(C[N+](C)(C)C)O)O6)(CCCCN(CC%13O[N+](C)(C)C%13)CC(C[N+](C)(C)C)O)O2,*CC*,*CC*,3,0,0,N/A,0,N/A,100,1,20,4.81,EB(%),0,18.8,https://doi.org/10.1016/j.memsci.2019.117314
PPO,TMA-QPOSS-1,N/A,Cc1cc(*)cc(C[N+](C)(C)C)c1O*.[Br-],Cc1cc(*)cc(C)c1O*,*CC*,37,63,0,QA-Silsesquioxane,N/A,OC(C[N+](C)(C)C)CN(CC1O[N+](C)(C)C1)CCCC[Si]23O[Si]4(CCCCN(CC5O[N+](C)(C)C5)CC(C[N+](C)(C)C)O)O[Si]6(CCCCN(CC7O[N+](C)(C)C7)CC(C[N+](C)(C)C)O)O[Si](O[Si]8(CCCCN(CC9O[N+](C)(C)C9)CC(C[N+](C)(C)C)O)O[Si](O[Si](O[Si](O8)(CCCCN(CC%10O[N+](C)(C)C%10)CC(C[N+](C)(C)C)O)O3)(CCCCN(CC%11O[N+](C)(C)C%11)CC(C[N+](C)(C)C)O)O4)(CCCCN(CC%12O[N+](C)(C)C%12)CC(C[N+](C)(C)C)O)O6)(CCCCN(CC%13O[N+](C)(C)C%13)CC(C[N+](C)(C)C)O)O2,*CC*,*CC*,1,0,0,N/A,0,N/A,100,1,25,2.33,EB(%),0,22.9,https://doi.org/10.1016/j.memsci.2019.117314
PPO,TMA,N/A,Cc1cc(*)cc(C[N+](C)(C)C)c1O*.[Br-],Cc1cc(*)cc(C)c1O*,*CC*,37,63,0,N/A,N/A,*CC*,*CC*,*CC*,0,0,0,N/A,0,N/A,100,1,25,2.33,EB(%),0,25.3,https://doi.org/10.1016/j.memsci.2019.117314
PPO,TMA-QPOSS-5,N/A,Cc1cc(*)cc(C[N+](C)(C)C)c1O*.[Br-],Cc1cc(*)cc(C)c1O*,*CC*,37,63,0,QA-Silsesquioxane,N/A,OC(C[N+](C)(C)C)CN(CC1O[N+](C)(C)C1)CCCC[Si]23O[Si]4(CCCCN(CC5O[N+](C)(C)C5)CC(C[N+](C)(C)C)O)O[Si]6(CCCCN(CC7O[N+](C)(C)C7)CC(C[N+](C)(C)C)O)O[Si](O[Si]8(CCCCN(CC9O[N+](C)(C)C9)CC(C[N+](C)(C)C)O)O[Si](O[Si](O[Si](O8)(CCCCN(CC%10O[N+](C)(C)C%10)CC(C[N+](C)(C)C)O)O3)(CCCCN(CC%11O[N+](C)(C)C%11)CC(C[N+](C)(C)C)O)O4)(CCCCN(CC%12O[N+](C)(C)C%12)CC(C[N+](C)(C)C)O)O6)(CCCCN(CC%13O[N+](C)(C)C%13)CC(C[N+](C)(C)C)O)O2,*CC*,*CC*,5,0,0,N/A,0,N/A,100,1,25,2.33,EB(%),0,26.2,https://doi.org/10.1016/j.memsci.2019.117314
PPO,TMA,N/A,Cc1cc(*)cc(C[N+](C)(C)C)c1O*.[Br-],Cc1cc(*)cc(C)c1O*,*CC*,37,63,0,N/A,N/A,*CC*,*CC*,*CC*,0,0,0,N/A,0,N/A,100,1,25,2.33,OHCond(mS/cm),0,12.1,https://doi.org/10.1016/j.memsci.2019.117314
PPO,TMA,N/A,Cc1cc(*)cc(C[N+](C)(C)C)c1O*.[Br-],Cc1cc(*)cc(C)c1O*,*CC*,37,63,0,N/A,N/A,*CC*,*CC*,*CC*,0,0,0,N/A,0,N/A,100,1,40,2.33,OHCond(mS/cm),0,15.1,https://doi.org/10.1016/j.memsci.2019.117314
PPO,TMA,N/A,Cc1cc(*)cc(C[N+](C)(C)C)c1O*.[Br-],Cc1cc(*)cc(C)c1O*,*CC*,37,63,0,N/A,N/A,*CC*,*CC*,*CC*,0,0,0,N/A,0,N/A,100,1,60,2.33,OHCond(mS/cm),0,18.5,https://doi.org/10.1016/j.memsci.2019.117314
PPO,TMA,N/A,Cc1cc(*)cc(C[N+](C)(C)C)c1O*.[Br-],Cc1cc(*)cc(C)c1O*,*CC*,37,63,0,N/A,N/A,*CC*,*CC*,*CC*,0,0,0,N/A,0,N/A,100,1,80,2.33,OHCond(mS/cm),0,21.6,https://doi.org/10.1016/j.memsci.2019.117314
PPO,TMA,N/A,Cc1cc(*)cc(C[N+](C)(C)C)c1O*.[Br-],Cc1cc(*)cc(C)c1O*,*CC*,37,63,0,N/A,N/A,*CC*,*CC*,*CC*,0,0,0,KOH,1,80,100,1,80,2.33,OHCond(mS/cm),0,24.84,https://doi.org/10.1016/j.memsci.2019.117314
