Repository: williamschertzer/computational_artifact

# Computational Artifact: William Schertzer CSE-MSE PhD Qualifying Exam

This repository contains the computational artifact submitted by **William Schertzer** for the PhD CSE-MSE Qualifying Examination. It includes the full workflow for processing, analyzing, and modeling anion exchange membrane (AEM) data extracted from the literature, with the aim of accelerating materials discovery using machine learning.

## Repository Structure

### `raw_data/`
Contains the original AEM datasets, directly extracted and curated from peer-reviewed literature.

File: raw_data/aem_aging_3_18_25.csv (part 13 of 30)
Backbone,Cation,Sample,smiles1,smiles2,smiles3,c1,c2,c3,additive_name_1,additive_name_2,additive_smiles1,additive_smiles2,additive_smiles3,additivec1,additivec2,additivec3,solvent,solvent_conc(M),stab_temp,RH(%),lw,Temp(C),EXP_IEC,prop,time(h),value,DOI
PPO,TMA-QPOSS-1,N/A,Cc1cc(*)cc(C[N+](C)(C)C)c1O*.[Br-],Cc1cc(*)cc(C)c1O*,*CC*,37,63,0,QA-Silsesquioxane,N/A,OC(C[N+](C)(C)C)CN(CC1O[N+](C)(C)C1)CCCC[Si]23O[Si]4(CCCCN(CC5O[N+](C)(C)C5)CC(C[N+](C)(C)C)O)O[Si]6(CCCCN(CC7O[N+](C)(C)C7)CC(C[N+](C)(C)C)O)O[Si](O[Si]8(CCCCN(CC9O[N+](C)(C)C9)CC(C[N+](C)(C)C)O)O[Si](O[Si](O[Si](O8)(CCCCN(CC%10O[N+](C)(C)C%10)CC(C[N+](C)(C)C)O)O3)(CCCCN(CC%11O[N+](C)(C)C%11)CC(C[N+](C)(C)C)O)O4)(CCCCN(CC%12O[N+](C)(C)C%12)CC(C[N+](C)(C)C)O)O6)(CCCCN(CC%13O[N+](C)(C)C%13)CC(C[N+](C)(C)C)O)O2,*CC*,*CC*,1,0,0,N/A,0,N/A,100,1,25,3.95,OHCond(mS/cm),0,27.67,https://doi.org/10.1016/j.memsci.2019.117314
PPO,TMA-QPOSS-1,N/A,Cc1cc(*)cc(C[N+](C)(C)C)c1O*.[Br-],Cc1cc(*)cc(C)c1O*,*CC*,37,63,0,QA-Silsesquioxane,N/A,OC(C[N+](C)(C)C)CN(CC1O[N+](C)(C)C1)CCCC[Si]23O[Si]4(CCCCN(CC5O[N+](C)(C)C5)CC(C[N+](C)(C)C)O)O[Si]6(CCCCN(CC7O[N+](C)(C)C7)CC(C[N+](C)(C)C)O)O[Si](O[Si]8(CCCCN(CC9O[N+](C)(C)C9)CC(C[N+](C)(C)C)O)O[Si](O[Si](O[Si](O8)(CCCCN(CC%10O[N+](C)(C)C%10)CC(C[N+](C)(C)C)O)O3)(CCCCN(CC%11O[N+](C)(C)C%11)CC(C[N+](C)(C)C)O)O4)(CCCCN(CC%12O[N+](C)(C)C%12)CC(C[N+](C)(C)C)O)O6)(CCCCN(CC%13O[N+](C)(C)C%13)CC(C[N+](C)(C)C)O)O2,*CC*,*CC*,1,0,0,N/A,0,N/A,100,1,40,3.95,OHCond(mS/cm),0,28.33,https://doi.org/10.1016/j.memsci.2019.117314
PPO,TMA-QPOSS-1,N/A,Cc1cc(*)cc(C[N+](C)(C)C)c1O*.[Br-],Cc1cc(*)cc(C)c1O*,*CC*,37,63,0,QA-Silsesquioxane,N/A,OC(C[N+](C)(C)C)CN(CC1O[N+](C)(C)C1)CCCC[Si]23O[Si]4(CCCCN(CC5O[N+](C)(C)C5)CC(C[N+](C)(C)C)O)O[Si]6(CCCCN(CC7O[N+](C)(C)C7)CC(C[N+](C)(C)C)O)O[Si](O[Si]8(CCCCN(CC9O[N+](C)(C)C9)CC(C[N+](C)(C)C)O)O[Si](O[Si](O[Si](O8)(CCCCN(CC%10O[N+](C)(C)C%10)CC(C[N+](C)(C)C)O)O3)(CCCCN(CC%11O[N+](C)(C)C%11)CC(C[N+](C)(C)C)O)O4)(CCCCN(CC%12O[N+](C)(C)C%12)CC(C[N+](C)(C)C)O)O6)(CCCCN(CC%13O[N+](C)(C)C%13)CC(C[N+](C)(C)C)O)O2,*CC*,*CC*,1,0,0,N/A,0,N/A,100,1,60,3.95,OHCond(mS/cm),0,33.76,https://doi.org/10.1016/j.memsci.2019.117314
PPO,TMA-QPOSS-1,N/A,Cc1cc(*)cc(C[N+](C)(C)C)c1O*.[Br-],Cc1cc(*)cc(C)c1O*,*CC*,37,63,0,QA-Silsesquioxane,N/A,OC(C[N+](C)(C)C)CN(CC1O[N+](C)(C)C1)CCCC[Si]23O[Si]4(CCCCN(CC5O[N+](C)(C)C5)CC(C[N+](C)(C)C)O)O[Si]6(CCCCN(CC7O[N+](C)(C)C7)CC(C[N+](C)(C)C)O)O[Si](O[Si]8(CCCCN(CC9O[N+](C)(C)C9)CC(C[N+](C)(C)C)O)O[Si](O[Si](O[Si](O8)(CCCCN(CC%10O[N+](C)(C)C%10)CC(C[N+](C)(C)C)O)O3)(CCCCN(CC%11O[N+](C)(C)C%11)CC(C[N+](C)(C)C)O)O4)(CCCCN(CC%12O[N+](C)(C)C%12)CC(C[N+](C)(C)C)O)O6)(CCCCN(CC%13O[N+](C)(C)C%13)CC(C[N+](C)(C)C)O)O2,*CC*,*CC*,1,0,0,KOH,1,80,100,1,80,3.95,OHCond(mS/cm),0,42.86,https://doi.org/10.1016/j.memsci.2019.117314
PPO,TMA-QPOSS-1,N/A,Cc1cc(*)cc(C[N+](C)(C)C)c1O*.[Br-],Cc1cc(*)cc(C)c1O*,*CC*,37,63,0,QA-Silsesquioxane,N/A,OC(C[N+](C)(C)C)CN(CC1O[N+](C)(C)C1)CCCC[Si]23O[Si]4(CCCCN(CC5O[N+](C)(C)C5)CC(C[N+](C)(C)C)O)O[Si]6(CCCCN(CC7O[N+](C)(C)C7)CC(C[N+](C)(C)C)O)O[Si](O[Si]8(CCCCN(CC9O[N+](C)(C)C9)CC(C[N+](C)(C)C)O)O[Si](O[Si](O[Si](O8)(CCCCN(CC%10O[N+](C)(C)C%10)CC(C[N+](C)(C)C)O)O3)(CCCCN(CC%11O[N+](C)(C)C%11)CC(C[N+](C)(C)C)O)O4)(CCCCN(CC%12O[N+](C)(C)C%12)CC(C[N+](C)(C)C)O)O6)(CCCCN(CC%13O[N+](C)(C)C%13)CC(C[N+](C)(C)C)O)O2,*CC*,*CC*,1,0,0,N/A,0,N/A,100,1,80,3.95,OHCond(mS/cm),0,43.12,https://doi.org/10.1016/j.memsci.2019.117314
PPO,TMA-QPOSS-5,N/A,Cc1cc(*)cc(C[N+](C)(C)C)c1O*.[Br-],Cc1cc(*)cc(C)c1O*,*CC*,37,63,0,QA-Silsesquioxane,N/A,OC(C[N+](C)(C)C)CN(CC1O[N+](C)(C)C1)CCCC[Si]23O[Si]4(CCCCN(CC5O[N+](C)(C)C5)CC(C[N+](C)(C)C)O)O[Si]6(CCCCN(CC7O[N+](C)(C)C7)CC(C[N+](C)(C)C)O)O[Si](O[Si]8(CCCCN(CC9O[N+](C)(C)C9)CC(C[N+](C)(C)C)O)O[Si](O[Si](O[Si](O8)(CCCCN(CC%10O[N+](C)(C)C%10)CC(C[N+](C)(C)C)O)O3)(CCCCN(CC%11O[N+](C)(C)C%11)CC(C[N+](C)(C)C)O)O4)(CCCCN(CC%12O[N+](C)(C)C%12)CC(C[N+](C)(C)C)O)O6)(CCCCN(CC%13O[N+](C)(C)C%13)CC(C[N+](C)(C)C)O)O2,*CC*,*CC*,5,0,0,N/A,0,N/A,100,1,25,4.47,OHCond(mS/cm),0,45.89,https://doi.org/10.1016/j.memsci.2019.117314
PPO,TMA-QPOSS-3,N/A,Cc1cc(*)cc(C[N+](C)(C)C)c1O*.[Br-],Cc1cc(*)cc(C)c1O*,*CC*,37,63,0,QA-Silsesquioxane,N/A,OC(C[N+](C)(C)C)CN(CC1O[N+](C)(C)C1)CCCC[Si]23O[Si]4(CCCCN(CC5O[N+](C)(C)C5)CC(C[N+](C)(C)C)O)O[Si]6(CCCCN(CC7O[N+](C)(C)C7)CC(C[N+](C)(C)C)O)O[Si](O[Si]8(CCCCN(CC9O[N+](C)(C)C9)CC(C[N+](C)(C)C)O)O[Si](O[Si](O[Si](O8)(CCCCN(CC%10O[N+](C)(C)C%10)CC(C[N+](C)(C)C)O)O3)(CCCCN(CC%11O[N+](C)(C)C%11)CC(C[N+](C)(C)C)O)O4)(CCCCN(CC%12O[N+](C)(C)C%12)CC(C[N+](C)(C)C)O)O6)(CCCCN(CC%13O[N+](C)(C)C%13)CC(C[N+](C)(C)C)O)O2,*CC*,*CC*,3,0,0,N/A,0,N/A,100,1,25,4.81,OHCond(mS/cm),0,51.21,https://doi.org/10.1016/j.memsci.2019.117314
PPO,TMA,N/A,Cc1cc(*)cc(C[N+](C)(C)C)c1O*.[Br-],Cc1cc(*)cc(C)c1O*,*CC*,37,63,0,N/A,N/A,*CC*,*CC*,*CC*,0,0,0,KOH,1,80,100,1,80,,OHCond(mS/cm),1200,53.16,https://doi.org/10.1016/j.memsci.2019.117314
PPO,TMA-QPOSS-5,N/A,Cc1cc(*)cc(C[N+](C)(C)C)c1O*.[Br-],Cc1cc(*)cc(C)c1O*,*CC*,37,63,0,QA-Silsesquioxane,N/A,OC(C[N+](C)(C)C)CN(CC1O[N+](C)(C)C1)CCCC[Si]23O[Si]4(CCCCN(CC5O[N+](C)(C)C5)CC(C[N+](C)(C)C)O)O[Si]6(CCCCN(CC7O[N+](C)(C)C7)CC(C[N+](C)(C)C)O)O[Si](O[Si]8(CCCCN(CC9O[N+](C)(C)C9)CC(C[N+](C)(C)C)O)O[Si](O[Si](O[Si](O8)(CCCCN(CC%10O[N+](C)(C)C%10)CC(C[N+](C)(C)C)O)O3)(CCCCN(CC%11O[N+](C)(C)C%11)CC(C[N+](C)(C)C)O)O4)(CCCCN(CC%12O[N+](C)(C)C%12)CC(C[N+](C)(C)C)O)O6)(CCCCN(CC%13O[N+](C)(C)C%13)CC(C[N+](C)(C)C)O)O2,*CC*,*CC*,5,0,0,N/A,0,N/A,100,1,40,4.47,OHCond(mS/cm),0,55.92,https://doi.org/10.1016/j.memsci.2019.117314
PPO,TMA-QPOSS-3,N/A,Cc1cc(*)cc(C[N+](C)(C)C)c1O*.[Br-],Cc1cc(*)cc(C)c1O*,*CC*,37,63,0,QA-Silsesquioxane,N/A,OC(C[N+](C)(C)C)CN(CC1O[N+](C)(C)C1)CCCC[Si]23O[Si]4(CCCCN(CC5O[N+](C)(C)C5)CC(C[N+](C)(C)C)O)O[Si]6(CCCCN(CC7O[N+](C)(C)C7)CC(C[N+](C)(C)C)O)O[Si](O[Si]8(CCCCN(CC9O[N+](C)(C)C9)CC(C[N+](C)(C)C)O)O[Si](O[Si](O[Si](O8)(CCCCN(CC%10O[N+](C)(C)C%10)CC(C[N+](C)(C)C)O)O3)(CCCCN(CC%11O[N+](C)(C)C%11)CC(C[N+](C)(C)C)O)O4)(CCCCN(CC%12O[N+](C)(C)C%12)CC(C[N+](C)(C)C)O)O6)(CCCCN(CC%13O[N+](C)(C)C%13)CC(C[N+](C)(C)C)O)O2,*CC*,*CC*,3,0,0,N/A,0,N/A,100,1,40,4.81,OHCond(mS/cm),0,58.56,https://doi.org/10.1016/j.memsci.2019.117314
PPO,TMA,N/A,Cc1cc(*)cc(C[N+](C)(C)C)c1O*.[Br-],Cc1cc(*)cc(C)c1O*,*CC*,37,63,0,N/A,N/A,*CC*,*CC*,*CC*,0,0,0,KOH,1,80,100,1,80,,OHCond(mS/cm),25,61.35,https://doi.org/10.1016/j.memsci.2019.117314
PPO,TMA-QPOSS-5,N/A,Cc1cc(*)cc(C[N+](C)(C)C)c1O*.[Br-],Cc1cc(*)cc(C)c1O*,*CC*,37,63,0,QA-Silsesquioxane,N/A,OC(C[N+](C)(C)C)CN(CC1O[N+](C)(C)C1)CCCC[Si]23O[Si]4(CCCCN(CC5O[N+](C)(C)C5)CC(C[N+](C)(C)C)O)O[Si]6(CCCCN(CC7O[N+](C)(C)C7)CC(C[N+](C)(C)C)O)O[Si](O[Si]8(CCCCN(CC9O[N+](C)(C)C9)CC(C[N+](C)(C)C)O)O[Si](O[Si](O[Si](O8)(CCCCN(CC%10O[N+](C)(C)C%10)CC(C[N+](C)(C)C)O)O3)(CCCCN(CC%11O[N+](C)(C)C%11)CC(C[N+](C)(C)C)O)O4)(CCCCN(CC%12O[N+](C)(C)C%12)CC(C[N+](C)(C)C)O)O6)(CCCCN(CC%13O[N+](C)(C)C%13)CC(C[N+](C)(C)C)O)O2,*CC*,*CC*,5,0,0,N/A,0,N/A,100,1,60,4.47,OHCond(mS/cm),0,70.56,https://doi.org/10.1016/j.memsci.2019.117314
PPO,TMA-QPOSS-3,N/A,Cc1cc(*)cc(C[N+](C)(C)C)c1O*.[Br-],Cc1cc(*)cc(C)c1O*,*CC*,37,63,0,QA-Silsesquioxane,N/A,OC(C[N+](C)(C)C)CN(CC1O[N+](C)(C)C1)CCCC[Si]23O[Si]4(CCCCN(CC5O[N+](C)(C)C5)CC(C[N+](C)(C)C)O)O[Si]6(CCCCN(CC7O[N+](C)(C)C7)CC(C[N+](C)(C)C)O)O[Si](O[Si]8(CCCCN(CC9O[N+](C)(C)C9)CC(C[N+](C)(C)C)O)O[Si](O[Si](O[Si](O8)(CCCCN(CC%10O[N+](C)(C)C%10)CC(C[N+](C)(C)C)O)O3)(CCCCN(CC%11O[N+](C)(C)C%11)CC(C[N+](C)(C)C)O)O4)(CCCCN(CC%12O[N+](C)(C)C%12)CC(C[N+](C)(C)C)O)O6)(CCCCN(CC%13O[N+](C)(C)C%13)CC(C[N+](C)(C)C)O)O2,*CC*,*CC*,3,0,0,N/A,0,N/A,100,1,60,4.81,OHCond(mS/cm),0,71.27,https://doi.org/10.1016/j.memsci.2019.117314
PPO,TMA-QPOSS-5,N/A,Cc1cc(*)cc(C[N+](C)(C)C)c1O*.[Br-],Cc1cc(*)cc(C)c1O*,*CC*,37,63,0,QA-Silsesquioxane,N/A,OC(C[N+](C)(C)C)CN(CC1O[N+](C)(C)C1)CCCC[Si]23O[Si]4(CCCCN(CC5O[N+](C)(C)C5)CC(C[N+](C)(C)C)O)O[Si]6(CCCCN(CC7O[N+](C)(C)C7)CC(C[N+](C)(C)C)O)O[Si](O[Si]8(CCCCN(CC9O[N+](C)(C)C9)CC(C[N+](C)(C)C)O)O[Si](O[Si](O[Si](O8)(CCCCN(CC%10O[N+](C)(C)C%10)CC(C[N+](C)(C)C)O)O3)(CCCCN(CC%11O[N+](C)(C)C%11)CC(C[N+](C)(C)C)O)O4)(CCCCN(CC%12O[N+](C)(C)C%12)CC(C[N+](C)(C)C)O)O6)(CCCCN(CC%13O[N+](C)(C)C%13)CC(C[N+](C)(C)C)O)O2,*CC*,*CC*,5,0,0,KOH,1,80,100,1,80,,OHCond(mS/cm),25,72.58,https://doi.org/10.1016/j.memsci.2019.117314
PPO,TMA,N/A,Cc1cc(*)cc(C[N+](C)(C)C)c1O*.[Br-],Cc1cc(*)cc(C)c1O*,*CC*,37,63,0,N/A,N/A,*CC*,*CC*,*CC*,0,0,0,KOH,1,80,100,1,80,,OHCond(mS/cm),800,76.09,https://doi.org/10.1016/j.memsci.2019.117314
PPO,TMA-QPOSS-5,N/A,Cc1cc(*)cc(C[N+](C)(C)C)c1O*.[Br-],Cc1cc(*)cc(C)c1O*,*CC*,37,63,0,QA-Silsesquioxane,N/A,OC(C[N+](C)(C)C)CN(CC1O[N+](C)(C)C1)CCCC[Si]23O[Si]4(CCCCN(CC5O[N+](C)(C)C5)CC(C[N+](C)(C)C)O)O[Si]6(CCCCN(CC7O[N+](C)(C)C7)CC(C[N+](C)(C)C)O)O[Si](O[Si]8(CCCCN(CC9O[N+](C)(C)C9)CC(C[N+](C)(C)C)O)O[Si](O[Si](O[Si](O8)(CCCCN(CC%10O[N+](C)(C)C%10)CC(C[N+](C)(C)C)O)O3)(CCCCN(CC%11O[N+](C)(C)C%11)CC(C[N+](C)(C)C)O)O4)(CCCCN(CC%12O[N+](C)(C)C%12)CC(C[N+](C)(C)C)O)O6)(CCCCN(CC%13O[N+](C)(C)C%13)CC(C[N+](C)(C)C)O)O2,*CC*,*CC*,5,0,0,KOH,1,80,100,1,80,4.47,OHCond(mS/cm),0,79.55,https://doi.org/10.1016/j.memsci.2019.117314
PPO,TMA-QPOSS-5,N/A,Cc1cc(*)cc(C[N+](C)(C)C)c1O*.[Br-],Cc1cc(*)cc(C)c1O*,*CC*,37,63,0,QA-Silsesquioxane,N/A,OC(C[N+](C)(C)C)CN(CC1O[N+](C)(C)C1)CCCC[Si]23O[Si]4(CCCCN(CC5O[N+](C)(C)C5)CC(C[N+](C)(C)C)O)O[Si]6(CCCCN(CC7O[N+](C)(C)C7)CC(C[N+](C)(C)C)O)O[Si](O[Si]8(CCCCN(CC9O[N+](C)(C)C9)CC(C[N+](C)(C)C)O)O[Si](O[Si](O[Si](O8)(CCCCN(CC%10O[N+](C)(C)C%10)CC(C[N+](C)(C)C)O)O3)(CCCCN(CC%11O[N+](C)(C)C%11)CC(C[N+](C)(C)C)O)O4)(CCCCN(CC%12O[N+](C)(C)C%12)CC(C[N+](C)(C)C)O)O6)(CCCCN(CC%13O[N+](C)(C)C%13)CC(C[N+](C)(C)C)O)O2,*CC*,*CC*,5,0,0,N/A,0,N/A,100,1,80,4.47,OHCond(mS/cm),0,79.81,https://doi.org/10.1016/j.memsci.2019.117314
PPO,TMA-QPOSS-3,N/A,Cc1cc(*)cc(C[N+](C)(C)C)c1O*.[Br-],Cc1cc(*)cc(C)c1O*,*CC*,37,63,0,QA-Silsesquioxane,N/A,OC(C[N+](C)(C)C)CN(CC1O[N+](C)(C)C1)CCCC[Si]23O[Si]4(CCCCN(CC5O[N+](C)(C)C5)CC(C[N+](C)(C)C)O)O[Si]6(CCCCN(CC7O[N+](C)(C)C7)CC(C[N+](C)(C)C)O)O[Si](O[Si]8(CCCCN(CC9O[N+](C)(C)C9)CC(C[N+](C)(C)C)O)O[Si](O[Si](O[Si](O8)(CCCCN(CC%10O[N+](C)(C)C%10)CC(C[N+](C)(C)C)O)O3)(CCCCN(CC%11O[N+](C)(C)C%11)CC(C[N+](C)(C)C)O)O4)(CCCCN(CC%12O[N+](C)(C)C%12)CC(C[N+](C)(C)C)O)O6)(CCCCN(CC%13O[N+](C)(C)C%13)CC(C[N+](C)(C)C)O)O2,*CC*,*CC*,3,0,0,KOH,1,80,100,1,80,4.81,OHCond(mS/cm),0,87.27,https://doi.org/10.1016/j.memsci.2019.117314
PPO,TMA-QPOSS-1,N/A,Cc1cc(*)cc(C[N+](C)(C)C)c1O*.[Br-],Cc1cc(*)cc(C)c1O*,*CC*,37,63,0,QA-Silsesquioxane,N/A,OC(C[N+](C)(C)C)CN(CC1O[N+](C)(C)C1)CCCC[Si]23O[Si]4(CCCCN(CC5O[N+](C)(C)C5)CC(C[N+](C)(C)C)O)O[Si]6(CCCCN(CC7O[N+](C)(C)C7)CC(C[N+](C)(C)C)O)O[Si](O[Si]8(CCCCN(CC9O[N+](C)(C)C9)CC(C[N+](C)(C)C)O)O[Si](O[Si](O[Si](O8)(CCCCN(CC%10O[N+](C)(C)C%10)CC(C[N+](C)(C)C)O)O3)(CCCCN(CC%11O[N+](C)(C)C%11)CC(C[N+](C)(C)C)O)O4)(CCCCN(CC%12O[N+](C)(C)C%12)CC(C[N+](C)(C)C)O)O6)(CCCCN(CC%13O[N+](C)(C)C%13)CC(C[N+](C)(C)C)O)O2,*CC*,*CC*,1,0,0,KOH,1,80,100,1,80,,OHCond(mS/cm),25,87.39,https://doi.org/10.1016/j.memsci.2019.117314
PPO,TMA-QPOSS-3,N/A,Cc1cc(*)cc(C[N+](C)(C)C)c1O*.[Br-],Cc1cc(*)cc(C)c1O*,*CC*,37,63,0,QA-Silsesquioxane,N/A,OC(C[N+](C)(C)C)CN(CC1O[N+](C)(C)C1)CCCC[Si]23O[Si]4(CCCCN(CC5O[N+](C)(C)C5)CC(C[N+](C)(C)C)O)O[Si]6(CCCCN(CC7O[N+](C)(C)C7)CC(C[N+](C)(C)C)O)O[Si](O[Si]8(CCCCN(CC9O[N+](C)(C)C9)CC(C[N+](C)(C)C)O)O[Si](O[Si](O[Si](O8)(CCCCN(CC%10O[N+](C)(C)C%10)CC(C[N+](C)(C)C)O)O3)(CCCCN(CC%11O[N+](C)(C)C%11)CC(C[N+](C)(C)C)O)O4)(CCCCN(CC%12O[N+](C)(C)C%12)CC(C[N+](C)(C)C)O)O6)(CCCCN(CC%13O[N+](C)(C)C%13)CC(C[N+](C)(C)C)O)O2,*CC*,*CC*,3,0,0,N/A,0,N/A,100,1,80,4.81,OHCond(mS/cm),0,87.63,https://doi.org/10.1016/j.memsci.2019.117314
PPO,TMA-QPOSS-5,N/A,Cc1cc(*)cc(C[N+](C)(C)C)c1O*.[Br-],Cc1cc(*)cc(C)c1O*,*CC*,37,63,0,QA-Silsesquioxane,N/A,OC(C[N+](C)(C)C)CN(CC1O[N+](C)(C)C1)CCCC[Si]23O[Si]4(CCCCN(CC5O[N+](C)(C)C5)CC(C[N+](C)(C)C)O)O[Si]6(CCCCN(CC7O[N+](C)(C)C7)CC(C[N+](C)(C)C)O)O[Si](O[Si]8(CCCCN(CC9O[N+](C)(C)C9)CC(C[N+](C)(C)C)O)O[Si](O[Si](O[Si](O8)(CCCCN(CC%10O[N+](C)(C)C%10)CC(C[N+](C)(C)C)O)O3)(CCCCN(CC%11O[N+](C)(C)C%11)CC(C[N+](C)(C)C)O)O4)(CCCCN(CC%12O[N+](C)(C)C%12)CC(C[N+](C)(C)C)O)O6)(CCCCN(CC%13O[N+](C)(C)C%13)CC(C[N+](C)(C)C)O)O2,*CC*,*CC*,5,0,0,KOH,1,80,100,1,80,,OHCond(mS/cm),1200,88.03,https://doi.org/10.1016/j.memsci.2019.117314
PPO,TMA-QPOSS-3,N/A,Cc1cc(*)cc(C[N+](C)(C)C)c1O*.[Br-],Cc1cc(*)cc(C)c1O*,*CC*,37,63,0,QA-Silsesquioxane,N/A,OC(C[N+](C)(C)C)CN(CC1O[N+](C)(C)C1)CCCC[Si]23O[Si]4(CCCCN(CC5O[N+](C)(C)C5)CC(C[N+](C)(C)C)O)O[Si]6(CCCCN(CC7O[N+](C)(C)C7)CC(C[N+](C)(C)C)O)O[Si](O[Si]8(CCCCN(CC9O[N+](C)(C)C9)CC(C[N+](C)(C)C)O)O[Si](O[Si](O[Si](O8)(CCCCN(CC%10O[N+](C)(C)C%10)CC(C[N+](C)(C)C)O)O3)(CCCCN(CC%11O[N+](C)(C)C%11)CC(C[N+](C)(C)C)O)O4)(CCCCN(CC%12O[N+](C)(C)C%12)CC(C[N+](C)(C)C)O)O6)(CCCCN(CC%13O[N+](C)(C)C%13)CC(C[N+](C)(C)C)O)O2,*CC*,*CC*,3,0,0,KOH,1,80,100,1,80,4.81,OHCond(mS/cm),1200,88.69,https://doi.org/10.1016/j.memsci.2019.117314
PPO,TMA-QPOSS-5,N/A,Cc1cc(*)cc(C[N+](C)(C)C)c1O*.[Br-],Cc1cc(*)cc(C)c1O*,*CC*,37,63,0,QA-Silsesquioxane,N/A,OC(C[N+](C)(C)C)CN(CC1O[N+](C)(C)C1)CCCC[Si]23O[Si]4(CCCCN(CC5O[N+](C)(C)C5)CC(C[N+](C)(C)C)O)O[Si]6(CCCCN(CC7O[N+](C)(C)C7)CC(C[N+](C)(C)C)O)O[Si](O[Si]8(CCCCN(CC9O[N+](C)(C)C9)CC(C[N+](C)(C)C)O)O[Si](O[Si](O[Si](O8)(CCCCN(CC%10O[N+](C)(C)C%10)CC(C[N+](C)(C)C)O)O3)(CCCCN(CC%11O[N+](C)(C)C%11)CC(C[N+](C)(C)C)O)O4)(CCCCN(CC%12O[N+](C)(C)C%12)CC(C[N+](C)(C)C)O)O6)(CCCCN(CC%13O[N+](C)(C)C%13)CC(C[N+](C)(C)C)O)O2,*CC*,*CC*,5,0,0,KOH,1,80,100,1,80,,OHCond(mS/cm),100,90.72,https://doi.org/10.1016/j.memsci.2019.117314
PPO,TMA,N/A,Cc1cc(*)cc(C[N+](C)(C)C)c1O*.[Br-],Cc1cc(*)cc(C)c1O*,*CC*,37,63,0,N/A,N/A,*CC*,*CC*,*CC*,0,0,0,KOH,1,80,100,1,80,,OHCond(mS/cm),100,91.86,https://doi.org/10.1016/j.memsci.2019.117314
PPO,TMA-QPOSS-3,N/A,Cc1cc(*)cc(C[N+](C)(C)C)c1O*.[Br-],Cc1cc(*)cc(C)c1O*,*CC*,37,63,0,QA-Silsesquioxane,N/A,OC(C[N+](C)(C)C)CN(CC1O[N+](C)(C)C1)CCCC[Si]23O[Si]4(CCCCN(CC5O[N+](C)(C)C5)CC(C[N+](C)(C)C)O)O[Si]6(CCCCN(CC7O[N+](C)(C)C7)CC(C[N+](C)(C)C)O)O[Si](O[Si]8(CCCCN(CC9O[N+](C)(C)C9)CC(C[N+](C)(C)C)O)O[Si](O[Si](O[Si](O8)(CCCCN(CC%10O[N+](C)(C)C%10)CC(C[N+](C)(C)C)O)O3)(CCCCN(CC%11O[N+](C)(C)C%11)CC(C[N+](C)(C)C)O)O4)(CCCCN(CC%12O[N+](C)(C)C%12)CC(C[N+](C)(C)C)O)O6)(CCCCN(CC%13O[N+](C)(C)C%13)CC(C[N+](C)(C)C)O)O2,*CC*,*CC*,3,0,0,KOH,1,80,100,1,80,,OHCond(mS/cm),25,93.06,https://doi.org/10.1016/j.memsci.2019.117314
PPO,TMA-QPOSS-3,N/A,Cc1cc(*)cc(C[N+](C)(C)C)c1O*.[Br-],Cc1cc(*)cc(C)c1O*,*CC*,37,63,0,QA-Silsesquioxane,N/A,OC(C[N+](C)(C)C)CN(CC1O[N+](C)(C)C1)CCCC[Si]23O[Si]4(CCCCN(CC5O[N+](C)(C)C5)CC(C[N+](C)(C)C)O)O[Si]6(CCCCN(CC7O[N+](C)(C)C7)CC(C[N+](C)(C)C)O)O[Si](O[Si]8(CCCCN(CC9O[N+](C)(C)C9)CC(C[N+](C)(C)C)O)O[Si](O[Si](O[Si](O8)(CCCCN(CC%10O[N+](C)(C)C%10)CC(C[N+](C)(C)C)O)O3)(CCCCN(CC%11O[N+](C)(C)C%11)CC(C[N+](C)(C)C)O)O4)(CCCCN(CC%12O[N+](C)(C)C%12)CC(C[N+](C)(C)C)O)O6)(CCCCN(CC%13O[N+](C)(C)C%13)CC(C[N+](C)(C)C)O)O2,*CC*,*CC*,3,0,0,KOH,1,80,100,1,80,,OHCond(mS/cm),800,101.21,https://doi.org/10.1016/j.memsci.2019.117314
PPO,TMA-QPOSS-5,N/A,Cc1cc(*)cc(C[N+](C)(C)C)c1O*.[Br-],Cc1cc(*)cc(C)c1O*,*CC*,37,63,0,QA-Silsesquioxane,N/A,OC(C[N+](C)(C)C)CN(CC1O[N+](C)(C)C1)CCCC[Si]23O[Si]4(CCCCN(CC5O[N+](C)(C)C5)CC(C[N+](C)(C)C)O)O[Si]6(CCCCN(CC7O[N+](C)(C)C7)CC(C[N+](C)(C)C)O)O[Si](O[Si]8(CCCCN(CC9O[N+](C)(C)C9)CC(C[N+](C)(C)C)O)O[Si](O[Si](O[Si](O8)(CCCCN(CC%10O[N+](C)(C)C%10)CC(C[N+](C)(C)C)O)O3)(CCCCN(CC%11O[N+](C)(C)C%11)CC(C[N+](C)(C)C)O)O4)(CCCCN(CC%12O[N+](C)(C)C%12)CC(C[N+](C)(C)C)O)O6)(CCCCN(CC%13O[N+](C)(C)C%13)CC(C[N+](C)(C)C)O)O2,*CC*,*CC*,5,0,0,KOH,1,80,100,1,80,,OHCond(mS/cm),800,119,https://doi.org/10.1016/j.memsci.2019.117314
PPO,TMA-QPOSS-1,N/A,Cc1cc(*)cc(C[N+](C)(C)C)c1O*.[Br-],Cc1cc(*)cc(C)c1O*,*CC*,37,63,0,QA-Silsesquioxane,N/A,OC(C[N+](C)(C)C)CN(CC1O[N+](C)(C)C1)CCCC[Si]23O[Si]4(CCCCN(CC5O[N+](C)(C)C5)CC(C[N+](C)(C)C)O)O[Si]6(CCCCN(CC7O[N+](C)(C)C7)CC(C[N+](C)(C)C)O)O[Si](O[Si]8(CCCCN(CC9O[N+](C)(C)C9)CC(C[N+](C)(C)C)O)O[Si](O[Si](O[Si](O8)(CCCCN(CC%10O[N+](C)(C)C%10)CC(C[N+](C)(C)C)O)O3)(CCCCN(CC%11O[N+](C)(C)C%11)CC(C[N+](C)(C)C)O)O4)(CCCCN(CC%12O[N+](C)(C)C%12)CC(C[N+](C)(C)C)O)O6)(CCCCN(CC%13O[N+](C)(C)C%13)CC(C[N+](C)(C)C)O)O2,*CC*,*CC*,1,0,0,KOH,1,80,100,1,80,3.95,OHCond(mS/cm),1200,128.64,https://doi.org/10.1016/j.memsci.2019.117314
PPO,TMA-QPOSS-1,N/A,Cc1cc(*)cc(C[N+](C)(C)C)c1O*.[Br-],Cc1cc(*)cc(C)c1O*,*CC*,37,63,0,QA-Silsesquioxane,N/A,OC(C[N+](C)(C)C)CN(CC1O[N+](C)(C)C1)CCCC[Si]23O[Si]4(CCCCN(CC5O[N+](C)(C)C5)CC(C[N+](C)(C)C)O)O[Si]6(CCCCN(CC7O[N+](C)(C)C7)CC(C[N+](C)(C)C)O)O[Si](O[Si]8(CCCCN(CC9O[N+](C)(C)C9)CC(C[N+](C)(C)C)O)O[Si](O[Si](O[Si](O8)(CCCCN(CC%10O[N+](C)(C)C%10)CC(C[N+](C)(C)C)O)O3)(CCCCN(CC%11O[N+](C)(C)C%11)CC(C[N+](C)(C)C)O)O4)(CCCCN(CC%12O[N+](C)(C)C%12)CC(C[N+](C)(C)C)O)O6)(CCCCN(CC%13O[N+](C)(C)C%13)CC(C[N+](C)(C)C)O)O2,*CC*,*CC*,1,0,0,KOH,1,80,100,1,80,,OHCond(mS/cm),800,132.71,https://doi.org/10.1016/j.memsci.2019.117314
PPO,TMA,N/A,Cc1cc(*)cc(C[N+](C)(C)C)c1O*.[Br-],Cc1cc(*)cc(C)c1O*,*CC*,37,63,0,N/A,N/A,*CC*,*CC*,*CC*,0,0,0,KOH,1,80,100,1,80,,OHCond(mS/cm),700,134.11,https://doi.org/10.1016/j.memsci.2019.117314
PPO,TMA-QPOSS-1,N/A,Cc1cc(*)cc(C[N+](C)(C)C)c1O*.[Br-],Cc1cc(*)cc(C)c1O*,*CC*,37,63,0,QA-Silsesquioxane,N/A,OC(C[N+](C)(C)C)CN(CC1O[N+](C)(C)C1)CCCC[Si]23O[Si]4(CCCCN(CC5O[N+](C)(C)C5)CC(C[N+](C)(C)C)O)O[Si]6(CCCCN(CC7O[N+](C)(C)C7)CC(C[N+](C)(C)C)O)O[Si](O[Si]8(CCCCN(CC9O[N+](C)(C)C9)CC(C[N+](C)(C)C)O)O[Si](O[Si](O[Si](O8)(CCCCN(CC%10O[N+](C)(C)C%10)CC(C[N+](C)(C)C)O)O3)(CCCCN(CC%11O[N+](C)(C)C%11)CC(C[N+](C)(C)C)O)O4)(CCCCN(CC%12O[N+](C)(C)C%12)CC(C[N+](C)(C)C)O)O6)(CCCCN(CC%13O[N+](C)(C)C%13)CC(C[N+](C)(C)C)O)O2,*CC*,*CC*,1,0,0,KOH,1,80,100,1,80,,OHCond(mS/cm),700,136.85,https://doi.org/10.1016/j.memsci.2019.117314
PPO,TMA-QPOSS-5,N/A,Cc1cc(*)cc(C[N+](C)(C)C)c1O*.[Br-],Cc1cc(*)cc(C)c1O*,*CC*,37,63,0,QA-Silsesquioxane,N/A,OC(C[N+](C)(C)C)CN(CC1O[N+](C)(C)C1)CCCC[Si]23O[Si]4(CCCCN(CC5O[N+](C)(C)C5)CC(C[N+](C)(C)C)O)O[Si]6(CCCCN(CC7O[N+](C)(C)C7)CC(C[N+](C)(C)C)O)O[Si](O[Si]8(CCCCN(CC9O[N+](C)(C)C9)CC(C[N+](C)(C)C)O)O[Si](O[Si](O[Si](O8)(CCCCN(CC%10O[N+](C)(C)C%10)CC(C[N+](C)(C)C)O)O3)(CCCCN(CC%11O[N+](C)(C)C%11)CC(C[N+](C)(C)C)O)O4)(CCCCN(CC%12O[N+](C)(C)C%12)CC(C[N+](C)(C)C)O)O6)(CCCCN(CC%13O[N+](C)(C)C%13)CC(C[N+](C)(C)C)O)O2,*CC*,*CC*,5,0,0,KOH,1,80,100,1,80,,OHCond(mS/cm),700,136.87,https://doi.org/10.1016/j.memsci.2019.117314
PPO,TMA-QPOSS-1,N/A,Cc1cc(*)cc(C[N+](C)(C)C)c1O*.[Br-],Cc1cc(*)cc(C)c1O*,*CC*,37,63,0,QA-Silsesquioxane,N/A,OC(C[N+](C)(C)C)CN(CC1O[N+](C)(C)C1)CCCC[Si]23O[Si]4(CCCCN(CC5O[N+](C)(C)C5)CC(C[N+](C)(C)C)O)O[Si]6(CCCCN(CC7O[N+](C)(C)C7)CC(C[N+](C)(C)C)O)O[Si](O[Si]8(CCCCN(CC9O[N+](C)(C)C9)CC(C[N+](C)(C)C)O)O[Si](O[Si](O[Si](O8)(CCCCN(CC%10O[N+](C)(C)C%10)CC(C[N+](C)(C)C)O)O3)(CCCCN(CC%11O[N+](C)(C)C%11)CC(C[N+](C)(C)C)O)O4)(CCCCN(CC%12O[N+](C)(C)C%12)CC(C[N+](C)(C)C)O)O6)(CCCCN(CC%13O[N+](C)(C)C%13)CC(C[N+](C)(C)C)O)O2,*CC*,*CC*,1,0,0,KOH,1,80,100,1,80,,OHCond(mS/cm),100,137.91,https://doi.org/10.1016/j.memsci.2019.117314
PPO,TMA,N/A,Cc1cc(*)cc(C[N+](C)(C)C)c1O*.[Br-],Cc1cc(*)cc(C)c1O*,*CC*,37,63,0,N/A,N/A,*CC*,*CC*,*CC*,0,0,0,KOH,1,80,100,1,80,,OHCond(mS/cm),500,140.48,https://doi.org/10.1016/j.memsci.2019.117314
PPO,TMA,N/A,Cc1cc(*)cc(C[N+](C)(C)C)c1O*.[Br-],Cc1cc(*)cc(C)c1O*,*CC*,37,63,0,N/A,N/A,*CC*,*CC*,*CC*,0,0,0,KOH,1,80,100,1,80,,OHCond(mS/cm),200,142.16,https://doi.org/10.1016/j.memsci.2019.117314
PPO,TMA-QPOSS-1,N/A,Cc1cc(*)cc(C[N+](C)(C)C)c1O*.[Br-],Cc1cc(*)cc(C)c1O*,*CC*,37,63,0,QA-Silsesquioxane,N/A,OC(C[N+](C)(C)C)CN(CC1O[N+](C)(C)C1)CCCC[Si]23O[Si]4(CCCCN(CC5O[N+](C)(C)C5)CC(C[N+](C)(C)C)O)O[Si]6(CCCCN(CC7O[N+](C)(C)C7)CC(C[N+](C)(C)C)O)O[Si](O[Si]8(CCCCN(CC9O[N+](C)(C)C9)CC(C[N+](C)(C)C)O)O[Si](O[Si](O[Si](O8)(CCCCN(CC%10O[N+](C)(C)C%10)CC(C[N+](C)(C)C)O)O3)(CCCCN(CC%11O[N+](C)(C)C%11)CC(C[N+](C)(C)C)O)O4)(CCCCN(CC%12O[N+](C)(C)C%12)CC(C[N+](C)(C)C)O)O6)(CCCCN(CC%13O[N+](C)(C)C%13)CC(C[N+](C)(C)C)O)O2,*CC*,*CC*,1,0,0,KOH,1,80,100,1,80,,OHCond(mS/cm),500,156.58,https://doi.org/10.1016/j.memsci.2019.117314
PPO,TMA-QPOSS-1,N/A,Cc1cc(*)cc(C[N+](C)(C)C)c1O*.[Br-],Cc1cc(*)cc(C)c1O*,*CC*,37,63,0,QA-Silsesquioxane,N/A,OC(C[N+](C)(C)C)CN(CC1O[N+](C)(C)C1)CCCC[Si]23O[Si]4(CCCCN(CC5O[N+](C)(C)C5)CC(C[N+](C)(C)C)O)O[Si]6(CCCCN(CC7O[N+](C)(C)C7)CC(C[N+](C)(C)C)O)O[Si](O[Si]8(CCCCN(CC9O[N+](C)(C)C9)CC(C[N+](C)(C)C)O)O[Si](O[Si](O[Si](O8)(CCCCN(CC%10O[N+](C)(C)C%10)CC(C[N+](C)(C)C)O)O3)(CCCCN(CC%11O[N+](C)(C)C%11)CC(C[N+](C)(C)C)O)O4)(CCCCN(CC%12O[N+](C)(C)C%12)CC(C[N+](C)(C)C)O)O6)(CCCCN(CC%13O[N+](C)(C)C%13)CC(C[N+](C)(C)C)O)O2,*CC*,*CC*,1,0,0,KOH,1,80,100,1,80,,OHCond(mS/cm),200,157.82,https://doi.org/10.1016/j.memsci.2019.117314
PPO,TMA-QPOSS-3,N/A,Cc1cc(*)cc(C[N+](C)(C)C)c1O*.[Br-],Cc1cc(*)cc(C)c1O*,*CC*,37,63,0,QA-Silsesquioxane,N/A,OC(C[N+](C)(C)C)CN(CC1O[N+](C)(C)C1)CCCC[Si]23O[Si]4(CCCCN(CC5O[N+](C)(C)C5)CC(C[N+](C)(C)C)O)O[Si]6(CCCCN(CC7O[N+](C)(C)C7)CC(C[N+](C)(C)C)O)O[Si](O[Si]8(CCCCN(CC9O[N+](C)(C)C9)CC(C[N+](C)(C)C)O)O[Si](O[Si](O[Si](O8)(CCCCN(CC%10O[N+](C)(C)C%10)CC(C[N+](C)(C)C)O)O3)(CCCCN(CC%11O[N+](C)(C)C%11)CC(C[N+](C)(C)C)O)O4)(CCCCN(CC%12O[N+](C)(C)C%12)CC(C[N+](C)(C)C)O)O6)(CCCCN(CC%13O[N+](C)(C)C%13)CC(C[N+](C)(C)C)O)O2,*CC*,*CC*,3,0,0,KOH,1,80,100,1,80,,OHCond(mS/cm),100,162.89,https://doi.org/10.1016/j.memsci.2019.117314
PPO,TMA-QPOSS-5,N/A,Cc1cc(*)cc(C[N+](C)(C)C)c1O*.[Br-],Cc1cc(*)cc(C)c1O*,*CC*,37,63,0,QA-Silsesquioxane,N/A,OC(C[N+](C)(C)C)CN(CC1O[N+](C)(C)C1)CCCC[Si]23O[Si]4(CCCCN(CC5O[N+](C)(C)C5)CC(C[N+](C)(C)C)O)O[Si]6(CCCCN(CC7O[N+](C)(C)C7)CC(C[N+](C)(C)C)O)O[Si](O[Si]8(CCCCN(CC9O[N+](C)(C)C9)CC(C[N+](C)(C)C)O)O[Si](O[Si](O[Si](O8)(CCCCN(CC%10O[N+](C)(C)C%10)CC(C[N+](C)(C)C)O)O3)(CCCCN(CC%11O[N+](C)(C)C%11)CC(C[N+](C)(C)C)O)O4)(CCCCN(CC%12O[N+](C)(C)C%12)CC(C[N+](C)(C)C)O)O6)(CCCCN(CC%13O[N+](C)(C)C%13)CC(C[N+](C)(C)C)O)O2,*CC*,*CC*,5,0,0,KOH,1,80,100,1,80,,OHCond(mS/cm),200,167.74,https://doi.org/10.1016/j.memsci.2019.117314
PPO,TMA-QPOSS-3,N/A,Cc1cc(*)cc(C[N+](C)(C)C)c1O*.[Br-],Cc1cc(*)cc(C)c1O*,*CC*,37,63,0,QA-Silsesquioxane,N/A,OC(C[N+](C)(C)C)CN(CC1O[N+](C)(C)C1)CCCC[Si]23O[Si]4(CCCCN(CC5O[N+](C)(C)C5)CC(C[N+](C)(C)C)O)O[Si]6(CCCCN(CC7O[N+](C)(C)C7)CC(C[N+](C)(C)C)O)O[Si](O[Si]8(CCCCN(CC9O[N+](C)(C)C9)CC(C[N+](C)(C)C)O)O[Si](O[Si](O[Si](O8)(CCCCN(CC%10O[N+](C)(C)C%10)CC(C[N+](C)(C)C)O)O3)(CCCCN(CC%11O[N+](C)(C)C%11)CC(C[N+](C)(C)C)O)O4)(CCCCN(CC%12O[N+](C)(C)C%12)CC(C[N+](C)(C)C)O)O6)(CCCCN(CC%13O[N+](C)(C)C%13)CC(C[N+](C)(C)C)O)O2,*CC*,*CC*,3,0,0,KOH,1,80,100,1,80,,OHCond(mS/cm),700,168.85,https://doi.org/10.1016/j.memsci.2019.117314
PPO,TMA-QPOSS-3,N/A,Cc1cc(*)cc(C[N+](C)(C)C)c1O*.[Br-],Cc1cc(*)cc(C)c1O*,*CC*,37,63,0,QA-Silsesquioxane,N/A,OC(C[N+](C)(C)C)CN(CC1O[N+](C)(C)C1)CCCC[Si]23O[Si]4(CCCCN(CC5O[N+](C)(C)C5)CC(C[N+](C)(C)C)O)O[Si]6(CCCCN(CC7O[N+](C)(C)C7)CC(C[N+](C)(C)C)O)O[Si](O[Si]8(CCCCN(CC9O[N+](C)(C)C9)CC(C[N+](C)(C)C)O)O[Si](O[Si](O[Si](O8)(CCCCN(CC%10O[N+](C)(C)C%10)CC(C[N+](C)(C)C)O)O3)(CCCCN(CC%11O[N+](C)(C)C%11)CC(C[N+](C)(C)C)O)O4)(CCCCN(CC%12O[N+](C)(C)C%12)CC(C[N+](C)(C)C)O)O6)(CCCCN(CC%13O[N+](C)(C)C%13)CC(C[N+](C)(C)C)O)O2,*CC*,*CC*,3,0,0,KOH,1,80,100,1,80,,OHCond(mS/cm),500,191.94,https://doi.org/10.1016/j.memsci.2019.117314
PPO,TMA-QPOSS-5,N/A,Cc1cc(*)cc(C[N+](C)(C)C)c1O*.[Br-],Cc1cc(*)cc(C)c1O*,*CC*,37,63,0,QA-Silsesquioxane,N/A,OC(C[N+](C)(C)C)CN(CC1O[N+](C)(C)C1)CCCC[Si]23O[Si]4(CCCCN(CC5O[N+](C)(C)C5)CC(C[N+](C)(C)C)O)O[Si]6(CCCCN(CC7O[N+](C)(C)C7)CC(C[N+](C)(C)C)O)O[Si](O[Si]8(CCCCN(CC9O[N+](C)(C)C9)CC(C[N+](C)(C)C)O)O[Si](O[Si](O[Si](O8)(CCCCN(CC%10O[N+](C)(C)C%10)CC(C[N+](C)(C)C)O)O3)(CCCCN(CC%11O[N+](C)(C)C%11)CC(C[N+](C)(C)C)O)O4)(CCCCN(CC%12O[N+](C)(C)C%12)CC(C[N+](C)(C)C)O)O6)(CCCCN(CC%13O[N+](C)(C)C%13)CC(C[N+](C)(C)C)O)O2,*CC*,*CC*,5,0,0,KOH,1,80,100,1,80,,OHCond(mS/cm),500,212.25,https://doi.org/10.1016/j.memsci.2019.117314
PPO,TMA-QPOSS-3,N/A,Cc1cc(*)cc(C[N+](C)(C)C)c1O*.[Br-],Cc1cc(*)cc(C)c1O*,*CC*,37,63,0,QA-Silsesquioxane,N/A,OC(C[N+](C)(C)C)CN(CC1O[N+](C)(C)C1)CCCC[Si]23O[Si]4(CCCCN(CC5O[N+](C)(C)C5)CC(C[N+](C)(C)C)O)O[Si]6(CCCCN(CC7O[N+](C)(C)C7)CC(C[N+](C)(C)C)O)O[Si](O[Si]8(CCCCN(CC9O[N+](C)(C)C9)CC(C[N+](C)(C)C)O)O[Si](O[Si](O[Si](O8)(CCCCN(CC%10O[N+](C)(C)C%10)CC(C[N+](C)(C)C)O)O3)(CCCCN(CC%11O[N+](C)(C)C%11)CC(C[N+](C)(C)C)O)O4)(CCCCN(CC%12O[N+](C)(C)C%12)CC(C[N+](C)(C)C)O)O6)(CCCCN(CC%13O[N+](C)(C)C%13)CC(C[N+](C)(C)C)O)O2,*CC*,*CC*,3,0,0,KOH,1,80,100,1,80,,OHCond(mS/cm),200,246.31,https://doi.org/10.1016/j.memsci.2019.117314
PPO,TMA-QPOSS-5,N/A,Cc1cc(*)cc(C[N+](C)(C)C)c1O*.[Br-],Cc1cc(*)cc(C)c1O*,*CC*,37,63,0,QA-Silsesquioxane,N/A,OC(C[N+](C)(C)C)CN(CC1O[N+](C)(C)C1)CCCC[Si]23O[Si]4(CCCCN(CC5O[N+](C)(C)C5)CC(C[N+](C)(C)C)O)O[Si]6(CCCCN(CC7O[N+](C)(C)C7)CC(C[N+](C)(C)C)O)O[Si](O[Si]8(CCCCN(CC9O[N+](C)(C)C9)CC(C[N+](C)(C)C)O)O[Si](O[Si](O[Si](O8)(CCCCN(CC%10O[N+](C)(C)C%10)CC(C[N+](C)(C)C)O)O3)(CCCCN(CC%11O[N+](C)(C)C%11)CC(C[N+](C)(C)C)O)O4)(CCCCN(CC%12O[N+](C)(C)C%12)CC(C[N+](C)(C)C)O)O6)(CCCCN(CC%13O[N+](C)(C)C%13)CC(C[N+](C)(C)C)O)O2,*CC*,*CC*,5,0,0,N/A,0,N/A,100,1,25,4.47,Swelling(%),0,5.22,https://doi.org/10.1016/j.memsci.2019.117314
PPO,TMA-QPOSS-1,N/A,Cc1cc(*)cc(C[N+](C)(C)C)c1O*.[Br-],Cc1cc(*)cc(C)c1O*,*CC*,37,63,0,QA-Silsesquioxane,N/A,OC(C[N+](C)(C)C)CN(CC1O[N+](C)(C)C1)CCCC[Si]23O[Si]4(CCCCN(CC5O[N+](C)(C)C5)CC(C[N+](C)(C)C)O)O[Si]6(CCCCN(CC7O[N+](C)(C)C7)CC(C[N+](C)(C)C)O)O[Si](O[Si]8(CCCCN(CC9O[N+](C)(C)C9)CC(C[N+](C)(C)C)O)O[Si](O[Si](O[Si](O8)(CCCCN(CC%10O[N+](C)(C)C%10)CC(C[N+](C)(C)C)O)O3)(CCCCN(CC%11O[N+](C)(C)C%11)CC(C[N+](C)(C)C)O)O4)(CCCCN(CC%12O[N+](C)(C)C%12)CC(C[N+](C)(C)C)O)O6)(CCCCN(CC%13O[N+](C)(C)C%13)CC(C[N+](C)(C)C)O)O2,*CC*,*CC*,1,0,0,N/A,0,N/A,100,1,25,3.95,Swelling(%),0,5.32,https://doi.org/10.1016/j.memsci.2019.117314
PPO,TMA-QPOSS-3,N/A,Cc1cc(*)cc(C[N+](C)(C)C)c1O*.[Br-],Cc1cc(*)cc(C)c1O*,*CC*,37,63,0,QA-Silsesquioxane,N/A,OC(C[N+](C)(C)C)CN(CC1O[N+](C)(C)C1)CCCC[Si]23O[Si]4(CCCCN(CC5O[N+](C)(C)C5)CC(C[N+](C)(C)C)O)O[Si]6(CCCCN(CC7O[N+](C)(C)C7)CC(C[N+](C)(C)C)O)O[Si](O[Si]8(CCCCN(CC9O[N+](C)(C)C9)CC(C[N+](C)(C)C)O)O[Si](O[Si](O[Si](O8)(CCCCN(CC%10O[N+](C)(C)C%10)CC(C[N+](C)(C)C)O)O3)(CCCCN(CC%11O[N+](C)(C)C%11)CC(C[N+](C)(C)C)O)O4)(CCCCN(CC%12O[N+](C)(C)C%12)CC(C[N+](C)(C)C)O)O6)(CCCCN(CC%13O[N+](C)(C)C%13)CC(C[N+](C)(C)C)O)O2,*CC*,*CC*,3,0,0,N/A,0,N/A,100,1,25,4.81,Swelling(%),0,6.31,https://doi.org/10.1016/j.memsci.2019.117314
PPO,TMA,N/A,Cc1cc(*)cc(C[N+](C)(C)C)c1O*.[Br-],Cc1cc(*)cc(C)c1O*,*CC*,37,63,0,N/A,N/A,*CC*,*CC*,*CC*,0,0,0,N/A,0,N/A,100,1,25,2.33,Swelling(%),0,7.2,https://doi.org/10.1016/j.memsci.2019.117314
PPO,TMA-QPOSS-5,N/A,Cc1cc(*)cc(C[N+](C)(C)C)c1O*.[Br-],Cc1cc(*)cc(C)c1O*,*CC*,37,63,0,QA-Silsesquioxane,N/A,OC(C[N+](C)(C)C)CN(CC1O[N+](C)(C)C1)CCCC[Si]23O[Si]4(CCCCN(CC5O[N+](C)(C)C5)CC(C[N+](C)(C)C)O)O[Si]6(CCCCN(CC7O[N+](C)(C)C7)CC(C[N+](C)(C)C)O)O[Si](O[Si]8(CCCCN(CC9O[N+](C)(C)C9)CC(C[N+](C)(C)C)O)O[Si](O[Si](O[Si](O8)(CCCCN(CC%10O[N+](C)(C)C%10)CC(C[N+](C)(C)C)O)O3)(CCCCN(CC%11O[N+](C)(C)C%11)CC(C[N+](C)(C)C)O)O4)(CCCCN(CC%12O[N+](C)(C)C%12)CC(C[N+](C)(C)C)O)O6)(CCCCN(CC%13O[N+](C)(C)C%13)CC(C[N+](C)(C)C)O)O2,*CC*,*CC*,5,0,0,N/A,0,N/A,100,1,80,4.47,Swelling(%),0,8.24,https://doi.org/10.1016/j.memsci.2019.117314
PPO,TMA-QPOSS-1,N/A,Cc1cc(*)cc(C[N+](C)(C)C)c1O*.[Br-],Cc1cc(*)cc(C)c1O*,*CC*,37,63,0,QA-Silsesquioxane,N/A,OC(C[N+](C)(C)C)CN(CC1O[N+](C)(C)C1)CCCC[Si]23O[Si]4(CCCCN(CC5O[N+](C)(C)C5)CC(C[N+](C)(C)C)O)O[Si]6(CCCCN(CC7O[N+](C)(C)C7)CC(C[N+](C)(C)C)O)O[Si](O[Si]8(CCCCN(CC9O[N+](C)(C)C9)CC(C[N+](C)(C)C)O)O[Si](O[Si](O[Si](O8)(CCCCN(CC%10O[N+](C)(C)C%10)CC(C[N+](C)(C)C)O)O3)(CCCCN(CC%11O[N+](C)(C)C%11)CC(C[N+](C)(C)C)O)O4)(CCCCN(CC%12O[N+](C)(C)C%12)CC(C[N+](C)(C)C)O)O6)(CCCCN(CC%13O[N+](C)(C)C%13)CC(C[N+](C)(C)C)O)O2,*CC*,*CC*,1,0,0,N/A,0,N/A,100,1,80,3.95,Swelling(%),0,8.57,https://doi.org/10.1016/j.memsci.2019.117314
PPO,TMA-QPOSS-3,N/A,Cc1cc(*)cc(C[N+](C)(C)C)c1O*.[Br-],Cc1cc(*)cc(C)c1O*,*CC*,37,63,0,QA-Silsesquioxane,N/A,OC(C[N+](C)(C)C)CN(CC1O[N+](C)(C)C1)CCCC[Si]23O[Si]4(CCCCN(CC5O[N+](C)(C)C5)CC(C[N+](C)(C)C)O)O[Si]6(CCCCN(CC7O[N+](C)(C)C7)CC(C[N+](C)(C)C)O)O[Si](O[Si]8(CCCCN(CC9O[N+](C)(C)C9)CC(C[N+](C)(C)C)O)O[Si](O[Si](O[Si](O8)(CCCCN(CC%10O[N+](C)(C)C%10)CC(C[N+](C)(C)C)O)O3)(CCCCN(CC%11O[N+](C)(C)C%11)CC(C[N+](C)(C)C)O)O4)(CCCCN(CC%12O[N+](C)(C)C%12)CC(C[N+](C)(C)C)O)O6)(CCCCN(CC%13O[N+](C)(C)C%13)CC(C[N+](C)(C)C)O)O2,*CC*,*CC*,3,0,0,N/A,0,N/A,100,1,80,4.81,Swelling(%),0,9.19,https://doi.org/10.1016/j.memsci.2019.117314
PPO,TMA,N/A,Cc1cc(*)cc(C[N+](C)(C)C)c1O*.[Br-],Cc1cc(*)cc(C)c1O*,*CC*,37,63,0,N/A,N/A,*CC*,*CC*,*CC*,0,0,0,N/A,0,N/A,100,1,80,2.33,Swelling(%),0,11.2,https://doi.org/10.1016/j.memsci.2019.117314
PPO,TMA-QPOSS-5,N/A,Cc1cc(*)cc(C[N+](C)(C)C)c1O*.[Br-],Cc1cc(*)cc(C)c1O*,*CC*,37,63,0,QA-Silsesquioxane,N/A,OC(C[N+](C)(C)C)CN(CC1O[N+](C)(C)C1)CCCC[Si]23O[Si]4(CCCCN(CC5O[N+](C)(C)C5)CC(C[N+](C)(C)C)O)O[Si]6(CCCCN(CC7O[N+](C)(C)C7)CC(C[N+](C)(C)C)O)O[Si](O[Si]8(CCCCN(CC9O[N+](C)(C)C9)CC(C[N+](C)(C)C)O)O[Si](O[Si](O[Si](O8)(CCCCN(CC%10O[N+](C)(C)C%10)CC(C[N+](C)(C)C)O)O3)(CCCCN(CC%11O[N+](C)(C)C%11)CC(C[N+](C)(C)C)O)O4)(CCCCN(CC%12O[N+](C)(C)C%12)CC(C[N+](C)(C)C)O)O6)(CCCCN(CC%13O[N+](C)(C)C%13)CC(C[N+](C)(C)C)O)O2,*CC*,*CC*,5,0,0,N/A,0,N/A,100,1,25,2.33,TS(MPa),0,8.6,https://doi.org/10.1016/j.memsci.2019.117314
PPO,TMA,N/A,Cc1cc(*)cc(C[N+](C)(C)C)c1O*.[Br-],Cc1cc(*)cc(C)c1O*,*CC*,37,63,0,N/A,N/A,*CC*,*CC*,*CC*,0,0,0,N/A,0,N/A,100,1,25,2.33,TS(MPa),0,9.3,https://doi.org/10.1016/j.memsci.2019.117314
PPO,TMA-QPOSS-1,N/A,Cc1cc(*)cc(C[N+](C)(C)C)c1O*.[Br-],Cc1cc(*)cc(C)c1O*,*CC*,37,63,0,QA-Silsesquioxane,N/A,OC(C[N+](C)(C)C)CN(CC1O[N+](C)(C)C1)CCCC[Si]23O[Si]4(CCCCN(CC5O[N+](C)(C)C5)CC(C[N+](C)(C)C)O)O[Si]6(CCCCN(CC7O[N+](C)(C)C7)CC(C[N+](C)(C)C)O)O[Si](O[Si]8(CCCCN(CC9O[N+](C)(C)C9)CC(C[N+](C)(C)C)O)O[Si](O[Si](O[Si](O8)(CCCCN(CC%10O[N+](C)(C)C%10)CC(C[N+](C)(C)C)O)O3)(CCCCN(CC%11O[N+](C)(C)C%11)CC(C[N+](C)(C)C)O)O4)(CCCCN(CC%12O[N+](C)(C)C%12)CC(C[N+](C)(C)C)O)O6)(CCCCN(CC%13O[N+](C)(C)C%13)CC(C[N+](C)(C)C)O)O2,*CC*,*CC*,1,0,0,N/A,0,N/A,100,1,25,2.33,TS(MPa),0,12.9,https://doi.org/10.1016/j.memsci.2019.117314
PPO,TMA-QPOSS-3,N/A,Cc1cc(*)cc(C[N+](C)(C)C)c1O*.[Br-],Cc1cc(*)cc(C)c1O*,*CC*,37,63,0,QA-Silsesquioxane,N/A,OC(C[N+](C)(C)C)CN(CC1O[N+](C)(C)C1)CCCC[Si]23O[Si]4(CCCCN(CC5O[N+](C)(C)C5)CC(C[N+](C)(C)C)O)O[Si]6(CCCCN(CC7O[N+](C)(C)C7)CC(C[N+](C)(C)C)O)O[Si](O[Si]8(CCCCN(CC9O[N+](C)(C)C9)CC(C[N+](C)(C)C)O)O[Si](O[Si](O[Si](O8)(CCCCN(CC%10O[N+](C)(C)C%10)CC(C[N+](C)(C)C)O)O3)(CCCCN(CC%11O[N+](C)(C)C%11)CC(C[N+](C)(C)C)O)O4)(CCCCN(CC%12O[N+](C)(C)C%12)CC(C[N+](C)(C)C)O)O6)(CCCCN(CC%13O[N+](C)(C)C%13)CC(C[N+](C)(C)C)O)O2,*CC*,*CC*,3,0,0,N/A,0,N/A,100,1,20,4.81,TS(MPa),0,15.4,https://doi.org/10.1016/j.memsci.2019.117314
PPO,TMA-QPOSS-1,N/A,Cc1cc(*)cc(C[N+](C)(C)C)c1O*.[Br-],Cc1cc(*)cc(C)c1O*,*CC*,37,63,0,QA-Silsesquioxane,N/A,OC(C[N+](C)(C)C)CN(CC1O[N+](C)(C)C1)CCCC[Si]23O[Si]4(CCCCN(CC5O[N+](C)(C)C5)CC(C[N+](C)(C)C)O)O[Si]6(CCCCN(CC7O[N+](C)(C)C7)CC(C[N+](C)(C)C)O)O[Si](O[Si]8(CCCCN(CC9O[N+](C)(C)C9)CC(C[N+](C)(C)C)O)O[Si](O[Si](O[Si](O8)(CCCCN(CC%10O[N+](C)(C)C%10)CC(C[N+](C)(C)C)O)O3)(CCCCN(CC%11O[N+](C)(C)C%11)CC(C[N+](C)(C)C)O)O4)(CCCCN(CC%12O[N+](C)(C)C%12)CC(C[N+](C)(C)C)O)O6)(CCCCN(CC%13O[N+](C)(C)C%13)CC(C[N+](C)(C)C)O)O2,*CC*,*CC*,1,0,0,N/A,0,N/A,100,1,25,3.95,WU(wt%),0,6.77,https://doi.org/10.1016/j.memsci.2019.117314
PPO,TMA-QPOSS-5,N/A,Cc1cc(*)cc(C[N+](C)(C)C)c1O*.[Br-],Cc1cc(*)cc(C)c1O*,*CC*,37,63,0,QA-Silsesquioxane,N/A,OC(C[N+](C)(C)C)CN(CC1O[N+](C)(C)C1)CCCC[Si]23O[Si]4(CCCCN(CC5O[N+](C)(C)C5)CC(C[N+](C)(C)C)O)O[Si]6(CCCCN(CC7O[N+](C)(C)C7)CC(C[N+](C)(C)C)O)O[Si](O[Si]8(CCCCN(CC9O[N+](C)(C)C9)CC(C[N+](C)(C)C)O)O[Si](O[Si](O[Si](O8)(CCCCN(CC%10O[N+](C)(C)C%10)CC(C[N+](C)(C)C)O)O3)(CCCCN(CC%11O[N+](C)(C)C%11)CC(C[N+](C)(C)C)O)O4)(CCCCN(CC%12O[N+](C)(C)C%12)CC(C[N+](C)(C)C)O)O6)(CCCCN(CC%13O[N+](C)(C)C%13)CC(C[N+](C)(C)C)O)O2,*CC*,*CC*,5,0,0,N/A,0,N/A,100,1,25,4.47,WU(wt%),0,7.91,https://doi.org/10.1016/j.memsci.2019.117314
PPO,TMA-QPOSS-3,N/A,Cc1cc(*)cc(C[N+](C)(C)C)c1O*.[Br-],Cc1cc(*)cc(C)c1O*,*CC*,37,63,0,QA-Silsesquioxane,N/A,OC(C[N+](C)(C)C)CN(CC1O[N+](C)(C)C1)CCCC[Si]23O[Si]4(CCCCN(CC5O[N+](C)(C)C5)CC(C[N+](C)(C)C)O)O[Si]6(CCCCN(CC7O[N+](C)(C)C7)CC(C[N+](C)(C)C)O)O[Si](O[Si]8(CCCCN(CC9O[N+](C)(C)C9)CC(C[N+](C)(C)C)O)O[Si](O[Si](O[Si](O8)(CCCCN(CC%10O[N+](C)(C)C%10)CC(C[N+](C)(C)C)O)O3)(CCCCN(CC%11O[N+](C)(C)C%11)CC(C[N+](C)(C)C)O)O4)(CCCCN(CC%12O[N+](C)(C)C%12)CC(C[N+](C)(C)C)O)O6)(CCCCN(CC%13O[N+](C)(C)C%13)CC(C[N+](C)(C)C)O)O2,*CC*,*CC*,3,0,0,N/A,0,N/A,100,1,25,4.81,WU(wt%),0,8.18,https://doi.org/10.1016/j.memsci.2019.117314
PPO,TMA-QPOSS-1,N/A,Cc1cc(*)cc(C[N+](C)(C)C)c1O*.[Br-],Cc1cc(*)cc(C)c1O*,*CC*,37,63,0,QA-Silsesquioxane,N/A,OC(C[N+](C)(C)C)CN(CC1O[N+](C)(C)C1)CCCC[Si]23O[Si]4(CCCCN(CC5O[N+](C)(C)C5)CC(C[N+](C)(C)C)O)O[Si]6(CCCCN(CC7O[N+](C)(C)C7)CC(C[N+](C)(C)C)O)O[Si](O[Si]8(CCCCN(CC9O[N+](C)(C)C9)CC(C[N+](C)(C)C)O)O[Si](O[Si](O[Si](O8)(CCCCN(CC%10O[N+](C)(C)C%10)CC(C[N+](C)(C)C)O)O3)(CCCCN(CC%11O[N+](C)(C)C%11)CC(C[N+](C)(C)C)O)O4)(CCCCN(CC%12O[N+](C)(C)C%12)CC(C[N+](C)(C)C)O)O6)(CCCCN(CC%13O[N+](C)(C)C%13)CC(C[N+](C)(C)C)O)O2,*CC*,*CC*,1,0,0,N/A,0,N/A,100,1,80,3.95,WU(wt%),0,12.39,https://doi.org/10.1016/j.memsci.2019.117314
PPO,TMA-QPOSS-5,N/A,Cc1cc(*)cc(C[N+](C)(C)C)c1O*.[Br-],Cc1cc(*)cc(C)c1O*,*CC*,37,63,0,QA-Silsesquioxane,N/A,OC(C[N+](C)(C)C)CN(CC1O[N+](C)(C)C1)CCCC[Si]23O[Si]4(CCCCN(CC5O[N+](C)(C)C5)CC(C[N+](C)(C)C)O)O[Si]6(CCCCN(CC7O[N+](C)(C)C7)CC(C[N+](C)(C)C)O)O[Si](O[Si]8(CCCCN(CC9O[N+](C)(C)C9)CC(C[N+](C)(C)C)O)O[Si](O[Si](O[Si](O8)(CCCCN(CC%10O[N+](C)(C)C%10)CC(C[N+](C)(C)C)O)O3)(CCCCN(CC%11O[N+](C)(C)C%11)CC(C[N+](C)(C)C)O)O4)(CCCCN(CC%12O[N+](C)(C)C%12)CC(C[N+](C)(C)C)O)O6)(CCCCN(CC%13O[N+](C)(C)C%13)CC(C[N+](C)(C)C)O)O2,*CC*,*CC*,5,0,0,N/A,0,N/A,100,1,80,4.47,WU(wt%),0,15.04,https://doi.org/10.1016/j.memsci.2019.117314
PPO,TMA-QPOSS-3,N/A,Cc1cc(*)cc(C[N+](C)(C)C)c1O*.[Br-],Cc1cc(*)cc(C)c1O*,*CC*,37,63,0,QA-Silsesquioxane,N/A,OC(C[N+](C)(C)C)CN(CC1O[N+](C)(C)C1)CCCC[Si]23O[Si]4(CCCCN(CC5O[N+](C)(C)C5)CC(C[N+](C)(C)C)O)O[Si]6(CCCCN(CC7O[N+](C)(C)C7)CC(C[N+](C)(C)C)O)O[Si](O[Si]8(CCCCN(CC9O[N+](C)(C)C9)CC(C[N+](C)(C)C)O)O[Si](O[Si](O[Si](O8)(CCCCN(CC%10O[N+](C)(C)C%10)CC(C[N+](C)(C)C)O)O3)(CCCCN(CC%11O[N+](C)(C)C%11)CC(C[N+](C)(C)C)O)O4)(CCCCN(CC%12O[N+](C)(C)C%12)CC(C[N+](C)(C)C)O)O6)(CCCCN(CC%13O[N+](C)(C)C%13)CC(C[N+](C)(C)C)O)O2,*CC*,*CC*,3,0,0,N/A,0,N/A,100,1,80,4.81,WU(wt%),0,15.9,https://doi.org/10.1016/j.memsci.2019.117314
PPO,TMA,N/A,Cc1cc(*)cc(C[N+](C)(C)C)c1O*.[Br-],Cc1cc(*)cc(C)c1O*,*CC*,37,63,0,N/A,N/A,*CC*,*CC*,*CC*,0,0,0,N/A,0,N/A,100,1,25,2.33,WU(wt%),0,17.4,https://doi.org/10.1016/j.memsci.2019.117314
PPO,TMA,N/A,Cc1cc(*)cc(C[N+](C)(C)C)c1O*.[Br-],Cc1cc(*)cc(C)c1O*,*CC*,37,63,0,N/A,N/A,*CC*,*CC*,*CC*,0,0,0,N/A,0,N/A,100,1,80,2.33,WU(wt%),0,37.2,https://doi.org/10.1016/j.memsci.2019.117314
Polynorbornene,TMA,v-1.5-H-1,*C(C1CC(CCCC[N+](C)(C)C)C2C1)C2*.[Br-],*C(C1CC(C=C)C2C1)C2*,*CC*,60,40,0,hexanedithiol,N/A,SCCCCCCS,*CC*,*CC*,40,0,0,N/A,0,N/A,100,1,90,2.61,OHCond(mS/cm),0,9.09,https://doi.org/10.1016/j.memsci.2023.121916
Polynorbornene,TMA,v-1-O-0.9,*C(C1CC(CCCC[N+](C)(C)C)C2C1)C2*.[Br-],*C(C1CC(C=C)C2C1)C2*,*CC*,50,50,0,octanedithiol,N/A,SCCOCCOCCS,*CC*,*CC*,45,0,0,N/A,0,N/A,100,1,40,1.96,OHCond(mS/cm),0,49.76,https://doi.org/10.1016/j.memsci.2023.121916
Polynorbornene,TMA,v-1-O-0.6,*C(C1CC(CCCC[N+](C)(C)C)C2C1)C2*.[Br-],*C(C1CC(C=C)C2C1)C2*,*CC*,50,50,0,octanedithiol,N/A,SCCOCCOCCS,*CC*,*CC*,30,0,0,N/A,0,N/A,100,1,40,2.05,OHCond(mS/cm),0,55.61,https://doi.org/10.1016/j.memsci.2023.121916
Polynorbornene,TMA,v-1-O-0.9,*C(C1CC(CCCC[N+](C)(C)C)C2C1)C2*.[Br-],*C(C1CC(C=C)C2C1)C2*,*CC*,50,50,0,octanedithiol,N/A,SCCOCCOCCS,*CC*,*CC*,45,0,0,N/A,0,N/A,100,1,50,1.96,OHCond(mS/cm),0,60.61,https://doi.org/10.1016/j.memsci.2023.121916
Polynorbornene,TMA,v-1-O-0.9,*C(C1CC(CCCC[N+](C)(C)C)C2C1)C2*.[Br-],*C(C1CC(C=C)C2C1)C2*,*CC*,50,50,0,octanedithiol,N/A,SCCOCCOCCS,*CC*,*CC*,45,0,0,N/A,0,N/A,100,1,60,1.96,OHCond(mS/cm),0,67.34,https://doi.org/10.1016/j.memsci.2023.121916
Polynorbornene,TMA,v-1-O-0.6,*C(C1CC(CCCC[N+](C)(C)C)C2C1)C2*.[Br-],*C(C1CC(C=C)C2C1)C2*,*CC*,50,50,0,octanedithiol,N/A,SCCOCCOCCS,*CC*,*CC*,30,0,0,N/A,0,N/A,100,1,50,2.05,OHCond(mS/cm),0,75.47,https://doi.org/10.1016/j.memsci.2023.121916
Polynorbornene,TMA,v-1-O-0.9,*C(C1CC(CCCC[N+](C)(C)C)C2C1)C2*.[Br-],*C(C1CC(C=C)C2C1)C2*,*CC*,50,50,0,octanedithiol,N/A,SCCOCCOCCS,*CC*,*CC*,45,0,0,N/A,0,N/A,100,1,70,1.96,OHCond(mS/cm),0,75.91,https://doi.org/10.1016/j.memsci.2023.121916
Polynorbornene,TMA,v-1-O-0.9,*C(C1CC(CCCC[N+](C)(C)C)C2C1)C2*.[Br-],*C(C1CC(C=C)C2C1)C2*,*CC*,50,50,0,octanedithiol,N/A,SCCOCCOCCS,*CC*,*CC*,45,0,0,N/A,0,N/A,100,1,80,1.96,OHCond(mS/cm),0,81.25,https://doi.org/10.1016/j.memsci.2023.121916
Polynorbornene,TMA,v-1-O-0.6,*C(C1CC(CCCC[N+](C)(C)C)C2C1)C2*.[Br-],*C(C1CC(C=C)C2C1)C2*,*CC*,50,50,0,octanedithiol,N/A,SCCOCCOCCS,*CC*,*CC*,30,0,0,N/A,0,N/A,100,1,60,2.05,OHCond(mS/cm),0,84.78,https://doi.org/10.1016/j.memsci.2023.121916
Polynorbornene,TMA,v-2-O-1,*C(C1CC(CCCC[N+](C)(C)C)C2C1)C2*.[Br-],*C(C1CC(C=C)C2C1)C2*,*CC*,67,33,0,octanedithiol,N/A,SCCOCCOCCS,*CC*,*CC*,33,0,0,N/A,0,N/A,100,1,40,2.96,OHCond(mS/cm),0,85.2,https://doi.org/10.1016/j.memsci.2023.121916
Polynorbornene,TMA,v-1-O-0.9,*C(C1CC(CCCC[N+](C)(C)C)C2C1)C2*.[Br-],*C(C1CC(C=C)C2C1)C2*,*CC*,50,50,0,octanedithiol,N/A,SCCOCCOCCS,*CC*,*CC*,45,0,0,N/A,0,N/A,100,1,90,1.96,OHCond(mS/cm),0,90.32,https://doi.org/10.1016/j.memsci.2023.121916
Polynorbornene,TMA,v-1-O-0.6,*C(C1CC(CCCC[N+](C)(C)C)C2C1)C2*.[Br-],*C(C1CC(C=C)C2C1)C2*,*CC*,50,50,0,octanedithiol,N/A,SCCOCCOCCS,*CC*,*CC*,30,0,0,N/A,0,N/A,100,1,70,2.05,OHCond(mS/cm),0,94.79,https://doi.org/10.1016/j.memsci.2023.121916
Polynorbornene,TMA,v-2-O-1,*C(C1CC(CCCC[N+](C)(C)C)C2C1)C2*.[Br-],*C(C1CC(C=C)C2C1)C2*,*CC*,67,33,0,octanedithiol,N/A,SCCOCCOCCS,*CC*,*CC*,33,0,0,N/A,0,N/A,100,1,50,2.96,OHCond(mS/cm),0,96.34,https://doi.org/10.1016/j.memsci.2023.121916
Polynorbornene,TMA,v-1-O-0.6,*C(C1CC(CCCC[N+](C)(C)C)C2C1)C2*.[Br-],*C(C1CC(C=C)C2C1)C2*,*CC*,50,50,0,octanedithiol,N/A,SCCOCCOCCS,*CC*,*CC*,30,0,0,N/A,0,N/A,100,1,80,2.05,OHCond(mS/cm),0,97.25,https://doi.org/10.1016/j.memsci.2023.121916
Polynorbornene,TMA,v-2-O-1,*C(C1CC(CCCC[N+](C)(C)C)C2C1)C2*.[Br-],*C(C1CC(C=C)C2C1)C2*,*CC*,67,33,0,octanedithiol,N/A,SCCOCCOCCS,*CC*,*CC*,33,0,0,N/A,0,N/A,100,1,60,2.96,OHCond(mS/cm),0,104.39,https://doi.org/10.1016/j.memsci.2023.121916
Polynorbornene,TMA,v-1.5-H-1,*C(C1CC(CCCC[N+](C)(C)C)C2C1)C2*.[Br-],*C(C1CC(C=C)C2C1)C2*,*CC*,60,40,0,hexanedithiol,N/A,SCCCCCCS,*CC*,*CC*,40,0,0,N/A,0,N/A,100,1,40,2.61,OHCond(mS/cm),0,105.56,https://doi.org/10.1016/j.memsci.2023.121916
Polynorbornene,TMA,v-1.5-O-1,*C(C1CC(CCCC[N+](C)(C)C)C2C1)C2*.[Br-],*C(C1CC(C=C)C2C1)C2*,*CC*,60,40,0,octanedithiol,N/A,SCCOCCOCCS,*CC*,*CC*,50,0,0,N/A,0,N/A,100,1,40,2.75,OHCond(mS/cm),0,107.16,https://doi.org/10.1016/j.memsci.2023.121916
Polynorbornene,TMA,v-2-H-1,*C(C1CC(CCCC[N+](C)(C)C)C2C1)C2*.[Br-],*C(C1CC(C=C)C2C1)C2*,*CC*,67,33,0,hexanedithiol,N/A,SCCCCCCS,*CC*,*CC*,33,0,0,N/A,0,N/A,100,1,40,2.97,OHCond(mS/cm),0,109.31,https://doi.org/10.1016/j.memsci.2023.121916
Polynorbornene,TMA,v-2-O-1,*C(C1CC(CCCC[N+](C)(C)C)C2C1)C2*.[Br-],*C(C1CC(C=C)C2C1)C2*,*CC*,67,33,0,octanedithiol,N/A,SCCOCCOCCS,*CC*,*CC*,33,0,0,N/A,0,N/A,100,1,70,2.96,OHCond(mS/cm),0,109.99,https://doi.org/10.1016/j.memsci.2023.121916
Polynorbornene,TMA,v-2-O-1,*C(C1CC(CCCC[N+](C)(C)C)C2C1)C2*.[Br-],*C(C1CC(C=C)C2C1)C2*,*CC*,67,33,0,octanedithiol,N/A,SCCOCCOCCS,*CC*,*CC*,33,0,0,N/A,0,N/A,100,1,80,2.96,OHCond(mS/cm),0,120.88,https://doi.org/10.1016/j.memsci.2023.121916
Polynorbornene,TMA,v-1.5-H-1,*C(C1CC(CCCC[N+](C)(C)C)C2C1)C2*.[Br-],*C(C1CC(C=C)C2C1)C2*,*CC*,60,40,0,hexanedithiol,N/A,SCCCCCCS,*CC*,*CC*,40,0,0,N/A,0,N/A,100,1,50,2.61,OHCond(mS/cm),0,121.74,https://doi.org/10.1016/j.memsci.2023.121916
Polynorbornene,TMA,v-1.5-O-1,*C(C1CC(CCCC[N+](C)(C)C)C2C1)C2*.[Br-],*C(C1CC(C=C)C2C1)C2*,*CC*,60,40,0,octanedithiol,N/A,SCCOCCOCCS,*CC*,*CC*,50,0,0,N/A,0,N/A,100,1,50,2.75,OHCond(mS/cm),0,123.84,https://doi.org/10.1016/j.memsci.2023.121916
Polynorbornene,TMA,v-2-H-1,*C(C1CC(CCCC[N+](C)(C)C)C2C1)C2*.[Br-],*C(C1CC(C=C)C2C1)C2*,*CC*,67,33,0,hexanedithiol,N/A,SCCCCCCS,*CC*,*CC*,33,0,0,N/A,0,N/A,100,1,50,2.97,OHCond(mS/cm),0,129.2,https://doi.org/10.1016/j.memsci.2023.121916
Polynorbornene,TMA,v-1.5-H-1,*C(C1CC(CCCC[N+](C)(C)C)C2C1)C2*.[Br-],*C(C1CC(C=C)C2C1)C2*,*CC*,60,40,0,hexanedithiol,N/A,SCCCCCCS,*CC*,*CC*,40,0,0,KOH,1,80,100,1,25,2.23,OHCond(mS/cm),1200,140.92,https://doi.org/10.1016/j.memsci.2023.121916
