Repository: williamschertzer/computational_artifact

# Computational Artifact: William Schertzer CSE-MSE PhD Qualifying Exam

This repository contains the computational artifact submitted by **William Schertzer** for the PhD CSE-MSE Qualifying Examination. It includes the full workflow for processing, analyzing, and modeling anion exchange membrane (AEM) data extracted from the literature, with the aim of accelerating materials discovery using machine learning.

## Repository Structure

### `raw_data/`
Contains the original AEM datasets, directly extracted and curated from peer-reviewed literature.

File: raw_data/aem_aging_3_18_25.csv (part 14 of 30)
Backbone,Cation,Sample,smiles1,smiles2,smiles3,c1,c2,c3,additive_name_1,additive_name_2,additive_smiles1,additive_smiles2,additive_smiles3,additivec1,additivec2,additivec3,solvent,solvent_conc(M),stab_temp,RH(%),lw,Temp(C),EXP_IEC,prop,time(h),value,DOI
Polynorbornene,TMA,v-1.5-H-1,*C(C1CC(CCCC[N+](C)(C)C)C2C1)C2*.[Br-],*C(C1CC(C=C)C2C1)C2*,*CC*,60,40,0,hexanedithiol,N/A,SCCCCCCS,*CC*,*CC*,40,0,0,N/A,0,N/A,100,1,60,2.61,OHCond(mS/cm),0,141,https://doi.org/10.1016/j.memsci.2023.121916
Polynorbornene,TMA,v-1.5-O-1,*C(C1CC(CCCC[N+](C)(C)C)C2C1)C2*.[Br-],*C(C1CC(C=C)C2C1)C2*,*CC*,60,40,0,octanedithiol,N/A,SCCOCCOCCS,*CC*,*CC*,50,0,0,N/A,0,N/A,100,1,60,2.75,OHCond(mS/cm),0,143.5,https://doi.org/10.1016/j.memsci.2023.121916
Polynorbornene,TMA,v-1.5-H-1,*C(C1CC(CCCC[N+](C)(C)C)C2C1)C2*.[Br-],*C(C1CC(C=C)C2C1)C2*,*CC*,60,40,0,hexanedithiol,N/A,SCCCCCCS,*CC*,*CC*,40,0,0,KOH,1,80,100,1,25,,OHCond(mS/cm),1080,145.58,https://doi.org/10.1016/j.memsci.2023.121916
Polynorbornene,TMA,v-2-H-1,*C(C1CC(CCCC[N+](C)(C)C)C2C1)C2*.[Br-],*C(C1CC(C=C)C2C1)C2*,*CC*,67,33,0,hexanedithiol,N/A,SCCCCCCS,*CC*,*CC*,33,0,0,N/A,0,N/A,100,1,60,2.97,OHCond(mS/cm),0,146.59,https://doi.org/10.1016/j.memsci.2023.121916
Polynorbornene,TMA,v-2-H-1,*C(C1CC(CCCC[N+](C)(C)C)C2C1)C2*.[Br-],*C(C1CC(C=C)C2C1)C2*,*CC*,67,33,0,hexanedithiol,N/A,SCCCCCCS,*CC*,*CC*,33,0,0,KOH,1,80,100,1,25,2.12,OHCond(mS/cm),1200,148.17,https://doi.org/10.1016/j.memsci.2023.121916
Polynorbornene,TMA,v-2-H-1,*C(C1CC(CCCC[N+](C)(C)C)C2C1)C2*.[Br-],*C(C1CC(C=C)C2C1)C2*,*CC*,67,33,0,hexanedithiol,N/A,SCCCCCCS,*CC*,*CC*,33,0,0,KOH,1,80,100,1,25,,OHCond(mS/cm),1080,155.41,https://doi.org/10.1016/j.memsci.2023.121916
Polynorbornene,TMA,v-1.5-H-1,*C(C1CC(CCCC[N+](C)(C)C)C2C1)C2*.[Br-],*C(C1CC(C=C)C2C1)C2*,*CC*,60,40,0,hexanedithiol,N/A,SCCCCCCS,*CC*,*CC*,40,0,0,KOH,1,80,100,1,25,,OHCond(mS/cm),960,155.93,https://doi.org/10.1016/j.memsci.2023.121916
Polynorbornene,TMA,v-1.5-O-1,*C(C1CC(CCCC[N+](C)(C)C)C2C1)C2*.[Br-],*C(C1CC(C=C)C2C1)C2*,*CC*,60,40,0,octanedithiol,N/A,SCCOCCOCCS,*CC*,*CC*,50,0,0,N/A,0,N/A,100,1,70,2.75,OHCond(mS/cm),0,156.04,https://doi.org/10.1016/j.memsci.2023.121916
Polynorbornene,TMA,v-1.5-H-1,*C(C1CC(CCCC[N+](C)(C)C)C2C1)C2*.[Br-],*C(C1CC(C=C)C2C1)C2*,*CC*,60,40,0,hexanedithiol,N/A,SCCCCCCS,*CC*,*CC*,40,0,0,N/A,0,N/A,100,1,70,2.61,OHCond(mS/cm),0,158.3,https://doi.org/10.1016/j.memsci.2023.121916
Polynorbornene,TMA,v-1.5-H-1,*C(C1CC(CCCC[N+](C)(C)C)C2C1)C2*.[Br-],*C(C1CC(C=C)C2C1)C2*,*CC*,60,40,0,hexanedithiol,N/A,SCCCCCCS,*CC*,*CC*,40,0,0,KOH,1,80,100,1,25,,OHCond(mS/cm),840,162.31,https://doi.org/10.1016/j.memsci.2023.121916
Polynorbornene,TMA,v-2-H-1,*C(C1CC(CCCC[N+](C)(C)C)C2C1)C2*.[Br-],*C(C1CC(C=C)C2C1)C2*,*CC*,67,33,0,hexanedithiol,N/A,SCCCCCCS,*CC*,*CC*,33,0,0,N/A,0,N/A,100,1,70,2.97,OHCond(mS/cm),0,164.79,https://doi.org/10.1016/j.memsci.2023.121916
Polynorbornene,TMA,v-1.5-H-1,*C(C1CC(CCCC[N+](C)(C)C)C2C1)C2*.[Br-],*C(C1CC(C=C)C2C1)C2*,*CC*,60,40,0,hexanedithiol,N/A,SCCCCCCS,*CC*,*CC*,40,0,0,KOH,1,80,100,1,25,,OHCond(mS/cm),480,165.93,https://doi.org/10.1016/j.memsci.2023.121916
Polynorbornene,TMA,v-1.5-H-1,*C(C1CC(CCCC[N+](C)(C)C)C2C1)C2*.[Br-],*C(C1CC(C=C)C2C1)C2*,*CC*,60,40,0,hexanedithiol,N/A,SCCCCCCS,*CC*,*CC*,40,0,0,KOH,1,80,100,1,25,,OHCond(mS/cm),720,169.21,https://doi.org/10.1016/j.memsci.2023.121916
Polynorbornene,TMA,v-1.5-O-1,*C(C1CC(CCCC[N+](C)(C)C)C2C1)C2*.[Br-],*C(C1CC(C=C)C2C1)C2*,*CC*,60,40,0,octanedithiol,N/A,SCCOCCOCCS,*CC*,*CC*,50,0,0,N/A,0,N/A,100,1,80,2.75,OHCond(mS/cm),0,173.53,https://doi.org/10.1016/j.memsci.2023.121916
Polynorbornene,TMA,v-1.5-H-1,*C(C1CC(CCCC[N+](C)(C)C)C2C1)C2*.[Br-],*C(C1CC(C=C)C2C1)C2*,*CC*,60,40,0,hexanedithiol,N/A,SCCCCCCS,*CC*,*CC*,40,0,0,KOH,1,80,100,1,25,,OHCond(mS/cm),600,174.39,https://doi.org/10.1016/j.memsci.2023.121916
Polynorbornene,TMA,v-1.5-H-1,*C(C1CC(CCCC[N+](C)(C)C)C2C1)C2*.[Br-],*C(C1CC(C=C)C2C1)C2*,*CC*,60,40,0,hexanedithiol,N/A,SCCCCCCS,*CC*,*CC*,40,0,0,KOH,1,80,100,1,25,2.61,OHCond(mS/cm),0,176.11,https://doi.org/10.1016/j.memsci.2023.121916
Polynorbornene,TMA,v-1.5-H-1,*C(C1CC(CCCC[N+](C)(C)C)C2C1)C2*.[Br-],*C(C1CC(C=C)C2C1)C2*,*CC*,60,40,0,hexanedithiol,N/A,SCCCCCCS,*CC*,*CC*,40,0,0,N/A,0,N/A,100,1,80,2.61,OHCond(mS/cm),0,176.11,https://doi.org/10.1016/j.memsci.2023.121916
Polynorbornene,TMA,v-1.5-H-1,*C(C1CC(CCCC[N+](C)(C)C)C2C1)C2*.[Br-],*C(C1CC(C=C)C2C1)C2*,*CC*,60,40,0,hexanedithiol,N/A,SCCCCCCS,*CC*,*CC*,40,0,0,KOH,1,80,100,1,25,,OHCond(mS/cm),360,176.45,https://doi.org/10.1016/j.memsci.2023.121916
Polynorbornene,TMA,v-1.5-H-1,*C(C1CC(CCCC[N+](C)(C)C)C2C1)C2*.[Br-],*C(C1CC(C=C)C2C1)C2*,*CC*,60,40,0,hexanedithiol,N/A,SCCCCCCS,*CC*,*CC*,40,0,0,KOH,1,80,100,1,25,,OHCond(mS/cm),240,178.01,https://doi.org/10.1016/j.memsci.2023.121916
Polynorbornene,TMA,v-2-H-1,*C(C1CC(CCCC[N+](C)(C)C)C2C1)C2*.[Br-],*C(C1CC(C=C)C2C1)C2*,*CC*,67,33,0,hexanedithiol,N/A,SCCCCCCS,*CC*,*CC*,33,0,0,N/A,0,N/A,100,1,80,2.97,OHCond(mS/cm),0,181.69,https://doi.org/10.1016/j.memsci.2023.121916
Polynorbornene,TMA,v-2-H-1,*C(C1CC(CCCC[N+](C)(C)C)C2C1)C2*.[Br-],*C(C1CC(C=C)C2C1)C2*,*CC*,67,33,0,hexanedithiol,N/A,SCCCCCCS,*CC*,*CC*,33,0,0,KOH,1,80,100,1,25,,OHCond(mS/cm),960,182.32,https://doi.org/10.1016/j.memsci.2023.121916
Polynorbornene,TMA,v-1.5-H-1,*C(C1CC(CCCC[N+](C)(C)C)C2C1)C2*.[Br-],*C(C1CC(C=C)C2C1)C2*,*CC*,60,40,0,hexanedithiol,N/A,SCCCCCCS,*CC*,*CC*,40,0,0,KOH,1,80,100,1,25,,OHCond(mS/cm),124,186.46,https://doi.org/10.1016/j.memsci.2023.121916
Polynorbornene,TMA,v-1.5-O-1,*C(C1CC(CCCC[N+](C)(C)C)C2C1)C2*.[Br-],*C(C1CC(C=C)C2C1)C2*,*CC*,60,40,0,octanedithiol,N/A,SCCOCCOCCS,*CC*,*CC*,50,0,0,N/A,0,N/A,100,1,90,2.75,OHCond(mS/cm),0,191.36,https://doi.org/10.1016/j.memsci.2023.121916
Polynorbornene,TMA,v-2-H-1,*C(C1CC(CCCC[N+](C)(C)C)C2C1)C2*.[Br-],*C(C1CC(C=C)C2C1)C2*,*CC*,67,33,0,hexanedithiol,N/A,SCCCCCCS,*CC*,*CC*,33,0,0,N/A,0,N/A,100,1,90,2.97,OHCond(mS/cm),0,194.5,https://doi.org/10.1016/j.memsci.2023.121916
Polynorbornene,TMA,v-2-H-1,*C(C1CC(CCCC[N+](C)(C)C)C2C1)C2*.[Br-],*C(C1CC(C=C)C2C1)C2*,*CC*,67,33,0,hexanedithiol,N/A,SCCCCCCS,*CC*,*CC*,33,0,0,KOH,1,80,100,1,25,,OHCond(mS/cm),840,195.08,https://doi.org/10.1016/j.memsci.2023.121916
Polynorbornene,TMA,v-2-H-1,*C(C1CC(CCCC[N+](C)(C)C)C2C1)C2*.[Br-],*C(C1CC(C=C)C2C1)C2*,*CC*,67,33,0,hexanedithiol,N/A,SCCCCCCS,*CC*,*CC*,33,0,0,KOH,1,80,100,1,25,,OHCond(mS/cm),720,204.92,https://doi.org/10.1016/j.memsci.2023.121916
Polynorbornene,TMA,v-2-H-1,*C(C1CC(CCCC[N+](C)(C)C)C2C1)C2*.[Br-],*C(C1CC(C=C)C2C1)C2*,*CC*,67,33,0,hexanedithiol,N/A,SCCCCCCS,*CC*,*CC*,33,0,0,KOH,1,80,100,1,25,,OHCond(mS/cm),600,215.44,https://doi.org/10.1016/j.memsci.2023.121916
Polynorbornene,TMA,v-2-H-1,*C(C1CC(CCCC[N+](C)(C)C)C2C1)C2*.[Br-],*C(C1CC(C=C)C2C1)C2*,*CC*,67,33,0,hexanedithiol,N/A,SCCCCCCS,*CC*,*CC*,33,0,0,KOH,1,80,100,1,25,,OHCond(mS/cm),480,220.44,https://doi.org/10.1016/j.memsci.2023.121916
Polynorbornene,TMA,v-2-H-1,*C(C1CC(CCCC[N+](C)(C)C)C2C1)C2*.[Br-],*C(C1CC(C=C)C2C1)C2*,*CC*,67,33,0,hexanedithiol,N/A,SCCCCCCS,*CC*,*CC*,33,0,0,KOH,1,80,100,1,25,,OHCond(mS/cm),240,223.37,https://doi.org/10.1016/j.memsci.2023.121916
Polynorbornene,TMA,v-2-H-1,*C(C1CC(CCCC[N+](C)(C)C)C2C1)C2*.[Br-],*C(C1CC(C=C)C2C1)C2*,*CC*,67,33,0,hexanedithiol,N/A,SCCCCCCS,*CC*,*CC*,33,0,0,KOH,1,80,100,1,25,,OHCond(mS/cm),360,224.23,https://doi.org/10.1016/j.memsci.2023.121916
Polynorbornene,TMA,v-2-H-1,*C(C1CC(CCCC[N+](C)(C)C)C2C1)C2*.[Br-],*C(C1CC(C=C)C2C1)C2*,*CC*,67,33,0,hexanedithiol,N/A,SCCCCCCS,*CC*,*CC*,33,0,0,KOH,1,80,100,1,25,,OHCond(mS/cm),124,234.76,https://doi.org/10.1016/j.memsci.2023.121916
Polynorbornene,TMA,v-2-H-1,*C(C1CC(CCCC[N+](C)(C)C)C2C1)C2*.[Br-],*C(C1CC(C=C)C2C1)C2*,*CC*,67,33,0,hexanedithiol,N/A,SCCCCCCS,*CC*,*CC*,33,0,0,KOH,1,80,100,1,25,2.75,OHCond(mS/cm),0,239.35,https://doi.org/10.1016/j.memsci.2023.121916
Polynorbornene,TMA,v-1.5-H-1,*C(C1CC(CCCC[N+](C)(C)C)C2C1)C2*.[Br-],*C(C1CC(C=C)C2C1)C2*,*CC*,60,40,0,hexanedithiol,N/A,SCCCCCCS,*CC*,*CC*,40,0,0,N/A,0,N/A,100,1,40,2.61,Swelling(%),0,6.04,https://doi.org/10.1016/j.memsci.2023.121916
Polynorbornene,TMA,v-1.5-H-1,*C(C1CC(CCCC[N+](C)(C)C)C2C1)C2*.[Br-],*C(C1CC(C=C)C2C1)C2*,*CC*,60,40,0,hexanedithiol,N/A,SCCCCCCS,*CC*,*CC*,40,0,0,N/A,0,N/A,100,1,50,2.61,Swelling(%),0,6.07,https://doi.org/10.1016/j.memsci.2023.121916
Polynorbornene,TMA,v-1.5-O-1,*C(C1CC(CCCC[N+](C)(C)C)C2C1)C2*.[Br-],*C(C1CC(C=C)C2C1)C2*,*CC*,60,40,0,octanedithiol,N/A,SCCOCCOCCS,*CC*,*CC*,50,0,0,N/A,0,N/A,100,1,40,2.75,Swelling(%),0,6.7,https://doi.org/10.1016/j.memsci.2023.121916
Polynorbornene,TMA,v-1.5-O-1,*C(C1CC(CCCC[N+](C)(C)C)C2C1)C2*.[Br-],*C(C1CC(C=C)C2C1)C2*,*CC*,60,40,0,octanedithiol,N/A,SCCOCCOCCS,*CC*,*CC*,50,0,0,N/A,0,N/A,100,1,50,2.75,Swelling(%),0,7.32,https://doi.org/10.1016/j.memsci.2023.121916
Polynorbornene,TMA,v-2-H-1,*C(C1CC(CCCC[N+](C)(C)C)C2C1)C2*.[Br-],*C(C1CC(C=C)C2C1)C2*,*CC*,67,33,0,hexanedithiol,N/A,SCCCCCCS,*CC*,*CC*,33,0,0,N/A,0,N/A,100,1,40,2.97,Swelling(%),0,7.41,https://doi.org/10.1016/j.memsci.2023.121916
Polynorbornene,TMA,v-1.5-H-1,*C(C1CC(CCCC[N+](C)(C)C)C2C1)C2*.[Br-],*C(C1CC(C=C)C2C1)C2*,*CC*,60,40,0,hexanedithiol,N/A,SCCCCCCS,*CC*,*CC*,40,0,0,N/A,0,N/A,100,1,60,2.61,Swelling(%),0,7.58,https://doi.org/10.1016/j.memsci.2023.121916
Polynorbornene,TMA,v-1.5-O-1,*C(C1CC(CCCC[N+](C)(C)C)C2C1)C2*.[Br-],*C(C1CC(C=C)C2C1)C2*,*CC*,60,40,0,octanedithiol,N/A,SCCOCCOCCS,*CC*,*CC*,50,0,0,N/A,0,N/A,100,1,60,2.75,Swelling(%),0,8.33,https://doi.org/10.1016/j.memsci.2023.121916
Polynorbornene,TMA,v-1.5-H-1,*C(C1CC(CCCC[N+](C)(C)C)C2C1)C2*.[Br-],*C(C1CC(C=C)C2C1)C2*,*CC*,60,40,0,hexanedithiol,N/A,SCCCCCCS,*CC*,*CC*,40,0,0,N/A,0,N/A,100,1,90,2.61,Swelling(%),0,9.06,https://doi.org/10.1016/j.memsci.2023.121916
Polynorbornene,TMA,v-1.5-H-1,*C(C1CC(CCCC[N+](C)(C)C)C2C1)C2*.[Br-],*C(C1CC(C=C)C2C1)C2*,*CC*,60,40,0,hexanedithiol,N/A,SCCCCCCS,*CC*,*CC*,40,0,0,N/A,0,N/A,100,1,70,2.61,Swelling(%),0,9.14,https://doi.org/10.1016/j.memsci.2023.121916
Polynorbornene,TMA,v-2-H-1,*C(C1CC(CCCC[N+](C)(C)C)C2C1)C2*.[Br-],*C(C1CC(C=C)C2C1)C2*,*CC*,67,33,0,hexanedithiol,N/A,SCCCCCCS,*CC*,*CC*,33,0,0,N/A,0,N/A,100,1,50,2.97,Swelling(%),0,9.34,https://doi.org/10.1016/j.memsci.2023.121916
Polynorbornene,TMA,v-1.5-O-1,*C(C1CC(CCCC[N+](C)(C)C)C2C1)C2*.[Br-],*C(C1CC(C=C)C2C1)C2*,*CC*,60,40,0,octanedithiol,N/A,SCCOCCOCCS,*CC*,*CC*,50,0,0,N/A,0,N/A,100,1,70,2.75,Swelling(%),0,9.99,https://doi.org/10.1016/j.memsci.2023.121916
Polynorbornene,TMA,v-1.5-O-1,*C(C1CC(CCCC[N+](C)(C)C)C2C1)C2*.[Br-],*C(C1CC(C=C)C2C1)C2*,*CC*,60,40,0,octanedithiol,N/A,SCCOCCOCCS,*CC*,*CC*,50,0,0,N/A,0,N/A,100,1,80,2.75,Swelling(%),0,10.02,https://doi.org/10.1016/j.memsci.2023.121916
Polynorbornene,TMA,v-1.5-O-1,*C(C1CC(CCCC[N+](C)(C)C)C2C1)C2*.[Br-],*C(C1CC(C=C)C2C1)C2*,*CC*,60,40,0,octanedithiol,N/A,SCCOCCOCCS,*CC*,*CC*,50,0,0,N/A,0,N/A,100,1,90,2.75,Swelling(%),0,10.02,https://doi.org/10.1016/j.memsci.2023.121916
Polynorbornene,TMA,v-2-H-1,*C(C1CC(CCCC[N+](C)(C)C)C2C1)C2*.[Br-],*C(C1CC(C=C)C2C1)C2*,*CC*,67,33,0,hexanedithiol,N/A,SCCCCCCS,*CC*,*CC*,33,0,0,N/A,0,N/A,100,1,60,2.97,Swelling(%),0,11.1,https://doi.org/10.1016/j.memsci.2023.121916
Polynorbornene,TMA,v-2-H-1,*C(C1CC(CCCC[N+](C)(C)C)C2C1)C2*.[Br-],*C(C1CC(C=C)C2C1)C2*,*CC*,67,33,0,hexanedithiol,N/A,SCCCCCCS,*CC*,*CC*,33,0,0,N/A,0,N/A,100,1,70,2.97,Swelling(%),0,12.95,https://doi.org/10.1016/j.memsci.2023.121916
Polynorbornene,TMA,v-2-H-1,*C(C1CC(CCCC[N+](C)(C)C)C2C1)C2*.[Br-],*C(C1CC(C=C)C2C1)C2*,*CC*,67,33,0,hexanedithiol,N/A,SCCCCCCS,*CC*,*CC*,33,0,0,N/A,0,N/A,100,1,90,2.97,Swelling(%),0,14.85,https://doi.org/10.1016/j.memsci.2023.121916
Polynorbornene,TMA,v-2-H-1,*C(C1CC(CCCC[N+](C)(C)C)C2C1)C2*.[Br-],*C(C1CC(C=C)C2C1)C2*,*CC*,67,33,0,hexanedithiol,N/A,SCCCCCCS,*CC*,*CC*,33,0,0,N/A,0,N/A,100,1,80,2.97,Swelling(%),0,14.86,https://doi.org/10.1016/j.memsci.2023.121916
Polynorbornene,TMA,v-1.5-H-1,*C(C1CC(CCCC[N+](C)(C)C)C2C1)C2*.[Br-],*C(C1CC(C=C)C2C1)C2*,*CC*,60,40,0,hexanedithiol,N/A,SCCCCCCS,*CC*,*CC*,40,0,0,N/A,0,N/A,100,1,80,2.61,Swelling(%),0,34,https://doi.org/10.1016/j.memsci.2023.121916
Polynorbornene,TMA,v-1.5-H-1,*C(C1CC(CCCC[N+](C)(C)C)C2C1)C2*.[Br-],*C(C1CC(C=C)C2C1)C2*,*CC*,60,40,0,hexanedithiol,N/A,SCCCCCCS,*CC*,*CC*,40,0,0,N/A,0,N/A,100,1,40,2.61,WU(wt%),0,27.43,https://doi.org/10.1016/j.memsci.2023.121916
Polynorbornene,TMA,v-1.5-H-1,*C(C1CC(CCCC[N+](C)(C)C)C2C1)C2*.[Br-],*C(C1CC(C=C)C2C1)C2*,*CC*,60,40,0,hexanedithiol,N/A,SCCCCCCS,*CC*,*CC*,40,0,0,N/A,0,N/A,100,1,50,2.61,WU(wt%),0,29.12,https://doi.org/10.1016/j.memsci.2023.121916
Polynorbornene,TMA,v-1.5-O-1,*C(C1CC(CCCC[N+](C)(C)C)C2C1)C2*.[Br-],*C(C1CC(C=C)C2C1)C2*,*CC*,60,40,0,octanedithiol,N/A,SCCOCCOCCS,*CC*,*CC*,50,0,0,N/A,0,N/A,100,1,40,2.75,WU(wt%),0,29.2,https://doi.org/10.1016/j.memsci.2023.121916
Polynorbornene,TMA,v-1.5-O-1,*C(C1CC(CCCC[N+](C)(C)C)C2C1)C2*.[Br-],*C(C1CC(C=C)C2C1)C2*,*CC*,60,40,0,octanedithiol,N/A,SCCOCCOCCS,*CC*,*CC*,50,0,0,N/A,0,N/A,100,1,50,2.75,WU(wt%),0,31.96,https://doi.org/10.1016/j.memsci.2023.121916
Polynorbornene,TMA,v-1.5-H-1,*C(C1CC(CCCC[N+](C)(C)C)C2C1)C2*.[Br-],*C(C1CC(C=C)C2C1)C2*,*CC*,60,40,0,hexanedithiol,N/A,SCCCCCCS,*CC*,*CC*,40,0,0,N/A,0,N/A,100,1,60,2.61,WU(wt%),0,32.98,https://doi.org/10.1016/j.memsci.2023.121916
Polynorbornene,TMA,v-1.5-H-1,*C(C1CC(CCCC[N+](C)(C)C)C2C1)C2*.[Br-],*C(C1CC(C=C)C2C1)C2*,*CC*,60,40,0,hexanedithiol,N/A,SCCCCCCS,*CC*,*CC*,40,0,0,N/A,0,N/A,100,1,70,2.61,WU(wt%),0,36.09,https://doi.org/10.1016/j.memsci.2023.121916
Polynorbornene,TMA,v-1.5-O-1,*C(C1CC(CCCC[N+](C)(C)C)C2C1)C2*.[Br-],*C(C1CC(C=C)C2C1)C2*,*CC*,60,40,0,octanedithiol,N/A,SCCOCCOCCS,*CC*,*CC*,50,0,0,N/A,0,N/A,100,1,60,2.75,WU(wt%),0,36.09,https://doi.org/10.1016/j.memsci.2023.121916
Polynorbornene,TMA,v-1.5-H-1,*C(C1CC(CCCC[N+](C)(C)C)C2C1)C2*.[Br-],*C(C1CC(C=C)C2C1)C2*,*CC*,60,40,0,hexanedithiol,N/A,SCCCCCCS,*CC*,*CC*,40,0,0,N/A,0,N/A,100,1,80,2.61,WU(wt%),0,37.85,https://doi.org/10.1016/j.memsci.2023.121916
Polynorbornene,TMA,v-1.5-H-1,*C(C1CC(CCCC[N+](C)(C)C)C2C1)C2*.[Br-],*C(C1CC(C=C)C2C1)C2*,*CC*,60,40,0,hexanedithiol,N/A,SCCCCCCS,*CC*,*CC*,40,0,0,N/A,0,N/A,100,1,90,2.61,WU(wt%),0,37.94,https://doi.org/10.1016/j.memsci.2023.121916
Polynorbornene,TMA,v-1.5-O-1,*C(C1CC(CCCC[N+](C)(C)C)C2C1)C2*.[Br-],*C(C1CC(C=C)C2C1)C2*,*CC*,60,40,0,octanedithiol,N/A,SCCOCCOCCS,*CC*,*CC*,50,0,0,N/A,0,N/A,100,1,80,2.75,WU(wt%),0,41.93,https://doi.org/10.1016/j.memsci.2023.121916
Polynorbornene,TMA,v-2-H-1,*C(C1CC(CCCC[N+](C)(C)C)C2C1)C2*.[Br-],*C(C1CC(C=C)C2C1)C2*,*CC*,67,33,0,hexanedithiol,N/A,SCCCCCCS,*CC*,*CC*,33,0,0,N/A,0,N/A,100,1,50,2.97,WU(wt%),0,41.97,https://doi.org/10.1016/j.memsci.2023.121916
Polynorbornene,TMA,v-1.5-O-1,*C(C1CC(CCCC[N+](C)(C)C)C2C1)C2*.[Br-],*C(C1CC(C=C)C2C1)C2*,*CC*,60,40,0,octanedithiol,N/A,SCCOCCOCCS,*CC*,*CC*,50,0,0,N/A,0,N/A,100,1,70,2.75,WU(wt%),0,42.04,https://doi.org/10.1016/j.memsci.2023.121916
Polynorbornene,TMA,v-2-H-1,*C(C1CC(CCCC[N+](C)(C)C)C2C1)C2*.[Br-],*C(C1CC(C=C)C2C1)C2*,*CC*,67,33,0,hexanedithiol,N/A,SCCCCCCS,*CC*,*CC*,33,0,0,N/A,0,N/A,100,1,40,2.97,WU(wt%),0,42.15,https://doi.org/10.1016/j.memsci.2023.121916
Polynorbornene,TMA,v-1.5-O-1,*C(C1CC(CCCC[N+](C)(C)C)C2C1)C2*.[Br-],*C(C1CC(C=C)C2C1)C2*,*CC*,60,40,0,octanedithiol,N/A,SCCOCCOCCS,*CC*,*CC*,50,0,0,N/A,0,N/A,100,1,90,2.75,WU(wt%),0,43.05,https://doi.org/10.1016/j.memsci.2023.121916
Polynorbornene,TMA,v-2-H-1,*C(C1CC(CCCC[N+](C)(C)C)C2C1)C2*.[Br-],*C(C1CC(C=C)C2C1)C2*,*CC*,67,33,0,hexanedithiol,N/A,SCCCCCCS,*CC*,*CC*,33,0,0,N/A,0,N/A,100,1,60,2.97,WU(wt%),0,44.89,https://doi.org/10.1016/j.memsci.2023.121916
Polynorbornene,TMA,v-2-H-1,*C(C1CC(CCCC[N+](C)(C)C)C2C1)C2*.[Br-],*C(C1CC(C=C)C2C1)C2*,*CC*,67,33,0,hexanedithiol,N/A,SCCCCCCS,*CC*,*CC*,33,0,0,N/A,0,N/A,100,1,70,2.97,WU(wt%),0,48.97,https://doi.org/10.1016/j.memsci.2023.121916
Polynorbornene,TMA,v-2-H-1,*C(C1CC(CCCC[N+](C)(C)C)C2C1)C2*.[Br-],*C(C1CC(C=C)C2C1)C2*,*CC*,67,33,0,hexanedithiol,N/A,SCCCCCCS,*CC*,*CC*,33,0,0,N/A,0,N/A,100,1,80,2.97,WU(wt%),0,54.28,https://doi.org/10.1016/j.memsci.2023.121916
Polynorbornene,TMA,v-2-H-1,*C(C1CC(CCCC[N+](C)(C)C)C2C1)C2*.[Br-],*C(C1CC(C=C)C2C1)C2*,*CC*,67,33,0,hexanedithiol,N/A,SCCCCCCS,*CC*,*CC*,33,0,0,N/A,0,N/A,100,1,90,2.97,WU(wt%),0,56.16,https://doi.org/10.1016/j.memsci.2023.121916
Polyethylene,Piperidinium,N/A,C(C*)*,C[N+]1(CCCCCCNC(C*)*)CCCCC1.[OH-],*CC*,87,13,0,N/A,N/A,*CC*,*CC*,*CC*,0,0,0,N/A,0,N/A,100,0,40,1.02,OHCond(mS/cm),0,25.66,https://doi.org/10.1016/j.polymer.2022.125439
Polyethylene,Piperidinium,N/A,C(C*)*,C[N+]1(CCCCCCNC(C*)*)CCCCC1.[OH-],*CC*,87,13,0,N/A,N/A,*CC*,*CC*,*CC*,0,0,0,N/A,0,N/A,100,0,50,1.02,OHCond(mS/cm),0,33.21,https://doi.org/10.1016/j.polymer.2022.125439
Polyethylene,Piperidinium,N/A,C(C*)*,C[N+]1(CCCCCCNC(C*)*)CCCCC1.[OH-],*CC*,87,13,0,N/A,N/A,*CC*,*CC*,*CC*,0,0,0,N/A,0,N/A,100,0,60,1.02,OHCond(mS/cm),0,43.11,https://doi.org/10.1016/j.polymer.2022.125439
Polyethylene,Piperidinium,N/A,C(C*)*,C[N+]1(CCCCCCNC(C*)*)CCCCC1.[OH-],*CC*,87,13,0,N/A,N/A,*CC*,*CC*,*CC*,0,0,0,N/A,0,N/A,100,0,70,1.02,OHCond(mS/cm),0,53.96,https://doi.org/10.1016/j.polymer.2022.125439
Polyethylene,TMA,N/A,C(C*)*,C[N+](C)(C)CCCCCCNC(C*)*.[OH-],*CC*,87,13,0,N/A,N/A,*CC*,*CC*,*CC*,0,0,0,N/A,0,N/A,100,0,40,1.43,OHCond(mS/cm),0,54.91,https://doi.org/10.1016/j.polymer.2022.125439
Polyethylene,Piperidinium,N/A,C(C*)*,C[N+]1(CCCCC1)CCCCCCN(CCCCCC[N+]2(C)CCCC2)C(*)C*.[OH-],*CC*,87,13,0,N/A,N/A,*CC*,*CC*,*CC*,0,0,0,N/A,0,N/A,100,0,40,1.36,OHCond(mS/cm),0,58.68,https://doi.org/10.1016/j.polymer.2022.125439
Polyethylene,Piperidinium,N/A,C(C*)*,C[N+]1(CCCCCCNC(C*)*)CCCCC1.[OH-],*CC*,87,13,0,N/A,N/A,*CC*,*CC*,*CC*,0,0,0,N/A,0,N/A,100,0,80,1.02,OHCond(mS/cm),0,61.51,https://doi.org/10.1016/j.polymer.2022.125439
Polyethylene,TMA,N/A,C(C*)*,C[N+](C)(C)CCCCCCNC(C*)*.[OH-],*CC*,87,13,0,N/A,N/A,*CC*,*CC*,*CC*,0,0,0,N/A,0,N/A,100,0,50,1.43,OHCond(mS/cm),0,67.17,https://doi.org/10.1016/j.polymer.2022.125439
Polyethylene,Piperidinium,N/A,C(C*)*,C[N+]1(CCCCC1)CCCCCCN(CCCCCC[N+]2(C)CCCC2)C(*)C*.[OH-],*CC*,87,13,0,N/A,N/A,*CC*,*CC*,*CC*,0,0,0,N/A,0,N/A,100,0,50,1.36,OHCond(mS/cm),0,73.3,https://doi.org/10.1016/j.polymer.2022.125439
Polyethylene,TMA,N/A,C(C*)*,C[N+](C)(CCCCCCN(CCCCCC[N+](C)(C)C)C(*)C*)C.[OH-],*CC*,87,13,0,N/A,N/A,*CC*,*CC*,*CC*,0,0,0,N/A,0,N/A,100,0,40,1.63,OHCond(mS/cm),0,74.25,https://doi.org/10.1016/j.polymer.2022.125439
Polyethylene,TMA,N/A,C(C*)*,C[N+](C)(C)CCCCCCNC(C*)*.[OH-],*CC*,87,13,0,N/A,N/A,*CC*,*CC*,*CC*,0,0,0,N/A,0,N/A,100,0,60,1.43,OHCond(mS/cm),0,85.57,https://doi.org/10.1016/j.polymer.2022.125439
Polyethylene,TMA,N/A,C(C*)*,C[N+](C)(CCCCCCN(CCCCCC[N+](C)(C)C)C(*)C*)C.[OH-],*CC*,87,13,0,N/A,N/A,*CC*,*CC*,*CC*,0,0,0,N/A,0,N/A,100,0,50,1.63,OHCond(mS/cm),0,89.34,https://doi.org/10.1016/j.polymer.2022.125439
Polyethylene,Piperidinium,N/A,C(C*)*,C[N+]1(CCCCC1)CCCCCCN(CCCCCC[N+]2(C)CCCC2)C(*)C*.[OH-],*CC*,87,13,0,N/A,N/A,*CC*,*CC*,*CC*,0,0,0,N/A,0,N/A,100,0,60,1.36,OHCond(mS/cm),0,89.34,https://doi.org/10.1016/j.polymer.2022.125439
Polyethylene,TMA,N/A,C(C*)*,C[N+](C)(C)CCCCCCNC(C*)*.[OH-],*CC*,87,13,0,N/A,N/A,*CC*,*CC*,*CC*,0,0,0,N/A,0,N/A,100,0,70,1.43,OHCond(mS/cm),0,98.77,https://doi.org/10.1016/j.polymer.2022.125439
Polyethylene,TMA,N/A,C(C*)*,C[N+](C)(CCCCCCN(CCCCCC[N+](C)(C)C)C(*)C*)C.[OH-],*CC*,87,13,0,N/A,N/A,*CC*,*CC*,*CC*,0,0,0,N/A,0,N/A,100,0,60,1.63,OHCond(mS/cm),0,104.43,https://doi.org/10.1016/j.polymer.2022.125439
Polyethylene,TMA,N/A,C(C*)*,C[N+](C)(C)CCCCCCNC(C*)*.[OH-],*CC*,87,13,0,N/A,N/A,*CC*,*CC*,*CC*,0,0,0,N/A,0,N/A,100,0,80,1.43,OHCond(mS/cm),0,104.43,https://doi.org/10.1016/j.polymer.2022.125439
Polyethylene,Piperidinium,N/A,C(C*)*,C[N+]1(CCCCC1)CCCCCCN(CCCCCC[N+]2(C)CCCC2)C(*)C*.[OH-],*CC*,87,13,0,N/A,N/A,*CC*,*CC*,*CC*,0,0,0,N/A,0,N/A,100,0,70,1.36,OHCond(mS/cm),0,106.79,https://doi.org/10.1016/j.polymer.2022.125439
Polyethylene,TMA,N/A,C(C*)*,C[N+](C)(CCCCCCN(CCCCCC[N+](C)(C)C)C(*)C*)C.[OH-],*CC*,87,13,0,N/A,N/A,*CC*,*CC*,*CC*,0,0,0,N/A,0,N/A,100,0,70,1.63,OHCond(mS/cm),0,119.06,https://doi.org/10.1016/j.polymer.2022.125439
Polyethylene,Piperidinium,N/A,C(C*)*,C[N+]1(CCCCC1)CCCCCCN(CCCCCC[N+]2(C)CCCC2)C(*)C*.[OH-],*CC*,87,13,0,N/A,N/A,*CC*,*CC*,*CC*,0,0,0,N/A,0,N/A,100,0,80,1.36,OHCond(mS/cm),0,119.06,https://doi.org/10.1016/j.polymer.2022.125439
Polyethylene,TMA,N/A,C(C*)*,C[N+](C)(CCCCCCN(CCCCCC[N+](C)(C)C)C(*)C*)C.[OH-],*CC*,87,13,0,N/A,N/A,*CC*,*CC*,*CC*,0,0,0,N/A,0,N/A,100,0,80,1.63,OHCond(mS/cm),0,128.96,https://doi.org/10.1016/j.polymer.2022.125439
Polyethylene,Piperidinium,N/A,C(C*)*,C[N+]1(CCCCCCNC(C*)*)CCCCC1.[OH-],*CC*,87,13,0,N/A,N/A,*CC*,*CC*,*CC*,0,0,0,N/A,0,N/A,100,0,40,,Swelling(%),0,3.02,https://doi.org/10.1016/j.polymer.2022.125439
Polyethylene,Piperidinium,N/A,C(C*)*,C[N+]1(CCCCCCNC(C*)*)CCCCC1.[OH-],*CC*,87,13,0,N/A,N/A,*CC*,*CC*,*CC*,0,0,0,N/A,0,N/A,100,0,50,,Swelling(%),0,3.02,https://doi.org/10.1016/j.polymer.2022.125439
Polyethylene,Piperidinium,N/A,C(C*)*,C[N+]1(CCCCCCNC(C*)*)CCCCC1.[OH-],*CC*,87,13,0,N/A,N/A,*CC*,*CC*,*CC*,0,0,0,N/A,0,N/A,100,0,60,,Swelling(%),0,3.02,https://doi.org/10.1016/j.polymer.2022.125439
Polyethylene,Piperidinium,N/A,C(C*)*,C[N+]1(CCCCCCNC(C*)*)CCCCC1.[OH-],*CC*,87,13,0,N/A,N/A,*CC*,*CC*,*CC*,0,0,0,N/A,0,N/A,100,0,70,,Swelling(%),0,3.02,https://doi.org/10.1016/j.polymer.2022.125439
Polyethylene,Piperidinium,N/A,C(C*)*,C[N+]1(CCCCCCNC(C*)*)CCCCC1.[OH-],*CC*,87,13,0,N/A,N/A,*CC*,*CC*,*CC*,0,0,0,N/A,0,N/A,100,0,80,,Swelling(%),0,3.02,https://doi.org/10.1016/j.polymer.2022.125439
Polyethylene,TMA,N/A,C(C*)*,C[N+](C)(C)CCCCCCNC(C*)*.[OH-],*CC*,87,13,0,N/A,N/A,*CC*,*CC*,*CC*,0,0,0,N/A,0,N/A,100,0,40,,Swelling(%),0,10.96,https://doi.org/10.1016/j.polymer.2022.125439
Polyethylene,Piperidinium,N/A,C(C*)*,C[N+]1(CCCCC1)CCCCCCN(CCCCCC[N+]2(C)CCCC2)C(*)C*.[OH-],*CC*,87,13,0,N/A,N/A,*CC*,*CC*,*CC*,0,0,0,N/A,0,N/A,100,0,40,,Swelling(%),0,10.96,https://doi.org/10.1016/j.polymer.2022.125439
Polyethylene,TMA,N/A,C(C*)*,C[N+](C)(C)CCCCCCNC(C*)*.[OH-],*CC*,87,13,0,N/A,N/A,*CC*,*CC*,*CC*,0,0,0,N/A,0,N/A,100,0,50,,Swelling(%),0,11.98,https://doi.org/10.1016/j.polymer.2022.125439
Polyethylene,Piperidinium,N/A,C(C*)*,C[N+]1(CCCCC1)CCCCCCN(CCCCCC[N+]2(C)CCCC2)C(*)C*.[OH-],*CC*,87,13,0,N/A,N/A,*CC*,*CC*,*CC*,0,0,0,N/A,0,N/A,100,0,50,,Swelling(%),0,11.98,https://doi.org/10.1016/j.polymer.2022.125439
Polyethylene,Piperidinium,N/A,C(C*)*,C[N+]1(CCCCC1)CCCCCCN(CCCCCC[N+]2(C)CCCC2)C(*)C*.[OH-],*CC*,87,13,0,N/A,N/A,*CC*,*CC*,*CC*,0,0,0,N/A,0,N/A,100,0,60,,Swelling(%),0,11.98,https://doi.org/10.1016/j.polymer.2022.125439
Polyethylene,TMA,N/A,C(C*)*,C[N+](C)(C)CCCCCCNC(C*)*.[OH-],*CC*,87,13,0,N/A,N/A,*CC*,*CC*,*CC*,0,0,0,N/A,0,N/A,100,0,60,,Swelling(%),0,13,https://doi.org/10.1016/j.polymer.2022.125439
Polyethylene,TMA,N/A,C(C*)*,C[N+](C)(CCCCCCN(CCCCCC[N+](C)(C)C)C(*)C*)C.[OH-],*CC*,87,13,0,N/A,N/A,*CC*,*CC*,*CC*,0,0,0,N/A,0,N/A,100,0,40,,Swelling(%),0,14.02,https://doi.org/10.1016/j.polymer.2022.125439
Polyethylene,Piperidinium,N/A,C(C*)*,C[N+]1(CCCCC1)CCCCCCN(CCCCCC[N+]2(C)CCCC2)C(*)C*.[OH-],*CC*,87,13,0,N/A,N/A,*CC*,*CC*,*CC*,0,0,0,N/A,0,N/A,100,0,70,,Swelling(%),0,14.02,https://doi.org/10.1016/j.polymer.2022.125439
Polyethylene,TMA,N/A,C(C*)*,C[N+](C)(C)CCCCCCNC(C*)*.[OH-],*CC*,87,13,0,N/A,N/A,*CC*,*CC*,*CC*,0,0,0,N/A,0,N/A,100,0,70,,Swelling(%),0,15.03,https://doi.org/10.1016/j.polymer.2022.125439
Polyethylene,Piperidinium,N/A,C(C*)*,C[N+]1(CCCCC1)CCCCCCN(CCCCCC[N+]2(C)CCCC2)C(*)C*.[OH-],*CC*,87,13,0,N/A,N/A,*CC*,*CC*,*CC*,0,0,0,N/A,0,N/A,100,0,80,,Swelling(%),0,16.97,https://doi.org/10.1016/j.polymer.2022.125439
Polyethylene,TMA,N/A,C(C*)*,C[N+](C)(CCCCCCN(CCCCCC[N+](C)(C)C)C(*)C*)C.[OH-],*CC*,87,13,0,N/A,N/A,*CC*,*CC*,*CC*,0,0,0,N/A,0,N/A,100,0,50,,Swelling(%),0,17.07,https://doi.org/10.1016/j.polymer.2022.125439
Polyethylene,TMA,N/A,C(C*)*,C[N+](C)(CCCCCCN(CCCCCC[N+](C)(C)C)C(*)C*)C.[OH-],*CC*,87,13,0,N/A,N/A,*CC*,*CC*,*CC*,0,0,0,N/A,0,N/A,100,0,60,,Swelling(%),0,17.99,https://doi.org/10.1016/j.polymer.2022.125439
Polyethylene,TMA,N/A,C(C*)*,C[N+](C)(C)CCCCCCNC(C*)*.[OH-],*CC*,87,13,0,N/A,N/A,*CC*,*CC*,*CC*,0,0,0,N/A,0,N/A,100,0,80,,Swelling(%),0,19,https://doi.org/10.1016/j.polymer.2022.125439
Polyethylene,TMA,N/A,C(C*)*,C[N+](C)(CCCCCCN(CCCCCC[N+](C)(C)C)C(*)C*)C.[OH-],*CC*,87,13,0,N/A,N/A,*CC*,*CC*,*CC*,0,0,0,N/A,0,N/A,100,0,70,,Swelling(%),0,21.96,https://doi.org/10.1016/j.polymer.2022.125439
Polyethylene,TMA,N/A,C(C*)*,C[N+](C)(CCCCCCN(CCCCCC[N+](C)(C)C)C(*)C*)C.[OH-],*CC*,87,13,0,N/A,N/A,*CC*,*CC*,*CC*,0,0,0,N/A,0,N/A,100,0,80,,Swelling(%),0,28.98,https://doi.org/10.1016/j.polymer.2022.125439
Polyethylene,Piperidinium,N/A,C(C*)*,C[N+]1(CCCCCCNC(C*)*)CCCCC1.[OH-],*CC*,87,13,0,N/A,N/A,*CC*,*CC*,*CC*,0,0,0,N/A,0,N/A,100,0,40,,WU(wt%),0,26.28,https://doi.org/10.1016/j.polymer.2022.125439
Polyethylene,Piperidinium,N/A,C(C*)*,C[N+]1(CCCCCCNC(C*)*)CCCCC1.[OH-],*CC*,87,13,0,N/A,N/A,*CC*,*CC*,*CC*,0,0,0,N/A,0,N/A,100,0,50,,WU(wt%),0,30.73,https://doi.org/10.1016/j.polymer.2022.125439
Polyethylene,Piperidinium,N/A,C(C*)*,C[N+]1(CCCCCCNC(C*)*)CCCCC1.[OH-],*CC*,87,13,0,N/A,N/A,*CC*,*CC*,*CC*,0,0,0,N/A,0,N/A,100,0,60,,WU(wt%),0,36.12,https://doi.org/10.1016/j.polymer.2022.125439
Polyethylene,Piperidinium,N/A,C(C*)*,C[N+]1(CCCCCCNC(C*)*)CCCCC1.[OH-],*CC*,87,13,0,N/A,N/A,*CC*,*CC*,*CC*,0,0,0,N/A,0,N/A,100,0,70,,WU(wt%),0,43.4,https://doi.org/10.1016/j.polymer.2022.125439
Polyethylene,Piperidinium,N/A,C(C*)*,C[N+]1(CCCCCCNC(C*)*)CCCCC1.[OH-],*CC*,87,13,0,N/A,N/A,*CC*,*CC*,*CC*,0,0,0,N/A,0,N/A,100,0,80,,WU(wt%),0,50.67,https://doi.org/10.1016/j.polymer.2022.125439
Polyethylene,Piperidinium,N/A,C(C*)*,C[N+]1(CCCCC1)CCCCCCN(CCCCCC[N+]2(C)CCCC2)C(*)C*.[OH-],*CC*,87,13,0,N/A,N/A,*CC*,*CC*,*CC*,0,0,0,N/A,0,N/A,100,0,40,,WU(wt%),0,58.35,https://doi.org/10.1016/j.polymer.2022.125439
Polyethylene,Piperidinium,N/A,C(C*)*,C[N+]1(CCCCC1)CCCCCCN(CCCCCC[N+]2(C)CCCC2)C(*)C*.[OH-],*CC*,87,13,0,N/A,N/A,*CC*,*CC*,*CC*,0,0,0,N/A,0,N/A,100,0,50,,WU(wt%),0,69.41,https://doi.org/10.1016/j.polymer.2022.125439
Polyethylene,TMA,N/A,C(C*)*,C[N+](C)(C)CCCCCCNC(C*)*.[OH-],*CC*,87,13,0,N/A,N/A,*CC*,*CC*,*CC*,0,0,0,N/A,0,N/A,100,0,40,,WU(wt%),0,73.45,https://doi.org/10.1016/j.polymer.2022.125439
Polyethylene,Piperidinium,N/A,C(C*)*,C[N+]1(CCCCC1)CCCCCCN(CCCCCC[N+]2(C)CCCC2)C(*)C*.[OH-],*CC*,87,13,0,N/A,N/A,*CC*,*CC*,*CC*,0,0,0,N/A,0,N/A,100,0,60,,WU(wt%),0,85.17,https://doi.org/10.1016/j.polymer.2022.125439
Polyethylene,TMA,N/A,C(C*)*,C[N+](C)(C)CCCCCCNC(C*)*.[OH-],*CC*,87,13,0,N/A,N/A,*CC*,*CC*,*CC*,0,0,0,N/A,0,N/A,100,0,50,,WU(wt%),0,90.16,https://doi.org/10.1016/j.polymer.2022.125439
Polyethylene,TMA,N/A,C(C*)*,C[N+](C)(CCCCCCN(CCCCCC[N+](C)(C)C)C(*)C*)C.[OH-],*CC*,87,13,0,N/A,N/A,*CC*,*CC*,*CC*,0,0,0,N/A,0,N/A,100,0,40,,WU(wt%),0,96.09,https://doi.org/10.1016/j.polymer.2022.125439
Polyethylene,TMA,N/A,C(C*)*,C[N+](C)(C)CCCCCCNC(C*)*.[OH-],*CC*,87,13,0,N/A,N/A,*CC*,*CC*,*CC*,0,0,0,N/A,0,N/A,100,0,60,,WU(wt%),0,110.65,https://doi.org/10.1016/j.polymer.2022.125439
Polyethylene,Piperidinium,N/A,C(C*)*,C[N+]1(CCCCC1)CCCCCCN(CCCCCC[N+]2(C)CCCC2)C(*)C*.[OH-],*CC*,87,13,0,N/A,N/A,*CC*,*CC*,*CC*,0,0,0,N/A,0,N/A,100,0,70,,WU(wt%),0,114.15,https://doi.org/10.1016/j.polymer.2022.125439
Polyethylene,TMA,N/A,C(C*)*,C[N+](C)(CCCCCCN(CCCCCC[N+](C)(C)C)C(*)C*)C.[OH-],*CC*,87,13,0,N/A,N/A,*CC*,*CC*,*CC*,0,0,0,N/A,0,N/A,100,0,50,,WU(wt%),0,116.58,https://doi.org/10.1016/j.polymer.2022.125439
Polyethylene,TMA,N/A,C(C*)*,C[N+](C)(C)CCCCCCNC(C*)*.[OH-],*CC*,87,13,0,N/A,N/A,*CC*,*CC*,*CC*,0,0,0,N/A,0,N/A,100,0,70,,WU(wt%),0,135.85,https://doi.org/10.1016/j.polymer.2022.125439
Polyethylene,TMA,N/A,C(C*)*,C[N+](C)(CCCCCCN(CCCCCC[N+](C)(C)C)C(*)C*)C.[OH-],*CC*,87,13,0,N/A,N/A,*CC*,*CC*,*CC*,0,0,0,N/A,0,N/A,100,0,60,,WU(wt%),0,147.44,https://doi.org/10.1016/j.polymer.2022.125439
Polyethylene,Piperidinium,N/A,C(C*)*,C[N+]1(CCCCC1)CCCCCCN(CCCCCC[N+]2(C)CCCC2)C(*)C*.[OH-],*CC*,87,13,0,N/A,N/A,*CC*,*CC*,*CC*,0,0,0,N/A,0,N/A,100,0,80,,WU(wt%),0,165.77,https://doi.org/10.1016/j.polymer.2022.125439
Polyethylene,TMA,N/A,C(C*)*,C[N+](C)(CCCCCCN(CCCCCC[N+](C)(C)C)C(*)C*)C.[OH-],*CC*,87,13,0,N/A,N/A,*CC*,*CC*,*CC*,0,0,0,N/A,0,N/A,100,0,70,,WU(wt%),0,170.75,https://doi.org/10.1016/j.polymer.2022.125439
Polyethylene,TMA,N/A,C(C*)*,C[N+](C)(C)CCCCCCNC(C*)*.[OH-],*CC*,87,13,0,N/A,N/A,*CC*,*CC*,*CC*,0,0,0,N/A,0,N/A,100,0,80,,WU(wt%),0,171.43,https://doi.org/10.1016/j.polymer.2022.125439
Polyethylene,TMA,N/A,C(C*)*,C[N+](C)(CCCCCCN(CCCCCC[N+](C)(C)C)C(*)C*)C.[OH-],*CC*,87,13,0,N/A,N/A,*CC*,*CC*,*CC*,0,0,0,N/A,0,N/A,100,1,80,,WU(wt%),0,263.88,https://doi.org/10.1016/j.polymer.2022.125439
PPO,TMA,N/A,Cc1cc(*)cc(C[N+](C)(C)C)c1O*.[OH-],Cc1cc(*)cc(C)c1O*,*CC*,60,40,0,N/A,N/A,*CC*,*CC*,*CC*,0,0,0,N/A,0,N/A,100,1,25,3.22,EB(%),0,13.7,https://doi.org/10.1021/acs.chemmater.5b02557
PPO,TMA,N/A,Cc1cc(*)cc(C[N+](C)(C)C)c1O*.[OH-],Cc1cc(*)cc(C)c1O*,*CC*,60,40,0,N/A,N/A,*CC*,*CC*,*CC*,0,0,0,N/A,0,N/A,30,0,25,3.22,EB(%),0,14.8,https://doi.org/10.1021/acs.chemmater.5b02557
PPO,TMA,TMA-40,Cc1cc(*)cc(C[N+](C)(C)C)c1O*.[OH-],Cc1cc(*)cc(C)c1O*,*CC*,40,60,0,N/A,N/A,*CC*,*CC*,*CC*,0,0,0,NaOH,1,N/A,30,1,25,2.27,EB(%),0,18.9,https://doi.org/10.1021/acs.chemmater.5b02557
PPO,TMA,TMA-40,Cc1cc(*)cc(C[N+](C)(C)C)c1O*.[OH-],Cc1cc(*)cc(C)c1O*,*CC*,40,60,0,N/A,N/A,*CC*,*CC*,*CC*,0,0,0,NaOH,1,N/A,100,1,25,,EB(%),360,19.6,https://doi.org/10.1021/acs.chemmater.5b02557
PPO,TMA,TMA-60-SIPN-2,Cc1cc(*)cc(C[N+](C)(C)C)c1O*.[OH-],Cc1cc(*)cc(C)c1O*,*CC*,60,40,0,PEG,PAGE,C(C*)O*,C=CCOCC(C*)O*,*CC*,25,25,0,NaOH,1,N/A,100,1,80,,EB(%),720,69.1,https://doi.org/10.1021/acs.chemmater.5b02557
PPO,TMA,TMA-60-SIPN-2,Cc1cc(*)cc(C[N+](C)(C)C)c1O*.[OH-],Cc1cc(*)cc(C)c1O*,*CC*,60,40,0,PEG,PAGE,C(C*)O*,C=CCOCC(C*)O*,*CC*,25,25,0,NaOH,1,N/A,30,1,80,1,EB(%),0,77,https://doi.org/10.1021/acs.chemmater.5b02557
PPO,TMA,TMA-60-SIPN-2,Cc1cc(*)cc(C[N+](C)(C)C)c1O*.[OH-],Cc1cc(*)cc(C)c1O*,*CC*,60,40,0,PEG,PAGE,C(C*)O*,C=CCOCC(C*)O*,*CC*,25,25,0,NaOH,1,N/A,100,1,80,1.43,EB(%),360,77.7,https://doi.org/10.1021/acs.chemmater.5b02557
PPO,TMA,TMA-60-SIPN-4,Cc1cc(*)cc(C[N+](C)(C)C)c1O*.[OH-],Cc1cc(*)cc(C)c1O*,*CC*,60,40,0,PEG,PAGE,C(C*)O*,C=CCOCC(C*)O*,*CC*,50,50,0,N/A,0,N/A,30,1,20,1.02,EB(%),0,82.9,https://doi.org/10.1021/acs.chemmater.5b02557
PPO,TMA,TMA-60-SIPN-2,Cc1cc(*)cc(C[N+](C)(C)C)c1O*.[OH-],Cc1cc(*)cc(C)c1O*,*CC*,60,40,0,PEG,PAGE,C(C*)O*,C=CCOCC(C*)O*,*CC*,25,25,0,NaOH,1,N/A,100,1,80,1,EB(%),0,93.4,https://doi.org/10.1021/acs.chemmater.5b02557
PPO,TMA,TMA-60-SIPN-5,Cc1cc(*)cc(C[N+](C)(C)C)c1O*.[OH-],Cc1cc(*)cc(C)c1O*,*CC*,60,40,0,PEG,PAGE,C(C*)O*,C=CCOCC(C*)O*,*CC*,50,50,0,N/A,0,N/A,100,1,20,1.02,EB(%),0,97.6,https://doi.org/10.1021/acs.chemmater.5b02557
PPO,TMA,TMA-60-SIPN-1,Cc1cc(*)cc(C[N+](C)(C)C)c1O*.[OH-],Cc1cc(*)cc(C)c1O*,*CC*,60,40,0,PEG,PAGE,C(C*)O*,C=CCOCC(C*)O*,*CC*,50,50,0,N/A,0,N/A,100,1,30,1.02,OHCond(mS/cm),0,13.7,https://doi.org/10.1021/acs.chemmater.5b02557
PPO,TMA,TMA-30,Cc1cc(*)cc(C[N+](C)(C)C)c1O*.[OH-],Cc1cc(*)cc(C)c1O*,*CC*,30,70,0,N/A,N/A,*CC*,*CC*,*CC*,0,0,0,N/A,0,N/A,100,1,30,2.05,OHCond(mS/cm),0,14.5,https://doi.org/10.1021/acs.chemmater.5b02557
PPO,TMA,TMA-30,Cc1cc(*)cc(C[N+](C)(C)C)c1O*.[OH-],Cc1cc(*)cc(C)c1O*,*CC*,30,70,0,N/A,N/A,*CC*,*CC*,*CC*,0,0,0,NaOH,1,N/A,100,1,80,1.2,OHCond(mS/cm),5400,15.92,https://doi.org/10.1021/acs.chemmater.5b02557
PPO,TMA,TMA-30,Cc1cc(*)cc(C[N+](C)(C)C)c1O*.[OH-],Cc1cc(*)cc(C)c1O*,*CC*,30,70,0,N/A,N/A,*CC*,*CC*,*CC*,0,0,0,NaOH,1,N/A,100,1,80,1.2,OHCond(mS/cm),480,16.5,https://doi.org/10.1021/acs.chemmater.5b02557
PPO,TMA,TMA-60-SIPN-1,Cc1cc(*)cc(C[N+](C)(C)C)c1O*.[OH-],Cc1cc(*)cc(C)c1O*,*CC*,60,40,0,PEG,PAGE,C(C*)O*,C=CCOCC(C*)O*,*CC*,50,50,0,N/A,0,N/A,100,1,40,1.02,OHCond(mS/cm),0,16.61,https://doi.org/10.1021/acs.chemmater.5b02557
PPO,TMA,TMA-30,Cc1cc(*)cc(C[N+](C)(C)C)c1O*.[OH-],Cc1cc(*)cc(C)c1O*,*CC*,30,70,0,N/A,N/A,*CC*,*CC*,*CC*,0,0,0,NaOH,1,N/A,100,1,80,1.3,OHCond(mS/cm),384,17.64,https://doi.org/10.1021/acs.chemmater.5b02557
PPO,TMA,TMA-30,Cc1cc(*)cc(C[N+](C)(C)C)c1O*.[OH-],Cc1cc(*)cc(C)c1O*,*CC*,30,70,0,N/A,N/A,*CC*,*CC*,*CC*,0,0,0,N/A,0,N/A,100,1,40,2.05,OHCond(mS/cm),0,18.44,https://doi.org/10.1021/acs.chemmater.5b02557
PPO,TMA,TMA-95-SIPN-1,Cc1cc(*)cc(C[N+](C)(C)C)c1O*.[OH-],Cc1cc(*)cc(C)c1O*,*CC*,95,5,0,PEG,PAGE,C(C*)O*,C=CCOCC(C*)O*,*CC*,50,50,0,N/A,0,N/A,100,1,30,1.33,OHCond(mS/cm),0,18.82,https://doi.org/10.1021/acs.chemmater.5b02557
PPO,TMA,TMA-30,Cc1cc(*)cc(C[N+](C)(C)C)c1O*.[OH-],Cc1cc(*)cc(C)c1O*,*CC*,30,70,0,N/A,N/A,*CC*,*CC*,*CC*,0,0,0,NaOH,1,N/A,100,1,80,1.3,OHCond(mS/cm),264,19.22,https://doi.org/10.1021/acs.chemmater.5b02557
PPO,TMA,TMA-40,Cc1cc(*)cc(C[N+](C)(C)C)c1O*.[OH-],Cc1cc(*)cc(C)c1O*,*CC*,40,60,0,N/A,N/A,*CC*,*CC*,*CC*,0,0,0,NaOH,1,N/A,100,1,80,0.98,OHCond(mS/cm),720,19.37,https://doi.org/10.1021/acs.chemmater.5b02557
PPO,TMA,TMA-60-SIPN-1,Cc1cc(*)cc(C[N+](C)(C)C)c1O*.[OH-],Cc1cc(*)cc(C)c1O*,*CC*,60,40,0,PEG,PAGE,C(C*)O*,C=CCOCC(C*)O*,*CC*,50,50,0,N/A,0,N/A,100,1,50,1.02,OHCond(mS/cm),0,19.68,https://doi.org/10.1021/acs.chemmater.5b02557
PPO,TMA,TMA-30,Cc1cc(*)cc(C[N+](C)(C)C)c1O*.[OH-],Cc1cc(*)cc(C)c1O*,*CC*,30,70,0,N/A,N/A,*CC*,*CC*,*CC*,0,0,0,N/A,0,N/A,100,1,50,2.05,OHCond(mS/cm),0,21.35,https://doi.org/10.1021/acs.chemmater.5b02557
PPO,TMA,TMA-30,Cc1cc(*)cc(C[N+](C)(C)C)c1O*.[OH-],Cc1cc(*)cc(C)c1O*,*CC*,30,70,0,N/A,N/A,*CC*,*CC*,*CC*,0,0,0,NaOH,1,N/A,100,1,80,1.4,OHCond(mS/cm),166,21.37,https://doi.org/10.1021/acs.chemmater.5b02557
PPO,TMA,TMA-40,Cc1cc(*)cc(C[N+](C)(C)C)c1O*.[OH-],Cc1cc(*)cc(C)c1O*,*CC*,40,60,0,N/A,N/A,*CC*,*CC*,*CC*,0,0,0,NaOH,1,N/A,100,1,80,1.02,OHCond(mS/cm),600,21.52,https://doi.org/10.1021/acs.chemmater.5b02557
PPO,TMA,TMA-95-SIPN-1,Cc1cc(*)cc(C[N+](C)(C)C)c1O*.[OH-],Cc1cc(*)cc(C)c1O*,*CC*,95,5,0,PEG,PAGE,C(C*)O*,C=CCOCC(C*)O*,*CC*,50,50,0,N/A,0,N/A,100,1,40,1.33,OHCond(mS/cm),0,21.8,https://doi.org/10.1021/acs.chemmater.5b02557
PPO,TMA,TMA-30,Cc1cc(*)cc(C[N+](C)(C)C)c1O*.[OH-],Cc1cc(*)cc(C)c1O*,*CC*,30,70,0,N/A,N/A,*CC*,*CC*,*CC*,0,0,0,NaOH,1,N/A,100,1,80,1.4,OHCond(mS/cm),120,22.43,https://doi.org/10.1021/acs.chemmater.5b02557
PPO,TMA,TMA-40,Cc1cc(*)cc(C[N+](C)(C)C)c1O*.[OH-],Cc1cc(*)cc(C)c1O*,*CC*,40,60,0,N/A,N/A,*CC*,*CC*,*CC*,0,0,0,N/A,0,N/A,100,1,30,2.27,OHCond(mS/cm),0,22.5,https://doi.org/10.1021/acs.chemmater.5b02557
PPO,TMA,TMA-40,Cc1cc(*)cc(C[N+](C)(C)C)c1O*.[OH-],Cc1cc(*)cc(C)c1O*,*CC*,40,60,0,N/A,N/A,*CC*,*CC*,*CC*,0,0,0,NaOH,1,N/A,100,1,80,1.06,OHCond(mS/cm),480,23.09,https://doi.org/10.1021/acs.chemmater.5b02557
PPO,TMA,TMA-30,Cc1cc(*)cc(C[N+](C)(C)C)c1O*.[OH-],Cc1cc(*)cc(C)c1O*,*CC*,30,70,0,N/A,N/A,*CC*,*CC*,*CC*,0,0,0,N/A,0,N/A,100,1,60,2.05,OHCond(mS/cm),0,23.24,https://doi.org/10.1021/acs.chemmater.5b02557
PPO,TMA,TMA-60-SIPN-1,Cc1cc(*)cc(C[N+](C)(C)C)c1O*.[OH-],Cc1cc(*)cc(C)c1O*,*CC*,60,40,0,PEG,PAGE,C(C*)O*,C=CCOCC(C*)O*,*CC*,50,50,0,N/A,0,N/A,100,1,60,1.02,OHCond(mS/cm),0,23.37,https://doi.org/10.1021/acs.chemmater.5b02557
PPO,TMA,TMA-30,Cc1cc(*)cc(C[N+](C)(C)C)c1O*.[OH-],Cc1cc(*)cc(C)c1O*,*CC*,30,70,0,N/A,N/A,*CC*,*CC*,*CC*,0,0,0,NaOH,1,N/A,100,1,80,1.5,OHCond(mS/cm),48,23.82,https://doi.org/10.1021/acs.chemmater.5b02557
PPO,TMA,TMA-30,Cc1cc(*)cc(C[N+](C)(C)C)c1O*.[OH-],Cc1cc(*)cc(C)c1O*,*CC*,30,70,0,N/A,N/A,*CC*,*CC*,*CC*,0,0,0,N/A,0,N/A,100,1,70,2.05,OHCond(mS/cm),0,24.78,https://doi.org/10.1021/acs.chemmater.5b02557
PPO,TMA,TMA-40,Cc1cc(*)cc(C[N+](C)(C)C)c1O*.[OH-],Cc1cc(*)cc(C)c1O*,*CC*,40,60,0,N/A,N/A,*CC*,*CC*,*CC*,0,0,0,NaOH,1,N/A,100,1,80,1.18,OHCond(mS/cm),384,24.96,https://doi.org/10.1021/acs.chemmater.5b02557
PPO,TMA,TMA-30,Cc1cc(*)cc(C[N+](C)(C)C)c1O*.[OH-],Cc1cc(*)cc(C)c1O*,*CC*,30,70,0,N/A,N/A,*CC*,*CC*,*CC*,0,0,0,NaOH,1,N/A,100,1,80,1.7,OHCond(mS/cm),24,25.68,https://doi.org/10.1021/acs.chemmater.5b02557
PPO,TMA,TMA-30,Cc1cc(*)cc(C[N+](C)(C)C)c1O*.[OH-],Cc1cc(*)cc(C)c1O*,*CC*,30,70,0,N/A,N/A,*CC*,*CC*,*CC*,0,0,0,N/A,0,N/A,100,1,80,2.05,OHCond(mS/cm),0,26.67,https://doi.org/10.1021/acs.chemmater.5b02557
PPO,TMA,TMA-30,Cc1cc(*)cc(C[N+](C)(C)C)c1O*.[OH-],Cc1cc(*)cc(C)c1O*,*CC*,30,70,0,N/A,N/A,*CC*,*CC*,*CC*,0,0,0,NaOH,1,N/A,100,1,80,1.8,OHCond(mS/cm),0,27.02,https://doi.org/10.1021/acs.chemmater.5b02557
PPO,TMA,TMA-95-SIPN-1,Cc1cc(*)cc(C[N+](C)(C)C)c1O*.[OH-],Cc1cc(*)cc(C)c1O*,*CC*,95,5,0,PEG,PAGE,C(C*)O*,C=CCOCC(C*)O*,*CC*,50,50,0,N/A,0,N/A,100,1,50,1.33,OHCond(mS/cm),0,27.02,https://doi.org/10.1021/acs.chemmater.5b02557
PPO,TMA,TMA-60-SIPN-1,Cc1cc(*)cc(C[N+](C)(C)C)c1O*.[OH-],Cc1cc(*)cc(C)c1O*,*CC*,60,40,0,PEG,PAGE,C(C*)O*,C=CCOCC(C*)O*,*CC*,50,50,0,N/A,0,N/A,100,1,70,1.02,OHCond(mS/cm),0,27.15,https://doi.org/10.1021/acs.chemmater.5b02557
PPO,TMA,TMA-40,Cc1cc(*)cc(C[N+](C)(C)C)c1O*.[OH-],Cc1cc(*)cc(C)c1O*,*CC*,40,60,0,N/A,N/A,*CC*,*CC*,*CC*,0,0,0,N/A,0,N/A,100,1,40,2.27,OHCond(mS/cm),0,27.38,https://doi.org/10.1021/acs.chemmater.5b02557
PPO,TMA,TMA-40,Cc1cc(*)cc(C[N+](C)(C)C)c1O*.[OH-],Cc1cc(*)cc(C)c1O*,*CC*,40,60,0,N/A,N/A,*CC*,*CC*,*CC*,0,0,0,NaOH,1,N/A,100,1,80,1.29,OHCond(mS/cm),264,27.54,https://doi.org/10.1021/acs.chemmater.5b02557
PPO,TMA,TMA-60-SIPN-2,Cc1cc(*)cc(C[N+](C)(C)C)c1O*.[OH-],Cc1cc(*)cc(C)c1O*,*CC*,60,40,0,PEG,PAGE,C(C*)O*,C=CCOCC(C*)O*,*CC*,25,25,0,N/A,0,N/A,100,1,30,1.43,OHCond(mS/cm),0,28.46,https://doi.org/10.1021/acs.chemmater.5b02557
PPO,TMA,TMA-40,Cc1cc(*)cc(C[N+](C)(C)C)c1O*.[OH-],Cc1cc(*)cc(C)c1O*,*CC*,40,60,0,N/A,N/A,*CC*,*CC*,*CC*,0,0,0,NaOH,1,N/A,100,1,80,1.45,OHCond(mS/cm),168,30.7,https://doi.org/10.1021/acs.chemmater.5b02557
PPO,TMA,TMA-40,Cc1cc(*)cc(C[N+](C)(C)C)c1O*.[OH-],Cc1cc(*)cc(C)c1O*,*CC*,40,60,0,N/A,N/A,*CC*,*CC*,*CC*,0,0,0,N/A,0,N/A,100,1,50,2.27,OHCond(mS/cm),0,31,https://doi.org/10.1021/acs.chemmater.5b02557
PPO,TMA,TMA-95-SIPN-1,Cc1cc(*)cc(C[N+](C)(C)C)c1O*.[OH-],Cc1cc(*)cc(C)c1O*,*CC*,95,5,0,PEG,PAGE,C(C*)O*,C=CCOCC(C*)O*,*CC*,50,50,0,N/A,0,N/A,100,1,60,1.33,OHCond(mS/cm),0,32.54,https://doi.org/10.1021/acs.chemmater.5b02557
PPO,TMA,TMA-40,Cc1cc(*)cc(C[N+](C)(C)C)c1O*.[OH-],Cc1cc(*)cc(C)c1O*,*CC*,40,60,0,N/A,N/A,*CC*,*CC*,*CC*,0,0,0,NaOH,1,N/A,100,1,80,1.61,OHCond(mS/cm),120,33.28,https://doi.org/10.1021/acs.chemmater.5b02557
PPO,TMA,N/A,Cc1cc(*)cc(C[N+](C)(C)C)c1O*.[OH-],Cc1cc(*)cc(C)c1O*,*CC*,60,40,0,N/A,N/A,*CC*,*CC*,*CC*,0,0,0,N/A,0,N/A,100,1,30,3.22,OHCond(mS/cm),0,33.6,https://doi.org/10.1021/acs.chemmater.5b02557
PPO,TMA,TMA-60-SIPN-2,Cc1cc(*)cc(C[N+](C)(C)C)c1O*.[OH-],Cc1cc(*)cc(C)c1O*,*CC*,60,40,0,PEG,PAGE,C(C*)O*,C=CCOCC(C*)O*,*CC*,25,25,0,N/A,0,N/A,100,1,40,1.43,OHCond(mS/cm),0,33.62,https://doi.org/10.1021/acs.chemmater.5b02557
PPO,TMA,TMA-60-SIPN-1,Cc1cc(*)cc(C[N+](C)(C)C)c1O*.[OH-],Cc1cc(*)cc(C)c1O*,*CC*,60,40,0,PEG,PAGE,C(C*)O*,C=CCOCC(C*)O*,*CC*,50,50,0,N/A,0,N/A,100,1,80,1.02,OHCond(mS/cm),0,33.87,https://doi.org/10.1021/acs.chemmater.5b02557
PPO,TMA,TMA-95-SIPN-2,Cc1cc(*)cc(C[N+](C)(C)C)c1O*.[OH-],Cc1cc(*)cc(C)c1O*,*CC*,95,5,0,PEG,PAGE,C(C*)O*,C=CCOCC(C*)O*,*CC*,25,25,0,N/A,0,N/A,100,1,30,1.75,OHCond(mS/cm),0,35.68,https://doi.org/10.1021/acs.chemmater.5b02557
PPO,TMA,TMA-40,Cc1cc(*)cc(C[N+](C)(C)C)c1O*.[OH-],Cc1cc(*)cc(C)c1O*,*CC*,40,60,0,N/A,N/A,*CC*,*CC*,*CC*,0,0,0,N/A,0,N/A,100,1,60,2.27,OHCond(mS/cm),0,36.66,https://doi.org/10.1021/acs.chemmater.5b02557
PPO,TMA,TMA-60-SIPN-3,Cc1cc(*)cc(C[N+](C)(C)C)c1O*.[OH-],Cc1cc(*)cc(C)c1O*,*CC*,60,40,0,PEG,PAGE,C(C*)O*,C=CCOCC(C*)O*,*CC*,16,16,0,N/A,0,N/A,100,1,30,1.73,OHCond(mS/cm),0,37.4,https://doi.org/10.1021/acs.chemmater.5b02557
PPO,TMA,TMA-40,Cc1cc(*)cc(C[N+](C)(C)C)c1O*.[OH-],Cc1cc(*)cc(C)c1O*,*CC*,40,60,0,N/A,N/A,*CC*,*CC*,*CC*,0,0,0,NaOH,1,N/A,100,1,80,1.76,OHCond(mS/cm),48,37.72,https://doi.org/10.1021/acs.chemmater.5b02557
PPO,TMA,TMA-95-SIPN-1,Cc1cc(*)cc(C[N+](C)(C)C)c1O*.[OH-],Cc1cc(*)cc(C)c1O*,*CC*,95,5,0,PEG,PAGE,C(C*)O*,C=CCOCC(C*)O*,*CC*,50,50,0,N/A,0,N/A,100,1,70,1.33,OHCond(mS/cm),0,38.72,https://doi.org/10.1021/acs.chemmater.5b02557
PPO,TMA,N/A,Cc1cc(*)cc(C[N+](C)(C)C)c1O*.[OH-],Cc1cc(*)cc(C)c1O*,*CC*,60,40,0,N/A,N/A,*CC*,*CC*,*CC*,0,0,0,N/A,0,N/A,100,1,40,3.22,OHCond(mS/cm),0,39.34,https://doi.org/10.1021/acs.chemmater.5b02557
PPO,TMA,TMA-60-SIPN-2,Cc1cc(*)cc(C[N+](C)(C)C)c1O*.[OH-],Cc1cc(*)cc(C)c1O*,*CC*,60,40,0,PEG,PAGE,C(C*)O*,C=CCOCC(C*)O*,*CC*,25,25,0,N/A,0,N/A,100,1,50,1.43,OHCond(mS/cm),0,41.29,https://doi.org/10.1021/acs.chemmater.5b02557
PPO,TMA,TMA-40,Cc1cc(*)cc(C[N+](C)(C)C)c1O*.[OH-],Cc1cc(*)cc(C)c1O*,*CC*,40,60,0,N/A,N/A,*CC*,*CC*,*CC*,0,0,0,NaOH,1,N/A,100,1,80,1.97,OHCond(mS/cm),24,42.6,https://doi.org/10.1021/acs.chemmater.5b02557
