Repository: williamschertzer/computational_artifact

# Computational Artifact: William Schertzer CSE-MSE PhD Qualifying Exam

This repository contains the computational artifact submitted by **William Schertzer** for the PhD CSE-MSE Qualifying Examination. It includes the full workflow for processing, analyzing, and modeling anion exchange membrane (AEM) data extracted from the literature, with the aim of accelerating materials discovery using machine learning.

## Repository Structure

### `raw_data/`
Contains the original AEM datasets, directly extracted and curated from peer-reviewed literature.

File: raw_data/aem_aging_3_18_25.csv (part 15 of 30)
Backbone,Cation,Sample,smiles1,smiles2,smiles3,c1,c2,c3,additive_name_1,additive_name_2,additive_smiles1,additive_smiles2,additive_smiles3,additivec1,additivec2,additivec3,solvent,solvent_conc(M),stab_temp,RH(%),lw,Temp(C),EXP_IEC,prop,time(h),value,DOI
PPO,TMA,TMA-95-SIPN-2,Cc1cc(*)cc(C[N+](C)(C)C)c1O*.[OH-],Cc1cc(*)cc(C)c1O*,*CC*,95,5,0,PEG,PAGE,C(C*)O*,C=CCOCC(C*)O*,*CC*,25,25,0,N/A,0,N/A,100,1,40,1.75,OHCond(mS/cm),0,42.71,https://doi.org/10.1021/acs.chemmater.5b02557
PPO,TMA,TMA-40,Cc1cc(*)cc(C[N+](C)(C)C)c1O*.[OH-],Cc1cc(*)cc(C)c1O*,*CC*,40,60,0,N/A,N/A,*CC*,*CC*,*CC*,0,0,0,N/A,0,N/A,100,1,70,2.27,OHCond(mS/cm),0,42.8,https://doi.org/10.1021/acs.chemmater.5b02557
PPO,TMA,TMA-95-SIPN-1,Cc1cc(*)cc(C[N+](C)(C)C)c1O*.[OH-],Cc1cc(*)cc(C)c1O*,*CC*,95,5,0,PEG,PAGE,C(C*)O*,C=CCOCC(C*)O*,*CC*,50,50,0,N/A,0,N/A,100,1,80,1.33,OHCond(mS/cm),0,43.89,https://doi.org/10.1021/acs.chemmater.5b02557
PPO,TMA,TMA-60-SIPN-3,Cc1cc(*)cc(C[N+](C)(C)C)c1O*.[OH-],Cc1cc(*)cc(C)c1O*,*CC*,60,40,0,PEG,PAGE,C(C*)O*,C=CCOCC(C*)O*,*CC*,16,16,0,N/A,0,N/A,100,1,40,1.73,OHCond(mS/cm),0,45.03,https://doi.org/10.1021/acs.chemmater.5b02557
PPO,TMA,N/A,Cc1cc(*)cc(C[N+](C)(C)C)c1O*.[OH-],Cc1cc(*)cc(C)c1O*,*CC*,60,40,0,N/A,N/A,*CC*,*CC*,*CC*,0,0,0,N/A,0,N/A,100,1,50,3.22,OHCond(mS/cm),0,45.71,https://doi.org/10.1021/acs.chemmater.5b02557
PPO,TMA,TMA-40,Cc1cc(*)cc(C[N+](C)(C)C)c1O*.[OH-],Cc1cc(*)cc(C)c1O*,*CC*,40,60,0,N/A,N/A,*CC*,*CC*,*CC*,0,0,0,N/A,0,N/A,100,1,80,2.27,OHCond(mS/cm),0,49.41,https://doi.org/10.1021/acs.chemmater.5b02557
PPO,TMA,TMA-60-SIPN-2,Cc1cc(*)cc(C[N+](C)(C)C)c1O*.[OH-],Cc1cc(*)cc(C)c1O*,*CC*,60,40,0,PEG,PAGE,C(C*)O*,C=CCOCC(C*)O*,*CC*,25,25,0,N/A,0,N/A,100,1,60,1.43,OHCond(mS/cm),0,50.29,https://doi.org/10.1021/acs.chemmater.5b02557
PPO,TMA,TMA-95-SIPN-2,Cc1cc(*)cc(C[N+](C)(C)C)c1O*.[OH-],Cc1cc(*)cc(C)c1O*,*CC*,95,5,0,PEG,PAGE,C(C*)O*,C=CCOCC(C*)O*,*CC*,25,25,0,N/A,0,N/A,100,1,50,1.75,OHCond(mS/cm),0,51.6,https://doi.org/10.1021/acs.chemmater.5b02557
PPO,TMA,TMA-60-SIPN-2,Cc1cc(*)cc(C[N+](C)(C)C)c1O*.[OH-],Cc1cc(*)cc(C)c1O*,*CC*,60,40,0,PEG,PAGE,C(C*)O*,C=CCOCC(C*)O*,*CC*,25,25,0,NaOH,1,N/A,100,1,80,1.09,OHCond(mS/cm),720,52.35,https://doi.org/10.1021/acs.chemmater.5b02557
PPO,TMA,TMA-60-SIPN-2,Cc1cc(*)cc(C[N+](C)(C)C)c1O*.[OH-],Cc1cc(*)cc(C)c1O*,*CC*,60,40,0,PEG,PAGE,C(C*)O*,C=CCOCC(C*)O*,*CC*,25,25,0,NaOH,1,N/A,100,1,80,1.12,OHCond(mS/cm),600,53.35,https://doi.org/10.1021/acs.chemmater.5b02557
PPO,TMA,TMA-60-SIPN-2,Cc1cc(*)cc(C[N+](C)(C)C)c1O*.[OH-],Cc1cc(*)cc(C)c1O*,*CC*,60,40,0,PEG,PAGE,C(C*)O*,C=CCOCC(C*)O*,*CC*,25,25,0,NaOH,1,N/A,100,1,80,1.15,OHCond(mS/cm),480,54.93,https://doi.org/10.1021/acs.chemmater.5b02557
PPO,TMA,TMA-60-SIPN-3,Cc1cc(*)cc(C[N+](C)(C)C)c1O*.[OH-],Cc1cc(*)cc(C)c1O*,*CC*,60,40,0,PEG,PAGE,C(C*)O*,C=CCOCC(C*)O*,*CC*,16,16,0,NaOH,1,N/A,100,1,80,1.27,OHCond(mS/cm),720,55.79,https://doi.org/10.1021/acs.chemmater.5b02557
PPO,TMA,TMA-60-SIPN-2,Cc1cc(*)cc(C[N+](C)(C)C)c1O*.[OH-],Cc1cc(*)cc(C)c1O*,*CC*,60,40,0,PEG,PAGE,C(C*)O*,C=CCOCC(C*)O*,*CC*,25,25,0,NaOH,1,N/A,100,1,80,1.18,OHCond(mS/cm),384,56.94,https://doi.org/10.1021/acs.chemmater.5b02557
PPO,TMA,TMA-60-SIPN-3,Cc1cc(*)cc(C[N+](C)(C)C)c1O*.[OH-],Cc1cc(*)cc(C)c1O*,*CC*,60,40,0,PEG,PAGE,C(C*)O*,C=CCOCC(C*)O*,*CC*,16,16,0,N/A,0,N/A,100,1,50,1.73,OHCond(mS/cm),0,57.5,https://doi.org/10.1021/acs.chemmater.5b02557
PPO,TMA,TMA-60-SIPN-3,Cc1cc(*)cc(C[N+](C)(C)C)c1O*.[OH-],Cc1cc(*)cc(C)c1O*,*CC*,60,40,0,PEG,PAGE,C(C*)O*,C=CCOCC(C*)O*,*CC*,16,16,0,NaOH,1,N/A,100,1,80,1.31,OHCond(mS/cm),600,58.23,https://doi.org/10.1021/acs.chemmater.5b02557
PPO,TMA,TMA-60-SIPN-2,Cc1cc(*)cc(C[N+](C)(C)C)c1O*.[OH-],Cc1cc(*)cc(C)c1O*,*CC*,60,40,0,PEG,PAGE,C(C*)O*,C=CCOCC(C*)O*,*CC*,25,25,0,N/A,0,N/A,100,1,70,1.43,OHCond(mS/cm),0,59.62,https://doi.org/10.1021/acs.chemmater.5b02557
PPO,TMA,TMA-60-SIPN-2,Cc1cc(*)cc(C[N+](C)(C)C)c1O*.[OH-],Cc1cc(*)cc(C)c1O*,*CC*,60,40,0,PEG,PAGE,C(C*)O*,C=CCOCC(C*)O*,*CC*,25,25,0,NaOH,1,N/A,100,1,80,1.26,OHCond(mS/cm),264,60.1,https://doi.org/10.1021/acs.chemmater.5b02557
PPO,TMA,TMA-60-SIPN-3,Cc1cc(*)cc(C[N+](C)(C)C)c1O*.[OH-],Cc1cc(*)cc(C)c1O*,*CC*,60,40,0,PEG,PAGE,C(C*)O*,C=CCOCC(C*)O*,*CC*,16,16,0,NaOH,1,N/A,100,1,80,1.34,OHCond(mS/cm),480,60.24,https://doi.org/10.1021/acs.chemmater.5b02557
PPO,TMA,TMA-95-SIPN-2,Cc1cc(*)cc(C[N+](C)(C)C)c1O*.[OH-],Cc1cc(*)cc(C)c1O*,*CC*,95,5,0,PEG,PAGE,C(C*)O*,C=CCOCC(C*)O*,*CC*,25,25,0,N/A,0,N/A,100,1,60,1.75,OHCond(mS/cm),0,61.67,https://doi.org/10.1021/acs.chemmater.5b02557
PPO,TMA,TMA-60-SIPN-2,Cc1cc(*)cc(C[N+](C)(C)C)c1O*.[OH-],Cc1cc(*)cc(C)c1O*,*CC*,60,40,0,PEG,PAGE,C(C*)O*,C=CCOCC(C*)O*,*CC*,25,25,0,NaOH,1,N/A,100,1,80,1,OHCond(mS/cm),120,61.82,https://doi.org/10.1021/acs.chemmater.5b02557
PPO,TMA,TMA-60-SIPN-2,Cc1cc(*)cc(C[N+](C)(C)C)c1O*.[OH-],Cc1cc(*)cc(C)c1O*,*CC*,60,40,0,PEG,PAGE,C(C*)O*,C=CCOCC(C*)O*,*CC*,25,25,0,NaOH,1,N/A,100,1,80,1,OHCond(mS/cm),168,61.82,https://doi.org/10.1021/acs.chemmater.5b02557
PPO,TMA,TMA-60-SIPN-3,Cc1cc(*)cc(C[N+](C)(C)C)c1O*.[OH-],Cc1cc(*)cc(C)c1O*,*CC*,60,40,0,PEG,PAGE,C(C*)O*,C=CCOCC(C*)O*,*CC*,16,16,0,NaOH,1,N/A,100,1,80,1.39,OHCond(mS/cm),384,63.11,https://doi.org/10.1021/acs.chemmater.5b02557
PPO,TMA,TMA-60-SIPN-3,Cc1cc(*)cc(C[N+](C)(C)C)c1O*.[OH-],Cc1cc(*)cc(C)c1O*,*CC*,60,40,0,PEG,PAGE,C(C*)O*,C=CCOCC(C*)O*,*CC*,16,16,0,NaOH,1,N/A,100,1,80,1.45,OHCond(mS/cm),264,65.26,https://doi.org/10.1021/acs.chemmater.5b02557
PPO,TMA,TMA-60-SIPN-3,Cc1cc(*)cc(C[N+](C)(C)C)c1O*.[OH-],Cc1cc(*)cc(C)c1O*,*CC*,60,40,0,PEG,PAGE,C(C*)O*,C=CCOCC(C*)O*,*CC*,16,16,0,N/A,0,N/A,100,1,60,1.73,OHCond(mS/cm),0,66.3,https://doi.org/10.1021/acs.chemmater.5b02557
PPO,TMA,TMA-95-SIPN-2,Cc1cc(*)cc(C[N+](C)(C)C)c1O*.[OH-],Cc1cc(*)cc(C)c1O*,*CC*,95,5,0,PEG,PAGE,C(C*)O*,C=CCOCC(C*)O*,*CC*,25,25,0,N/A,0,N/A,100,1,70,1.75,OHCond(mS/cm),0,66.82,https://doi.org/10.1021/acs.chemmater.5b02557
PPO,TMA,TMA-60-SIPN-2,Cc1cc(*)cc(C[N+](C)(C)C)c1O*.[OH-],Cc1cc(*)cc(C)c1O*,*CC*,60,40,0,PEG,PAGE,C(C*)O*,C=CCOCC(C*)O*,*CC*,25,25,0,N/A,0,N/A,100,1,80,1.43,OHCond(mS/cm),0,67.29,https://doi.org/10.1021/acs.chemmater.5b02557
PPO,TMA,TMA-60-SIPN-3,Cc1cc(*)cc(C[N+](C)(C)C)c1O*.[OH-],Cc1cc(*)cc(C)c1O*,*CC*,60,40,0,PEG,PAGE,C(C*)O*,C=CCOCC(C*)O*,*CC*,16,16,0,NaOH,1,N/A,100,1,80,1.5,OHCond(mS/cm),168,67.41,https://doi.org/10.1021/acs.chemmater.5b02557
PPO,TMA,TMA-60-SIPN-2,Cc1cc(*)cc(C[N+](C)(C)C)c1O*.[OH-],Cc1cc(*)cc(C)c1O*,*CC*,60,40,0,PEG,PAGE,C(C*)O*,C=CCOCC(C*)O*,*CC*,25,25,0,NaOH,1,N/A,100,1,80,1,OHCond(mS/cm),24,67.41,https://doi.org/10.1021/acs.chemmater.5b02557
PPO,TMA,TMA-60-SIPN-2,Cc1cc(*)cc(C[N+](C)(C)C)c1O*.[OH-],Cc1cc(*)cc(C)c1O*,*CC*,60,40,0,PEG,PAGE,C(C*)O*,C=CCOCC(C*)O*,*CC*,25,25,0,NaOH,1,N/A,100,1,80,1,OHCond(mS/cm),48,69.56,https://doi.org/10.1021/acs.chemmater.5b02557
PPO,TMA,TMA-95-SIPN-2,Cc1cc(*)cc(C[N+](C)(C)C)c1O*.[OH-],Cc1cc(*)cc(C)c1O*,*CC*,95,5,0,PEG,PAGE,C(C*)O*,C=CCOCC(C*)O*,*CC*,25,25,0,N/A,0,N/A,100,1,80,2,OHCond(mS/cm),0,69.63,https://doi.org/10.1021/acs.chemmater.5b02557
PPO,TMA,TMA-60-SIPN-3,Cc1cc(*)cc(C[N+](C)(C)C)c1O*.[OH-],Cc1cc(*)cc(C)c1O*,*CC*,60,40,0,PEG,PAGE,C(C*)O*,C=CCOCC(C*)O*,*CC*,16,16,0,NaOH,1,N/A,100,1,80,1.55,OHCond(mS/cm),120,70.28,https://doi.org/10.1021/acs.chemmater.5b02557
PPO,TMA,TMA-60-SIPN-2,Cc1cc(*)cc(C[N+](C)(C)C)c1O*.[OH-],Cc1cc(*)cc(C)c1O*,*CC*,60,40,0,PEG,PAGE,C(C*)O*,C=CCOCC(C*)O*,*CC*,25,25,0,NaOH,1,N/A,100,1,80,1.43,OHCond(mS/cm),0,70.42,https://doi.org/10.1021/acs.chemmater.5b02557
PPO,TMA,TMA-60-SIPN-3,Cc1cc(*)cc(C[N+](C)(C)C)c1O*.[OH-],Cc1cc(*)cc(C)c1O*,*CC*,60,40,0,PEG,PAGE,C(C*)O*,C=CCOCC(C*)O*,*CC*,16,16,0,N/A,0,N/A,100,1,70,1.73,OHCond(mS/cm),0,74.9,https://doi.org/10.1021/acs.chemmater.5b02557
PPO,TMA,TMA-60-SIPN-3,Cc1cc(*)cc(C[N+](C)(C)C)c1O*.[OH-],Cc1cc(*)cc(C)c1O*,*CC*,60,40,0,PEG,PAGE,C(C*)O*,C=CCOCC(C*)O*,*CC*,16,16,0,NaOH,1,N/A,100,1,80,1.63,OHCond(mS/cm),48,75.73,https://doi.org/10.1021/acs.chemmater.5b02557
PPO,TMA,TMA-60-SIPN-3,Cc1cc(*)cc(C[N+](C)(C)C)c1O*.[OH-],Cc1cc(*)cc(C)c1O*,*CC*,60,40,0,PEG,PAGE,C(C*)O*,C=CCOCC(C*)O*,*CC*,16,16,0,NaOH,1,N/A,100,1,80,1.73,OHCond(mS/cm),0,78.45,https://doi.org/10.1021/acs.chemmater.5b02557
PPO,TMA,TMA-60-SIPN-3,Cc1cc(*)cc(C[N+](C)(C)C)c1O*.[OH-],Cc1cc(*)cc(C)c1O*,*CC*,60,40,0,PEG,PAGE,C(C*)O*,C=CCOCC(C*)O*,*CC*,16,16,0,N/A,0,N/A,100,1,80,1.73,OHCond(mS/cm),0,81.3,https://doi.org/10.1021/acs.chemmater.5b02557
PPO,TMA,TMA-30,Cc1cc(*)cc(C[N+](C)(C)C)c1O*.[OH-],Cc1cc(*)cc(C)c1O*,*CC*,30,70,0,N/A,N/A,*CC*,*CC*,*CC*,0,0,0,N/A,0,N/A,100,1,30,2.05,Swelling(%),0,5.28,https://doi.org/10.1021/acs.chemmater.5b02557
PPO,TMA,TMA-30,Cc1cc(*)cc(C[N+](C)(C)C)c1O*.[OH-],Cc1cc(*)cc(C)c1O*,*CC*,30,70,0,N/A,N/A,*CC*,*CC*,*CC*,0,0,0,N/A,0,N/A,100,1,40,2.05,Swelling(%),0,5.59,https://doi.org/10.1021/acs.chemmater.5b02557
PPO,TMA,TMA-30,Cc1cc(*)cc(C[N+](C)(C)C)c1O*.[OH-],Cc1cc(*)cc(C)c1O*,*CC*,30,70,0,N/A,N/A,*CC*,*CC*,*CC*,0,0,0,N/A,0,N/A,100,1,50,2.05,Swelling(%),0,5.74,https://doi.org/10.1021/acs.chemmater.5b02557
PPO,TMA,TMA-30,Cc1cc(*)cc(C[N+](C)(C)C)c1O*.[OH-],Cc1cc(*)cc(C)c1O*,*CC*,30,70,0,N/A,N/A,*CC*,*CC*,*CC*,0,0,0,N/A,0,N/A,100,1,60,2.05,Swelling(%),0,5.9,https://doi.org/10.1021/acs.chemmater.5b02557
PPO,TMA,TMA-30,Cc1cc(*)cc(C[N+](C)(C)C)c1O*.[OH-],Cc1cc(*)cc(C)c1O*,*CC*,30,70,0,N/A,N/A,*CC*,*CC*,*CC*,0,0,0,N/A,0,N/A,100,1,70,2.05,Swelling(%),0,6.06,https://doi.org/10.1021/acs.chemmater.5b02557
PPO,TMA,TMA-30,Cc1cc(*)cc(C[N+](C)(C)C)c1O*.[OH-],Cc1cc(*)cc(C)c1O*,*CC*,30,70,0,N/A,N/A,*CC*,*CC*,*CC*,0,0,0,N/A,0,N/A,100,1,80,2.05,Swelling(%),0,6.06,https://doi.org/10.1021/acs.chemmater.5b02557
PPO,TMA,TMA-40,Cc1cc(*)cc(C[N+](C)(C)C)c1O*.[OH-],Cc1cc(*)cc(C)c1O*,*CC*,40,60,0,N/A,N/A,*CC*,*CC*,*CC*,0,0,0,N/A,0,N/A,100,1,30,2.27,Swelling(%),0,11.8,https://doi.org/10.1021/acs.chemmater.5b02557
PPO,TMA,TMA-40,Cc1cc(*)cc(C[N+](C)(C)C)c1O*.[OH-],Cc1cc(*)cc(C)c1O*,*CC*,40,60,0,N/A,N/A,*CC*,*CC*,*CC*,0,0,0,N/A,0,N/A,100,1,40,2.27,Swelling(%),0,11.95,https://doi.org/10.1021/acs.chemmater.5b02557
PPO,TMA,TMA-40,Cc1cc(*)cc(C[N+](C)(C)C)c1O*.[OH-],Cc1cc(*)cc(C)c1O*,*CC*,40,60,0,N/A,N/A,*CC*,*CC*,*CC*,0,0,0,N/A,0,N/A,100,1,50,2.27,Swelling(%),0,12.11,https://doi.org/10.1021/acs.chemmater.5b02557
PPO,TMA,TMA-40,Cc1cc(*)cc(C[N+](C)(C)C)c1O*.[OH-],Cc1cc(*)cc(C)c1O*,*CC*,40,60,0,N/A,N/A,*CC*,*CC*,*CC*,0,0,0,N/A,0,N/A,100,1,60,2.27,Swelling(%),0,13.97,https://doi.org/10.1021/acs.chemmater.5b02557
PPO,TMA,TMA-40,Cc1cc(*)cc(C[N+](C)(C)C)c1O*.[OH-],Cc1cc(*)cc(C)c1O*,*CC*,40,60,0,N/A,N/A,*CC*,*CC*,*CC*,0,0,0,N/A,0,N/A,100,1,70,2.27,Swelling(%),0,13.97,https://doi.org/10.1021/acs.chemmater.5b02557
PPO,TMA,TMA-60-SIPN-1,Cc1cc(*)cc(C[N+](C)(C)C)c1O*.[OH-],Cc1cc(*)cc(C)c1O*,*CC*,60,40,0,PEG,PAGE,C(C*)O*,C=CCOCC(C*)O*,*CC*,50,50,0,N/A,0,N/A,100,1,30,1.02,Swelling(%),0,14.4,https://doi.org/10.1021/acs.chemmater.5b02557
PPO,TMA,TMA-60-SIPN-1,Cc1cc(*)cc(C[N+](C)(C)C)c1O*.[OH-],Cc1cc(*)cc(C)c1O*,*CC*,60,40,0,PEG,PAGE,C(C*)O*,C=CCOCC(C*)O*,*CC*,50,50,0,N/A,0,N/A,100,1,40,1.02,Swelling(%),0,14.56,https://doi.org/10.1021/acs.chemmater.5b02557
PPO,TMA,TMA-60-SIPN-1,Cc1cc(*)cc(C[N+](C)(C)C)c1O*.[OH-],Cc1cc(*)cc(C)c1O*,*CC*,60,40,0,PEG,PAGE,C(C*)O*,C=CCOCC(C*)O*,*CC*,50,50,0,N/A,0,N/A,100,1,50,1.02,Swelling(%),0,14.62,https://doi.org/10.1021/acs.chemmater.5b02557
PPO,TMA,TMA-60-SIPN-1,Cc1cc(*)cc(C[N+](C)(C)C)c1O*.[OH-],Cc1cc(*)cc(C)c1O*,*CC*,60,40,0,PEG,PAGE,C(C*)O*,C=CCOCC(C*)O*,*CC*,50,50,0,N/A,0,N/A,100,1,60,1.02,Swelling(%),0,14.65,https://doi.org/10.1021/acs.chemmater.5b02557
PPO,TMA,TMA-60-SIPN-1,Cc1cc(*)cc(C[N+](C)(C)C)c1O*.[OH-],Cc1cc(*)cc(C)c1O*,*CC*,60,40,0,PEG,PAGE,C(C*)O*,C=CCOCC(C*)O*,*CC*,50,50,0,N/A,0,N/A,100,1,70,1.02,Swelling(%),0,14.66,https://doi.org/10.1021/acs.chemmater.5b02557
PPO,TMA,TMA-60-SIPN-1,Cc1cc(*)cc(C[N+](C)(C)C)c1O*.[OH-],Cc1cc(*)cc(C)c1O*,*CC*,60,40,0,PEG,PAGE,C(C*)O*,C=CCOCC(C*)O*,*CC*,50,50,0,N/A,0,N/A,100,1,80,1.02,Swelling(%),0,14.67,https://doi.org/10.1021/acs.chemmater.5b02557
PPO,TMA,TMA-40,Cc1cc(*)cc(C[N+](C)(C)C)c1O*.[OH-],Cc1cc(*)cc(C)c1O*,*CC*,40,60,0,N/A,N/A,*CC*,*CC*,*CC*,0,0,0,N/A,0,N/A,100,1,80,2.27,Swelling(%),0,15.83,https://doi.org/10.1021/acs.chemmater.5b02557
PPO,TMA,TMA-60-SIPN-2,Cc1cc(*)cc(C[N+](C)(C)C)c1O*.[OH-],Cc1cc(*)cc(C)c1O*,*CC*,60,40,0,PEG,PAGE,C(C*)O*,C=CCOCC(C*)O*,*CC*,25,25,0,N/A,0,N/A,100,1,30,1.43,Swelling(%),0,21.07,https://doi.org/10.1021/acs.chemmater.5b02557
PPO,TMA,TMA-60-SIPN-2,Cc1cc(*)cc(C[N+](C)(C)C)c1O*.[OH-],Cc1cc(*)cc(C)c1O*,*CC*,60,40,0,PEG,PAGE,C(C*)O*,C=CCOCC(C*)O*,*CC*,25,25,0,N/A,0,N/A,100,1,40,1.43,Swelling(%),0,21.08,https://doi.org/10.1021/acs.chemmater.5b02557
PPO,TMA,TMA-60-SIPN-2,Cc1cc(*)cc(C[N+](C)(C)C)c1O*.[OH-],Cc1cc(*)cc(C)c1O*,*CC*,60,40,0,PEG,PAGE,C(C*)O*,C=CCOCC(C*)O*,*CC*,25,25,0,N/A,0,N/A,100,1,50,1.43,Swelling(%),0,21.09,https://doi.org/10.1021/acs.chemmater.5b02557
PPO,TMA,TMA-60-SIPN-2,Cc1cc(*)cc(C[N+](C)(C)C)c1O*.[OH-],Cc1cc(*)cc(C)c1O*,*CC*,60,40,0,PEG,PAGE,C(C*)O*,C=CCOCC(C*)O*,*CC*,25,25,0,N/A,0,N/A,100,1,60,1.43,Swelling(%),0,21.1,https://doi.org/10.1021/acs.chemmater.5b02557
PPO,TMA,TMA-95-SIPN-1,Cc1cc(*)cc(C[N+](C)(C)C)c1O*.[OH-],Cc1cc(*)cc(C)c1O*,*CC*,95,5,0,PEG,PAGE,C(C*)O*,C=CCOCC(C*)O*,*CC*,50,50,0,N/A,0,N/A,100,1,30,1.33,Swelling(%),0,22.74,https://doi.org/10.1021/acs.chemmater.5b02557
PPO,TMA,TMA-60-SIPN-2,Cc1cc(*)cc(C[N+](C)(C)C)c1O*.[OH-],Cc1cc(*)cc(C)c1O*,*CC*,60,40,0,PEG,PAGE,C(C*)O*,C=CCOCC(C*)O*,*CC*,25,25,0,N/A,0,N/A,100,1,70,1.43,Swelling(%),0,22.89,https://doi.org/10.1021/acs.chemmater.5b02557
PPO,TMA,TMA-95-SIPN-2,Cc1cc(*)cc(C[N+](C)(C)C)c1O*.[OH-],Cc1cc(*)cc(C)c1O*,*CC*,95,5,0,PEG,PAGE,C(C*)O*,C=CCOCC(C*)O*,*CC*,50,50,0,N/A,0,N/A,100,1,40,1.33,Swelling(%),0,23.18,https://doi.org/10.1021/acs.chemmater.5b02557
PPO,TMA,TMA-95-SIPN-1,Cc1cc(*)cc(C[N+](C)(C)C)c1O*.[OH-],Cc1cc(*)cc(C)c1O*,*CC*,95,5,0,PEG,PAGE,C(C*)O*,C=CCOCC(C*)O*,*CC*,50,50,0,N/A,0,N/A,100,1,50,1.33,Swelling(%),0,24.36,https://doi.org/10.1021/acs.chemmater.5b02557
PPO,TMA,TMA-95-SIPN-1,Cc1cc(*)cc(C[N+](C)(C)C)c1O*.[OH-],Cc1cc(*)cc(C)c1O*,*CC*,95,5,0,PEG,PAGE,C(C*)O*,C=CCOCC(C*)O*,*CC*,50,50,0,N/A,0,N/A,100,1,60,1.33,Swelling(%),0,24.86,https://doi.org/10.1021/acs.chemmater.5b02557
PPO,TMA,TMA-60-SIPN-2,Cc1cc(*)cc(C[N+](C)(C)C)c1O*.[OH-],Cc1cc(*)cc(C)c1O*,*CC*,60,40,0,PEG,PAGE,C(C*)O*,C=CCOCC(C*)O*,*CC*,25,25,0,N/A,0,N/A,100,1,80,1.43,Swelling(%),0,25.98,https://doi.org/10.1021/acs.chemmater.5b02557
PPO,TMA,TMA-95-SIPN-1,Cc1cc(*)cc(C[N+](C)(C)C)c1O*.[OH-],Cc1cc(*)cc(C)c1O*,*CC*,95,5,0,PEG,PAGE,C(C*)O*,C=CCOCC(C*)O*,*CC*,50,50,0,N/A,0,N/A,100,1,70,1.33,Swelling(%),0,27.83,https://doi.org/10.1021/acs.chemmater.5b02557
PPO,TMA,TMA-95-SIPN-1,Cc1cc(*)cc(C[N+](C)(C)C)c1O*.[OH-],Cc1cc(*)cc(C)c1O*,*CC*,95,5,0,PEG,PAGE,C(C*)O*,C=CCOCC(C*)O*,*CC*,50,50,0,N/A,0,N/A,100,1,80,1.33,Swelling(%),0,31.01,https://doi.org/10.1021/acs.chemmater.5b02557
PPO,TMA,TMA-60-SIPN-3,Cc1cc(*)cc(C[N+](C)(C)C)c1O*.[OH-],Cc1cc(*)cc(C)c1O*,*CC*,60,40,0,PEG,PAGE,C(C*)O*,C=CCOCC(C*)O*,*CC*,16,16,0,N/A,0,N/A,100,1,80,1.73,Swelling(%),0,33.38,https://doi.org/10.1021/acs.chemmater.5b02557
PPO,TMA,TMA-60-SIPN-3,Cc1cc(*)cc(C[N+](C)(C)C)c1O*.[OH-],Cc1cc(*)cc(C)c1O*,*CC*,60,40,0,PEG,PAGE,C(C*)O*,C=CCOCC(C*)O*,*CC*,16,16,0,N/A,0,N/A,100,1,70,1.73,Swelling(%),0,33.61,https://doi.org/10.1021/acs.chemmater.5b02557
PPO,TMA,TMA-95-SIPN-2,Cc1cc(*)cc(C[N+](C)(C)C)c1O*.[OH-],Cc1cc(*)cc(C)c1O*,*CC*,95,5,0,PEG,PAGE,C(C*)O*,C=CCOCC(C*)O*,*CC*,25,25,0,N/A,0,N/A,100,1,30,1.75,Swelling(%),0,36.97,https://doi.org/10.1021/acs.chemmater.5b02557
PPO,TMA,TMA-95-SIPN-2,Cc1cc(*)cc(C[N+](C)(C)C)c1O*.[OH-],Cc1cc(*)cc(C)c1O*,*CC*,95,5,0,PEG,PAGE,C(C*)O*,C=CCOCC(C*)O*,*CC*,25,25,0,N/A,0,N/A,100,1,40,1.75,Swelling(%),0,36.97,https://doi.org/10.1021/acs.chemmater.5b02557
PPO,TMA,TMA-60-SIPN-3,Cc1cc(*)cc(C[N+](C)(C)C)c1O*.[OH-],Cc1cc(*)cc(C)c1O*,*CC*,60,40,0,PEG,PAGE,C(C*)O*,C=CCOCC(C*)O*,*CC*,16,16,0,N/A,0,N/A,100,1,60,1.73,Swelling(%),0,37.31,https://doi.org/10.1021/acs.chemmater.5b02557
PPO,TMA,TMA-95-SIPN-2,Cc1cc(*)cc(C[N+](C)(C)C)c1O*.[OH-],Cc1cc(*)cc(C)c1O*,*CC*,95,5,0,PEG,PAGE,C(C*)O*,C=CCOCC(C*)O*,*CC*,25,25,0,N/A,0,N/A,100,1,50,1.75,Swelling(%),0,43.19,https://doi.org/10.1021/acs.chemmater.5b02557
PPO,TMA,TMA-60-SIPN-3,Cc1cc(*)cc(C[N+](C)(C)C)c1O*.[OH-],Cc1cc(*)cc(C)c1O*,*CC*,60,40,0,PEG,PAGE,C(C*)O*,C=CCOCC(C*)O*,*CC*,16,16,0,N/A,0,N/A,100,1,50,1.73,Swelling(%),0,52.35,https://doi.org/10.1021/acs.chemmater.5b02557
PPO,TMA,TMA-95-SIPN-2,Cc1cc(*)cc(C[N+](C)(C)C)c1O*.[OH-],Cc1cc(*)cc(C)c1O*,*CC*,95,5,0,PEG,PAGE,C(C*)O*,C=CCOCC(C*)O*,*CC*,25,25,0,N/A,0,N/A,100,1,60,1.75,Swelling(%),0,60.47,https://doi.org/10.1021/acs.chemmater.5b02557
PPO,TMA,TMA-60,Cc1cc(*)cc(C[N+](C)(C)C)c1O*.[OH-],Cc1cc(*)cc(C)c1O*,*CC*,60,40,0,N/A,N/A,*CC*,*CC*,*CC*,0,0,0,N/A,0,N/A,100,1,30,3.22,Swelling(%),0,67.53,https://doi.org/10.1021/acs.chemmater.5b02557
PPO,TMA,TMA-60-SIPN-3,Cc1cc(*)cc(C[N+](C)(C)C)c1O*.[OH-],Cc1cc(*)cc(C)c1O*,*CC*,60,40,0,PEG,PAGE,C(C*)O*,C=CCOCC(C*)O*,*CC*,16,16,0,N/A,0,N/A,100,1,40,1.73,Swelling(%),0,68.18,https://doi.org/10.1021/acs.chemmater.5b02557
PPO,TMA,TMA-95-SIPN-2,Cc1cc(*)cc(C[N+](C)(C)C)c1O*.[OH-],Cc1cc(*)cc(C)c1O*,*CC*,95,5,0,PEG,PAGE,C(C*)O*,C=CCOCC(C*)O*,*CC*,25,25,0,N/A,0,N/A,100,1,70,1.75,Swelling(%),0,79.59,https://doi.org/10.1021/acs.chemmater.5b02557
PPO,TMA,TMA-60,Cc1cc(*)cc(C[N+](C)(C)C)c1O*.[OH-],Cc1cc(*)cc(C)c1O*,*CC*,60,40,0,N/A,N/A,*CC*,*CC*,*CC*,0,0,0,N/A,0,N/A,100,1,40,3.22,Swelling(%),0,79.79,https://doi.org/10.1021/acs.chemmater.5b02557
PPO,TMA,TMA-60-SIPN-3,Cc1cc(*)cc(C[N+](C)(C)C)c1O*.[OH-],Cc1cc(*)cc(C)c1O*,*CC*,60,40,0,PEG,PAGE,C(C*)O*,C=CCOCC(C*)O*,*CC*,16,16,0,N/A,0,N/A,100,1,30,1.73,Swelling(%),0,85.42,https://doi.org/10.1021/acs.chemmater.5b02557
PPO,TMA,TMA-60,Cc1cc(*)cc(C[N+](C)(C)C)c1O*.[OH-],Cc1cc(*)cc(C)c1O*,*CC*,60,40,0,N/A,N/A,*CC*,*CC*,*CC*,0,0,0,N/A,0,N/A,100,1,50,3.22,Swelling(%),0,95.16,https://doi.org/10.1021/acs.chemmater.5b02557
PPO,TMA,TMA-95-SIPN-2,Cc1cc(*)cc(C[N+](C)(C)C)c1O*.[OH-],Cc1cc(*)cc(C)c1O*,*CC*,95,5,0,PEG,PAGE,C(C*)O*,C=CCOCC(C*)O*,*CC*,25,25,0,N/A,0,N/A,100,1,80,2,Swelling(%),0,110,https://doi.org/10.1021/acs.chemmater.5b02557
PPO,TMA,TMA-60,Cc1cc(*)cc(C[N+](C)(C)C)c1O*.[OH-],Cc1cc(*)cc(C)c1O*,*CC*,60,40,0,N/A,N/A,*CC*,*CC*,*CC*,0,0,0,N/A,0,N/A,100,1,25,3.22,TS(MPa),0,7.2,https://doi.org/10.1021/acs.chemmater.5b02557
PPO,TMA,TMA-40,Cc1cc(*)cc(C[N+](C)(C)C)c1O*.[OH-],Cc1cc(*)cc(C)c1O*,*CC*,40,60,0,N/A,N/A,*CC*,*CC*,*CC*,0,0,0,NaOH,1,N/A,100,1,25,,TS(MPa),360,11.2,https://doi.org/10.1021/acs.chemmater.5b02557
PPO,TMA,TMA-60-SIPN-2,Cc1cc(*)cc(C[N+](C)(C)C)c1O*.[OH-],Cc1cc(*)cc(C)c1O*,*CC*,60,40,0,PEG,PAGE,C(C*)O*,C=CCOCC(C*)O*,*CC*,25,25,0,NaOH,1,N/A,100,1,80,,TS(MPa),720,12.5,https://doi.org/10.1021/acs.chemmater.5b02557
PPO,TMA,TMA-60-SIPN-2,Cc1cc(*)cc(C[N+](C)(C)C)c1O*.[OH-],Cc1cc(*)cc(C)c1O*,*CC*,60,40,0,PEG,PAGE,C(C*)O*,C=CCOCC(C*)O*,*CC*,25,25,0,NaOH,1,N/A,100,1,80,1.43,TS(MPa),360,14.6,https://doi.org/10.1021/acs.chemmater.5b02557
PPO,TMA,TMA-60-SIPN-3,Cc1cc(*)cc(C[N+](C)(C)C)c1O*.[OH-],Cc1cc(*)cc(C)c1O*,*CC*,60,40,0,PEG,PAGE,C(C*)O*,C=CCOCC(C*)O*,*CC*,50,50,0,N/A,0,N/A,100,1,20,1.02,TS(MPa),0,15.5,https://doi.org/10.1021/acs.chemmater.5b02557
PPO,TMA,TMA-60-SIPN-2,Cc1cc(*)cc(C[N+](C)(C)C)c1O*.[OH-],Cc1cc(*)cc(C)c1O*,*CC*,60,40,0,PEG,PAGE,C(C*)O*,C=CCOCC(C*)O*,*CC*,25,25,0,NaOH,1,N/A,100,1,80,1.43,TS(MPa),0,17.4,https://doi.org/10.1021/acs.chemmater.5b02557
PPO,TMA,TMA-40,Cc1cc(*)cc(C[N+](C)(C)C)c1O*.[OH-],Cc1cc(*)cc(C)c1O*,*CC*,40,60,0,N/A,N/A,*CC*,*CC*,*CC*,0,0,0,NaOH,1,N/A,100,1,25,2.27,TS(MPa),0,21.9,https://doi.org/10.1021/acs.chemmater.5b02557
PPO,TMA,TMA-60,Cc1cc(*)cc(C[N+](C)(C)C)c1O*.[OH-],Cc1cc(*)cc(C)c1O*,*CC*,60,40,0,N/A,N/A,*CC*,*CC*,*CC*,0,0,0,N/A,0,N/A,30,0,25,3.22,TS(MPa),0,22.2,https://doi.org/10.1021/acs.chemmater.5b02557
PPO,TMA,TMA-60-SIPN-2,Cc1cc(*)cc(C[N+](C)(C)C)c1O*.[OH-],Cc1cc(*)cc(C)c1O*,*CC*,60,40,0,PEG,PAGE,C(C*)O*,C=CCOCC(C*)O*,*CC*,25,25,0,NaOH,1,N/A,30,1,80,1.43,TS(MPa),0,36.4,https://doi.org/10.1021/acs.chemmater.5b02557
PPO,TMA,TMA-40,Cc1cc(*)cc(C[N+](C)(C)C)c1O*.[OH-],Cc1cc(*)cc(C)c1O*,*CC*,40,60,0,N/A,N/A,*CC*,*CC*,*CC*,0,0,0,NaOH,1,N/A,30,1,25,2.27,TS(MPa),0,51.7,https://doi.org/10.1021/acs.chemmater.5b02557
PPO,TMA,TMA-30,Cc1cc(*)cc(C[N+](C)(C)C)c1O*.[OH-],Cc1cc(*)cc(C)c1O*,*CC*,30,70,0,N/A,N/A,*CC*,*CC*,*CC*,0,0,0,N/A,0,N/A,100,1,80,2.05,WU(wt%),0,26.67,https://doi.org/10.1021/acs.chemmater.5b02557
PPO,TMA,TMA-30,Cc1cc(*)cc(C[N+](C)(C)C)c1O*.[OH-],Cc1cc(*)cc(C)c1O*,*CC*,30,70,0,N/A,N/A,*CC*,*CC*,*CC*,0,0,0,N/A,0,N/A,100,1,30,2.05,WU(wt%),0,42.5,https://doi.org/10.1021/acs.chemmater.5b02557
PPO,TMA,TMA-30,Cc1cc(*)cc(C[N+](C)(C)C)c1O*.[OH-],Cc1cc(*)cc(C)c1O*,*CC*,30,70,0,N/A,N/A,*CC*,*CC*,*CC*,0,0,0,N/A,0,N/A,100,1,40,2.05,WU(wt%),0,47.09,https://doi.org/10.1021/acs.chemmater.5b02557
PPO,TMA,TMA-60-SIPN-1,Cc1cc(*)cc(C[N+](C)(C)C)c1O*.[OH-],Cc1cc(*)cc(C)c1O*,*CC*,60,40,0,PEG,PAGE,C(C*)O*,C=CCOCC(C*)O*,*CC*,50,50,0,N/A,0,N/A,100,1,30,1.02,WU(wt%),0,51.5,https://doi.org/10.1021/acs.chemmater.5b02557
PPO,TMA,TMA-60-SIPN-1,Cc1cc(*)cc(C[N+](C)(C)C)c1O*.[OH-],Cc1cc(*)cc(C)c1O*,*CC*,60,40,0,PEG,PAGE,C(C*)O*,C=CCOCC(C*)O*,*CC*,50,50,0,N/A,0,N/A,100,1,40,1.02,WU(wt%),0,51.5,https://doi.org/10.1021/acs.chemmater.5b02557
PPO,TMA,TMA-60-SIPN-1,Cc1cc(*)cc(C[N+](C)(C)C)c1O*.[OH-],Cc1cc(*)cc(C)c1O*,*CC*,60,40,0,PEG,PAGE,C(C*)O*,C=CCOCC(C*)O*,*CC*,50,50,0,N/A,0,N/A,100,1,50,1.02,WU(wt%),0,51.5,https://doi.org/10.1021/acs.chemmater.5b02557
PPO,TMA,TMA-60-SIPN-1,Cc1cc(*)cc(C[N+](C)(C)C)c1O*.[OH-],Cc1cc(*)cc(C)c1O*,*CC*,60,40,0,PEG,PAGE,C(C*)O*,C=CCOCC(C*)O*,*CC*,50,50,0,N/A,0,N/A,100,1,60,1.02,WU(wt%),0,51.5,https://doi.org/10.1021/acs.chemmater.5b02557
PPO,TMA,TMA-60-SIPN-1,Cc1cc(*)cc(C[N+](C)(C)C)c1O*.[OH-],Cc1cc(*)cc(C)c1O*,*CC*,60,40,0,PEG,PAGE,C(C*)O*,C=CCOCC(C*)O*,*CC*,50,50,0,N/A,0,N/A,100,1,70,1.02,WU(wt%),0,51.5,https://doi.org/10.1021/acs.chemmater.5b02557
PPO,TMA,TMA-60-SIPN-1,Cc1cc(*)cc(C[N+](C)(C)C)c1O*.[OH-],Cc1cc(*)cc(C)c1O*,*CC*,60,40,0,PEG,PAGE,C(C*)O*,C=CCOCC(C*)O*,*CC*,50,50,0,N/A,0,N/A,100,1,80,1.02,WU(wt%),0,51.5,https://doi.org/10.1021/acs.chemmater.5b02557
PPO,TMA,TMA-30,Cc1cc(*)cc(C[N+](C)(C)C)c1O*.[OH-],Cc1cc(*)cc(C)c1O*,*CC*,30,70,0,N/A,N/A,*CC*,*CC*,*CC*,0,0,0,N/A,0,N/A,100,1,50,2.05,WU(wt%),0,54.53,https://doi.org/10.1021/acs.chemmater.5b02557
PPO,TMA,TMA-30,Cc1cc(*)cc(C[N+](C)(C)C)c1O*.[OH-],Cc1cc(*)cc(C)c1O*,*CC*,30,70,0,N/A,N/A,*CC*,*CC*,*CC*,0,0,0,N/A,0,N/A,100,1,60,2.05,WU(wt%),0,55.77,https://doi.org/10.1021/acs.chemmater.5b02557
PPO,TMA,TMA-30,Cc1cc(*)cc(C[N+](C)(C)C)c1O*.[OH-],Cc1cc(*)cc(C)c1O*,*CC*,30,70,0,N/A,N/A,*CC*,*CC*,*CC*,0,0,0,N/A,0,N/A,100,1,70,2.05,WU(wt%),0,57.01,https://doi.org/10.1021/acs.chemmater.5b02557
PPO,TMA,TMA-40,Cc1cc(*)cc(C[N+](C)(C)C)c1O*.[OH-],Cc1cc(*)cc(C)c1O*,*CC*,40,60,0,N/A,N/A,*CC*,*CC*,*CC*,0,0,0,N/A,0,N/A,100,1,30,2.27,WU(wt%),0,72.2,https://doi.org/10.1021/acs.chemmater.5b02557
PPO,TMA,TMA-40,Cc1cc(*)cc(C[N+](C)(C)C)c1O*.[OH-],Cc1cc(*)cc(C)c1O*,*CC*,40,60,0,N/A,N/A,*CC*,*CC*,*CC*,0,0,0,N/A,0,N/A,100,1,40,2.27,WU(wt%),0,75.48,https://doi.org/10.1021/acs.chemmater.5b02557
PPO,TMA,TMA-40,Cc1cc(*)cc(C[N+](C)(C)C)c1O*.[OH-],Cc1cc(*)cc(C)c1O*,*CC*,40,60,0,N/A,N/A,*CC*,*CC*,*CC*,0,0,0,N/A,0,N/A,100,1,50,2.27,WU(wt%),0,75.48,https://doi.org/10.1021/acs.chemmater.5b02557
PPO,TMA,TMA-40,Cc1cc(*)cc(C[N+](C)(C)C)c1O*.[OH-],Cc1cc(*)cc(C)c1O*,*CC*,40,60,0,N/A,N/A,*CC*,*CC*,*CC*,0,0,0,N/A,0,N/A,100,1,60,2.27,WU(wt%),0,86.45,https://doi.org/10.1021/acs.chemmater.5b02557
PPO,TMA,TMA-40,Cc1cc(*)cc(C[N+](C)(C)C)c1O*.[OH-],Cc1cc(*)cc(C)c1O*,*CC*,40,60,0,N/A,N/A,*CC*,*CC*,*CC*,0,0,0,N/A,0,N/A,100,1,70,2.27,WU(wt%),0,87.83,https://doi.org/10.1021/acs.chemmater.5b02557
PPO,TMA,TMA-60-SIPN-2,Cc1cc(*)cc(C[N+](C)(C)C)c1O*.[OH-],Cc1cc(*)cc(C)c1O*,*CC*,60,40,0,PEG,PAGE,C(C*)O*,C=CCOCC(C*)O*,*CC*,25,25,0,N/A,0,N/A,100,1,30,1.43,WU(wt%),0,95.48,https://doi.org/10.1021/acs.chemmater.5b02557
PPO,TMA,TMA-60-SIPN-2,Cc1cc(*)cc(C[N+](C)(C)C)c1O*.[OH-],Cc1cc(*)cc(C)c1O*,*CC*,60,40,0,PEG,PAGE,C(C*)O*,C=CCOCC(C*)O*,*CC*,25,25,0,N/A,0,N/A,100,1,40,1.43,WU(wt%),0,95.48,https://doi.org/10.1021/acs.chemmater.5b02557
PPO,TMA,TMA-60-SIPN-2,Cc1cc(*)cc(C[N+](C)(C)C)c1O*.[OH-],Cc1cc(*)cc(C)c1O*,*CC*,60,40,0,PEG,PAGE,C(C*)O*,C=CCOCC(C*)O*,*CC*,25,25,0,N/A,0,N/A,100,1,50,1.43,WU(wt%),0,95.48,https://doi.org/10.1021/acs.chemmater.5b02557
PPO,TMA,TMA-60-SIPN-2,Cc1cc(*)cc(C[N+](C)(C)C)c1O*.[OH-],Cc1cc(*)cc(C)c1O*,*CC*,60,40,0,PEG,PAGE,C(C*)O*,C=CCOCC(C*)O*,*CC*,25,25,0,N/A,0,N/A,100,1,60,1.43,WU(wt%),0,95.48,https://doi.org/10.1021/acs.chemmater.5b02557
PPO,TMA,TMA-40,Cc1cc(*)cc(C[N+](C)(C)C)c1O*.[OH-],Cc1cc(*)cc(C)c1O*,*CC*,40,60,0,N/A,N/A,*CC*,*CC*,*CC*,0,0,0,N/A,0,N/A,100,1,80,2.27,WU(wt%),0,100.18,https://doi.org/10.1021/acs.chemmater.5b02557
PPO,TMA,TMA-60-SIPN-2,Cc1cc(*)cc(C[N+](C)(C)C)c1O*.[OH-],Cc1cc(*)cc(C)c1O*,*CC*,60,40,0,PEG,PAGE,C(C*)O*,C=CCOCC(C*)O*,*CC*,25,25,0,N/A,0,N/A,100,1,70,1.43,WU(wt%),0,104.43,https://doi.org/10.1021/acs.chemmater.5b02557
PPO,TMA,TMA-95-SIPN-1,Cc1cc(*)cc(C[N+](C)(C)C)c1O*.[OH-],Cc1cc(*)cc(C)c1O*,*CC*,95,5,0,PEG,PAGE,C(C*)O*,C=CCOCC(C*)O*,*CC*,50,50,0,N/A,0,N/A,100,1,30,1.33,WU(wt%),0,104.62,https://doi.org/10.1021/acs.chemmater.5b02557
PPO,TMA,TMA-95-SIPN-1,Cc1cc(*)cc(C[N+](C)(C)C)c1O*.[OH-],Cc1cc(*)cc(C)c1O*,*CC*,95,5,0,PEG,PAGE,C(C*)O*,C=CCOCC(C*)O*,*CC*,50,50,0,N/A,0,N/A,100,1,40,1.33,WU(wt%),0,104.62,https://doi.org/10.1021/acs.chemmater.5b02557
PPO,TMA,TMA-95-SIPN-1,Cc1cc(*)cc(C[N+](C)(C)C)c1O*.[OH-],Cc1cc(*)cc(C)c1O*,*CC*,95,5,0,PEG,PAGE,C(C*)O*,C=CCOCC(C*)O*,*CC*,50,50,0,N/A,0,N/A,100,1,50,1.33,WU(wt%),0,112.11,https://doi.org/10.1021/acs.chemmater.5b02557
PPO,TMA,TMA-95-SIPN-1,Cc1cc(*)cc(C[N+](C)(C)C)c1O*.[OH-],Cc1cc(*)cc(C)c1O*,*CC*,95,5,0,PEG,PAGE,C(C*)O*,C=CCOCC(C*)O*,*CC*,50,50,0,N/A,0,N/A,100,1,60,1.33,WU(wt%),0,112.95,https://doi.org/10.1021/acs.chemmater.5b02557
PPO,TMA,TMA-60-SIPN-2,Cc1cc(*)cc(C[N+](C)(C)C)c1O*.[OH-],Cc1cc(*)cc(C)c1O*,*CC*,60,40,0,PEG,PAGE,C(C*)O*,C=CCOCC(C*)O*,*CC*,25,25,0,N/A,0,N/A,100,1,80,1.43,WU(wt%),0,122.33,https://doi.org/10.1021/acs.chemmater.5b02557
PPO,TMA,TMA-95-SIPN-1,Cc1cc(*)cc(C[N+](C)(C)C)c1O*.[OH-],Cc1cc(*)cc(C)c1O*,*CC*,95,5,0,PEG,PAGE,C(C*)O*,C=CCOCC(C*)O*,*CC*,50,50,0,N/A,0,N/A,100,1,70,1.33,WU(wt%),0,134.9,https://doi.org/10.1021/acs.chemmater.5b02557
PPO,TMA,TMA-95-SIPN-1,Cc1cc(*)cc(C[N+](C)(C)C)c1O*.[OH-],Cc1cc(*)cc(C)c1O*,*CC*,95,5,0,PEG,PAGE,C(C*)O*,C=CCOCC(C*)O*,*CC*,50,50,0,N/A,0,N/A,100,1,80,1.33,WU(wt%),0,147.08,https://doi.org/10.1021/acs.chemmater.5b02557
PPO,TMA,TMA-60-SIPN-3,Cc1cc(*)cc(C[N+](C)(C)C)c1O*.[OH-],Cc1cc(*)cc(C)c1O*,*CC*,60,40,0,PEG,PAGE,C(C*)O*,C=CCOCC(C*)O*,*CC*,16,16,0,N/A,0,N/A,100,1,30,1.73,WU(wt%),0,166.41,https://doi.org/10.1021/acs.chemmater.5b02557
PPO,TMA,TMA-60-SIPN-3,Cc1cc(*)cc(C[N+](C)(C)C)c1O*.[OH-],Cc1cc(*)cc(C)c1O*,*CC*,60,40,0,PEG,PAGE,C(C*)O*,C=CCOCC(C*)O*,*CC*,16,16,0,N/A,0,N/A,100,1,40,1.73,WU(wt%),0,167.49,https://doi.org/10.1021/acs.chemmater.5b02557
PPO,TMA,TMA-40,Cc1cc(*)cc(C[N+](C)(C)C)c1O*.[OH-],Cc1cc(*)cc(C)c1O*,,40,60,0,N/A,N/A,*CC*,*CC*,*CC*,0,0,0,NaOH,1,N/A,100,1,25,,WU(wt%),360,187.5,https://doi.org/10.1021/acs.chemmater.5b02557
PPO,TMA,TMA-60-SIPN-3,Cc1cc(*)cc(C[N+](C)(C)C)c1O*.[OH-],Cc1cc(*)cc(C)c1O*,*CC*,60,40,0,PEG,PAGE,C(C*)O*,C=CCOCC(C*)O*,*CC*,16,16,0,N/A,0,N/A,100,1,50,1.73,WU(wt%),0,203.23,https://doi.org/10.1021/acs.chemmater.5b02557
PPO,TMA,TMA-95-SIPN-2,Cc1cc(*)cc(C[N+](C)(C)C)c1O*.[OH-],Cc1cc(*)cc(C)c1O*,*CC*,95,5,0,PEG,PAGE,C(C*)O*,C=CCOCC(C*)O*,*CC*,25,25,0,N/A,0,N/A,100,1,30,1.75,WU(wt%),0,212.15,https://doi.org/10.1021/acs.chemmater.5b02557
PPO,TMA,TMA-95-SIPN-2,Cc1cc(*)cc(C[N+](C)(C)C)c1O*.[OH-],Cc1cc(*)cc(C)c1O*,*CC*,95,5,0,PEG,PAGE,C(C*)O*,C=CCOCC(C*)O*,*CC*,25,25,0,N/A,0,N/A,100,1,40,1.75,WU(wt%),0,212.15,https://doi.org/10.1021/acs.chemmater.5b02557
PPO,TMA,TMA-95-SIPN-2,Cc1cc(*)cc(C[N+](C)(C)C)c1O*.[OH-],Cc1cc(*)cc(C)c1O*,*CC*,95,5,0,PEG,PAGE,C(C*)O*,C=CCOCC(C*)O*,*CC*,25,25,0,N/A,0,N/A,100,1,50,1.75,WU(wt%),0,254.88,https://doi.org/10.1021/acs.chemmater.5b02557
PPO,TMA,TMA-60-SIPN-3,Cc1cc(*)cc(C[N+](C)(C)C)c1O*.[OH-],Cc1cc(*)cc(C)c1O*,*CC*,60,40,0,PEG,PAGE,C(C*)O*,C=CCOCC(C*)O*,*CC*,16,16,0,N/A,0,N/A,100,1,60,1.73,WU(wt%),0,283.37,https://doi.org/10.1021/acs.chemmater.5b02557
PPO,TMA,TMA-95-SIPN-2,Cc1cc(*)cc(C[N+](C)(C)C)c1O*.[OH-],Cc1cc(*)cc(C)c1O*,*CC*,95,5,0,PEG,PAGE,C(C*)O*,C=CCOCC(C*)O*,*CC*,25,25,0,N/A,0,N/A,100,1,60,1.75,WU(wt%),0,360.24,https://doi.org/10.1021/acs.chemmater.5b02557
PPO,TMA,TMA-60-SIPN-3,Cc1cc(*)cc(C[N+](C)(C)C)c1O*.[OH-],Cc1cc(*)cc(C)c1O*,*CC*,60,40,0,PEG,PAGE,C(C*)O*,C=CCOCC(C*)O*,*CC*,16,16,0,N/A,0,N/A,100,1,70,1.73,WU(wt%),0,424.16,https://doi.org/10.1021/acs.chemmater.5b02557
PPO,TMA,TMA-60,Cc1cc(*)cc(C[N+](C)(C)C)c1O*.[OH-],Cc1cc(*)cc(C)c1O*,*CC*,60,40,0,N/A,N/A,*CC*,*CC*,*CC*,0,0,0,N/A,0,N/A,100,1,30,3.22,WU(wt%),0,457,https://doi.org/10.1021/acs.chemmater.5b02557
PPO,TMA,TMA-60-SIPN-3,Cc1cc(*)cc(C[N+](C)(C)C)c1O*.[OH-],Cc1cc(*)cc(C)c1O*,*CC*,60,40,0,PEG,PAGE,C(C*)O*,C=CCOCC(C*)O*,*CC*,16,16,0,N/A,0,N/A,100,1,80,1.73,WU(wt%),0,509.72,https://doi.org/10.1021/acs.chemmater.5b02557
PPO,TMA,TMA-95-SIPN-2,Cc1cc(*)cc(C[N+](C)(C)C)c1O*.[OH-],Cc1cc(*)cc(C)c1O*,*CC*,95,5,0,PEG,PAGE,C(C*)O*,C=CCOCC(C*)O*,*CC*,25,25,0,N/A,0,N/A,100,1,70,1.75,WU(wt%),0,536.43,https://doi.org/10.1021/acs.chemmater.5b02557
PPO,TMA,TMA-60,Cc1cc(*)cc(C[N+](C)(C)C)c1O*.[OH-],Cc1cc(*)cc(C)c1O*,*CC*,60,40,0,N/A,N/A,*CC*,*CC*,*CC*,0,0,0,N/A,0,N/A,100,1,40,3.22,WU(wt%),0,560.62,https://doi.org/10.1021/acs.chemmater.5b02557
PPO,TMA,TMA-60,Cc1cc(*)cc(C[N+](C)(C)C)c1O*.[OH-],Cc1cc(*)cc(C)c1O*,*CC*,60,40,0,N/A,N/A,*CC*,*CC*,*CC*,0,0,0,N/A,0,N/A,100,1,50,3.22,WU(wt%),0,691.04,https://doi.org/10.1021/acs.chemmater.5b02557
PPO,TMA,TMA-95-SIPN-2,Cc1cc(*)cc(C[N+](C)(C)C)c1O*.[OH-],Cc1cc(*)cc(C)c1O*,*CC*,95,5,0,PEG,PAGE,C(C*)O*,C=CCOCC(C*)O*,*CC*,25,25,0,N/A,0,N/A,100,1,80,2,WU(wt%),0,719.38,https://doi.org/10.1021/acs.chemmater.5b02557
PPO,TMA,TMA-60-SIPN-2,Cc1cc(*)cc(C[N+](C)(C)C)c1O*.[OH-],Cc1cc(*)cc(C)c1O*,*CC*,60,40,0,PEG,PAGE,C(C*)O*,C=CCOCC(C*)O*,*CC*,50,50,0,N/A,0,N/A,30,1,20,1.02,x,0,30.8,https://doi.org/10.1021/acs.chemmater.5b02557
PPO,TMA,TMA-40,Cc1cc(*)cc(C[N+](C)(C)C)c1O*.[OH-],Cc1cc(*)cc(C)c1O*,*CC*,40,60,0,N/A,N/A,*CC*,*CC*,*CC*,0,0,0,N/A,0,N/A,100,1,25,2.27,YM(MPa),0,320,https://doi.org/10.1021/acs.chemmater.5b02557
Polystyrene-Polyethylene-Polybutylene,TMA,SEBS-TMA,[*]CC(C1=CC=CC=C1)CC(C2=CC=C(C3=CC=C(C[N+](C)(C)C)C=C3)C=C2)[*],*CC*,[*]CC(CC)[*],30,35,35,N/A,N/A,*CC*,*CC*,*CC*,0,0,0,N/A,0,N/A,0,0,50,2.19,EB(%),0,32,https://doi.org/10.1021/acs.macromol.5b01382
Polystyrene-Polyethylene-Polybutylene,TMA,SEBS-TMA,[*]CC(C1=CC=CC=C1)CC(C2=CC=C(C3=CC=C(C[N+](C)(C)C)C=C3)C=C2)[*],*CC*,[*]CC(CC)[*],30,35,35,N/A,N/A,*CC*,*CC*,*CC*,0,0,0,N/A,0,N/A,50,0,50,2.19,EB(%),0,330,https://doi.org/10.1021/acs.macromol.5b01382
Polystyrene-Polyethylene-Polybutylene,MiPr,SEBS-MiPr,[*]CC(CC([*])C1=CC=C(C=C1)C2=CC=C(C=C2)C[N+](CC(C)C)(C)C(C)C)C3=CC=CC=C3,*CC*,[*]CC(CC)[*],30,35,35,N/A,N/A,*CC*,*CC*,*CC*,0,0,0,N/A,0,N/A,100,1,30,0.54,OHCond(mS/cm),0,7,https://doi.org/10.1021/acs.macromol.5b01382
Polystyrene-Polyethylene-Polybutylene,MCH,SEBS-MCH,[*]CC(C1=CC=CC=C1)CC(C2=CC=C(C3=CC=C(C[N+](C4CCCCC4)(C5CCCCC5)C)C=C3)C=C2)[*],*CC*,[*]CC(CC)[*],30,35,35,N/A,N/A,*CC*,*CC*,*CC*,0,0,0,N/A,0,N/A,100,1,30,0.71,OHCond(mS/cm),0,8,https://doi.org/10.1021/acs.macromol.5b01382
Polystyrene-Polyethylene-Polybutylene,MiPr,SEBS-MiPr,[*]CC(CC([*])C1=CC=C(C=C1)C2=CC=C(C=C2)C[N+](CC(C)C)(C)C(C)C)C3=CC=CC=C3,*CC*,[*]CC(CC)[*],30,35,35,N/A,N/A,*CC*,*CC*,*CC*,0,0,0,N/A,0,N/A,100,1,60,0.54,OHCond(mS/cm),0,9,https://doi.org/10.1021/acs.macromol.5b01382
Polystyrene-Polyethylene-Polybutylene,MCH,SEBS-MCH,[*]CC(C1=CC=CC=C1)CC(C2=CC=C(C3=CC=C(C[N+](C4CCCCC4)(C5CCCCC5)C)C=C3)C=C2)[*],*CC*,[*]CC(CC)[*],30,35,35,N/A,N/A,*CC*,*CC*,*CC*,0,0,0,N/A,0,N/A,100,1,60,0.71,OHCond(mS/cm),0,10,https://doi.org/10.1021/acs.macromol.5b01382
Polystyrene-Polyethylene-Polybutylene,DMP,SEBS-DMP,[*]CC(C1=CC=CC=C1)CC(C2=CC=C(C3=CC=C(CN4CC[N+](C)(C)CC4)C=C3)C=C2)[*],*CC*,[*]CC(CC)[*],30,35,35,N/A,N/A,*CC*,*CC*,*CC*,0,0,0,N/A,0,N/A,100,1,30,1.96,OHCond(mS/cm),0,19,https://doi.org/10.1021/acs.macromol.5b01382
Polystyrene-Polyethylene-Polybutylene,DMHA,SEBS-DMHA,[*]CC(CC([*])C1=CC=C(C=C1)C2=CC=C(C=C2)C[N+](C)(C)CCCCCC)C3=CC=CC=C3,*CC*,[*]CC(CC)[*],30,35,35,N/A,N/A,*CC*,*CC*,*CC*,0,0,0,N/A,0,N/A,100,1,30,1.91,OHCond(mS/cm),0,28,https://doi.org/10.1021/acs.macromol.5b01382
Polystyrene-Polyethylene-Polybutylene,DMP,SEBS-DMP,[*]CC(C1=CC=CC=C1)CC(C2=CC=C(C3=CC=C(CN4CC[N+](C)(C)CC4)C=C3)C=C2)[*],*CC*,[*]CC(CC)[*],30,35,35,N/A,N/A,*CC*,*CC*,*CC*,0,0,0,N/A,0,N/A,100,1,60,1.96,OHCond(mS/cm),0,33,https://doi.org/10.1021/acs.macromol.5b01382
Polystyrene-Polyethylene-Polybutylene,DMHA,SEBS-DMHA,[*]CC(CC([*])C1=CC=C(C=C1)C2=CC=C(C=C2)C[N+](C)(C)CCCCCC)C3=CC=CC=C3,*CC*,[*]CC(CC)[*],30,35,35,N/A,N/A,*CC*,*CC*,*CC*,0,0,0,N/A,0,N/A,100,1,60,1.91,OHCond(mS/cm),0,34,https://doi.org/10.1021/acs.macromol.5b01382
Polystyrene-Polyethylene-Polybutylene,TMHA,SEBS-TMHA,[*]CC(CC([*])C1=CC=C(C=C1)C2=CC=C(C=C2)CCCCCC[N+](C)(C)C)C3=CC=CC=C3,*CC*,[*]CC(CC)[*],30,35,35,N/A,N/A,*CC*,*CC*,*CC*,0,0,0,N/A,0,N/A,100,1,30,1.95,OHCond(mS/cm),0,39,https://doi.org/10.1021/acs.macromol.5b01382
Polystyrene-Polyethylene-Polybutylene,TMA,SEBS-TMA,[*]CC(C1=CC=CC=C1)CC(C2=CC=C(C3=CC=C(C[N+](C)(C)C)C=C3)C=C2)[*],*CC*,[*]CC(CC)[*],30,35,35,N/A,N/A,*CC*,*CC*,*CC*,0,0,0,N/A,0,N/A,100,1,30,2.19,OHCond(mS/cm),0,45,https://doi.org/10.1021/acs.macromol.5b01382
Polystyrene-Polyethylene-Polybutylene,TMHA,SEBS-TMHA,[*]CC(CC([*])C1=CC=C(C=C1)C2=CC=C(C=C2)CCCCCC[N+](C)(C)C)C3=CC=CC=C3,*CC*,[*]CC(CC)[*],30,35,35,N/A,N/A,*CC*,*CC*,*CC*,0,0,0,N/A,0,N/A,100,1,60,1.95,OHCond(mS/cm),0,59,https://doi.org/10.1021/acs.macromol.5b01382
Polystyrene-Polyethylene-Polybutylene,TMHA,SEBS-TMHA,[*]CC(CC([*])C1=CC=C(C=C1)C2=CC=C(C=C2)CCCCCC[N+](C)(C)C)C3=CC=CC=C3,*CC*,[*]CC(CC)[*],30,35,35,N/A,N/A,*CC*,*CC*,*CC*,0,0,0,N/A,0,N/A,100,1,80,1.95,OHCond(mS/cm),0,63,https://doi.org/10.1021/acs.macromol.5b01382
Polystyrene-Polyethylene-Polybutylene,TMA,SEBS-TMA,[*]CC(C1=CC=CC=C1)CC(C2=CC=C(C3=CC=C(C[N+](C)(C)C)C=C3)C=C2)[*],*CC*,[*]CC(CC)[*],30,35,35,N/A,N/A,*CC*,*CC*,*CC*,0,0,0,N/A,0,N/A,100,1,60,2.19,OHCond(mS/cm),0,89,https://doi.org/10.1021/acs.macromol.5b01382
Polystyrene-Polyethylene-Polybutylene,TMA,SEBS-TMA,[*]CC(C1=CC=CC=C1)CC(C2=CC=C(C3=CC=C(C[N+](C)(C)C)C=C3)C=C2)[*],*CC*,[*]CC(CC)[*],30,35,35,N/A,N/A,*CC*,*CC*,*CC*,0,0,0,N/A,0,N/A,100,1,80,2.19,OHCond(mS/cm),0,102,https://doi.org/10.1021/acs.macromol.5b01382
Polystyrene-Polyethylene-Polybutylene,TMA,SEBS-TMA,[*]CC(C1=CC=CC=C1)CC(C2=CC=C(C3=CC=C(C[N+](C)(C)C)C=C3)C=C2)[*],*CC*,[*]CC(CC)[*],30,35,35,N/A,N/A,*CC*,*CC*,*CC*,0,0,0,N/A,0,N/A,50,0,50,2.19,TS(MPa),0,5.5,https://doi.org/10.1021/acs.macromol.5b01382
Polystyrene-Polyethylene-Polybutylene,TMA,SEBS-TMA,[*]CC(C1=CC=CC=C1)CC(C2=CC=C(C3=CC=C(C[N+](C)(C)C)C=C3)C=C2)[*],*CC*,[*]CC(CC)[*],30,35,35,N/A,N/A,*CC*,*CC*,*CC*,0,0,0,N/A,0,N/A,0,0,50,2.19,TS(MPa),0,10.25,https://doi.org/10.1021/acs.macromol.5b01382
Polystyrene-Polyethylene-Polybutylene,MiPr,SEBS-MiPr,[*]CC(CC([*])C1=CC=C(C=C1)C2=CC=C(C=C2)C[N+](CC(C)C)(C)C(C)C)C3=CC=CC=C3,*CC*,[*]CC(CC)[*],30,35,35,N/A,N/A,*CC*,*CC*,*CC*,0,0,0,N/A,0,N/A,100,1,30,0.54,WU(wt%),0,49,https://doi.org/10.1021/acs.macromol.5b01382
Polystyrene-Polyethylene-Polybutylene,MCH,SEBS-MCH,[*]CC(C1=CC=CC=C1)CC(C2=CC=C(C3=CC=C(C[N+](C4CCCCC4)(C5CCCCC5)C)C=C3)C=C2)[*],*CC*,[*]CC(CC)[*],30,35,35,N/A,N/A,*CC*,*CC*,*CC*,0,0,0,N/A,0,N/A,100,1,30,0.71,WU(wt%),0,68,https://doi.org/10.1021/acs.macromol.5b01382
Polystyrene-Polyethylene-Polybutylene,DMHA,SEBS-DMHA,[*]CC(CC([*])C1=CC=C(C=C1)C2=CC=C(C=C2)C[N+](C)(C)CCCCCC)C3=CC=CC=C3,*CC*,[*]CC(CC)[*],30,35,35,N/A,N/A,*CC*,*CC*,*CC*,0,0,0,N/A,0,N/A,100,1,30,1.91,WU(wt%),0,194,https://doi.org/10.1021/acs.macromol.5b01382
Polystyrene-Polyethylene-Polybutylene,TMA,SEBS-TMA,[*]CC(C1=CC=CC=C1)CC(C2=CC=C(C3=CC=C(C[N+](C)(C)C)C=C3)C=C2)[*],*CC*,[*]CC(CC)[*],30,35,35,N/A,N/A,*CC*,*CC*,*CC*,0,0,0,N/A,0,N/A,100,1,30,2.19,WU(wt%),0,211,https://doi.org/10.1021/acs.macromol.5b01382
Polystyrene-Polyethylene-Polybutylene,TMHA,SEBS-TMHA,[*]CC(CC([*])C1=CC=C(C=C1)C2=CC=C(C=C2)CCCCCC[N+](C)(C)C)C3=CC=CC=C3,*CC*,[*]CC(CC)[*],30,35,35,N/A,N/A,*CC*,*CC*,*CC*,0,0,0,N/A,0,N/A,100,1,30,1.95,WU(wt%),0,236,https://doi.org/10.1021/acs.macromol.5b01382
Polystyrene-Polyethylene-Polybutylene,DMP,SEBS-DMP,[*]CC(C1=CC=CC=C1)CC(C2=CC=C(C3=CC=C(CN4CC[N+](C)(C)CC4)C=C3)C=C2)[*],*CC*,[*]CC(CC)[*],30,35,35,N/A,N/A,*CC*,*CC*,*CC*,0,0,0,N/A,0,N/A,100,1,30,1.96,WU(wt%),0,249,https://doi.org/10.1021/acs.macromol.5b01382
PPO,TMA,N/A,CCC[N+](C)(C)CCCCCCCc1ccccc1c3ccc(c2c(C)c(O*)c(C)cc2*)cc3CCCCCCC[N+](C)(C)CCC.[OH-],Cc1cc(*)cc(C)c1O*,*CC*,50,50,0,N/A,N/A,*CC*,*CC*,*CC*,0,0,0,N/A,0,N/A,100,1,25,1.89,EB(%),0,22,https://doi.org/10.1021/acs.macromol.5b02671
PPO,TMA,N/A,CCC[N+](C)(C)CCCCCCCc1ccccc1c3ccc(c2c(C)c(O*)c(C)cc2*)cc3CCCCCCC[N+](C)(C)CCC.[OH-],Cc1cc(*)cc(C)c1O*,*CC*,50,50,0,N/A,N/A,*CC*,*CC*,*CC*,0,0,0,N/A,0,N/A,100,1,25,1.89,OHCond(mS/cm),0,42,https://doi.org/10.1021/acs.macromol.5b02671
PPO,TMA,N/A,CCC[N+](C)(C)CCCCCCCc1ccccc1c3ccc(c2c(C)c(O*)c(C)cc2*)cc3CCCCCCC[N+](C)(C)CCC.[OH-],Cc1cc(*)cc(C)c1O*,*CC*,50,50,0,N/A,N/A,*CC*,*CC*,*CC*,0,0,0,N/A,0,N/A,100,1,25,1.89,TS(MPa),0,16,https://doi.org/10.1021/acs.macromol.5b02671
PPO,TMA,N/A,CCC[N+](C)(C)CCCCCCCc1ccccc1c3ccc(c2c(C)c(O*)c(C)cc2*)cc3CCCCCCC[N+](C)(C)CCC.[OH-],Cc1cc(*)cc(C)c1O*,*CC*,50,50,0,N/A,N/A,*CC*,*CC*,*CC*,0,0,0,N/A,0,N/A,100,1,25,,WU(wt%),0,97,https://doi.org/10.1021/acs.macromol.5b02671
PAF,DMBA,N/A,[*]C1=CC=CC(C(F)(F)C(F)(F)C(F)(F)C(C)(C)C(F)(F)C(F)(F)C2=CC=CC([*])=C2)=C1,CCCC[N+](C)(C)Cc1c(*)cccc1*.[OH-],*CC*,34,66,0,N/A,N/A,*CC*,*CC*,*CC*,0,0,0,N/A,0,N/A,42,0,30,1.33,OHCond(mS/cm),0,87,https://doi.org/10.1021/acs.macromol.7b00401
PAF,DMBA,N/A,[*]C1=CC=CC(C(F)(F)C(F)(F)C(F)(F)C(C)(C)C(F)(F)C(F)(F)C2=CC=CC([*])=C2)=C1,CCCC[N+](C)(C)Cc1c(*)cccc1*.[OH-],*CC*,34,66,0,N/A,N/A,*CC*,*CC*,*CC*,0,0,0,N/A,0,N/A,42,0,30,,WU(wt%),0,53,https://doi.org/10.1021/acs.macromol.7b00401
,,Nafion212,,,,,,,N/A,N/A,*CC*,*CC*,*CC*,0,0,0,,,,100,1,25,0.99,EB(%),0,187.8,https://doi.org/10.1021/acs.macromol.8b02756
PPO,TMA,PPO-BTMA,[*]C1=CC(C)=C(O[*])C(C)=C1,[*]C1=CC(C[N+](C)(C)C)=C(O[*])C(C)=C1.[OH-],*CC*,60,40,0,N/A,N/A,*CC*,*CC*,*CC*,0,0,0,N/A,0,N/A,50,0,80,2.5,OHCond(mS/cm),0,0.82,https://doi.org/10.1021/acs.macromol.8b02756
PPO,TMA,PPO-BTMA,[*]C1=CC(C)=C(O[*])C(C)=C1,[*]C1=CC(C[N+](C)(C)C)=C(O[*])C(C)=C1.[OH-],*CC*,60,40,0,N/A,N/A,*CC*,*CC*,*CC*,0,0,0,N/A,0,N/A,60,0,80,2.5,OHCond(mS/cm),0,1.1,https://doi.org/10.1021/acs.macromol.8b02756
Polymethylphenyl-Polybutene,undecene,c9,[*]C(CCC1=CC=C(C)C=C1)C[*],[*]C(CCCCCCCCC[N+](C)(C)C)C[*].[OH-],*CC*,70,30,0,N/A,N/A,*CC*,*CC*,*CC*,0,0,0,,,,50,0,80,1.76,OHCond(mS/cm),0,1.25,https://doi.org/10.1021/acs.macromol.8b02756
PPO,TMA,PPO-BTMA,[*]C1=CC(C)=C(O[*])C(C)=C1,[*]C1=CC(C[N+](C)(C)C)=C(O[*])C(C)=C1.[OH-],*CC*,60,40,0,N/A,N/A,*CC*,*CC*,*CC*,0,0,0,N/A,0,N/A,70,0,80,2.5,OHCond(mS/cm),0,1.36,https://doi.org/10.1021/acs.macromol.8b02756
PPO,TMA,PPO-BTMA,[*]C1=CC(C)=C(O[*])C(C)=C1,[*]C1=CC(C[N+](C)(C)C)=C(O[*])C(C)=C1.[OH-],*CC*,60,40,0,N/A,N/A,*CC*,*CC*,*CC*,0,0,0,N/A,0,N/A,80,0,80,2.5,OHCond(mS/cm),0,3.29,https://doi.org/10.1021/acs.macromol.8b02756
,,Nafion212,,,,,,,N/A,N/A,*CC*,*CC*,*CC*,0,0,0,,,,50,0,80,0.91,OHCond(mS/cm),0,4.39,https://doi.org/10.1021/acs.macromol.8b02756
Polymethylphenyl-Polybutene,undecene,c9,[*]C(CCC1=CC=C(C)C=C1)C[*],[*]C(CCCCCCCCC[N+](C)(C)C)C[*].[OH-],*CC*,70,30,0,N/A,N/A,*CC*,*CC*,*CC*,0,0,0,,,,60,0,80,1.76,OHCond(mS/cm),0,5.53,https://doi.org/10.1021/acs.macromol.8b02756
Polymethylphenyl-Polybutene,undecene,c9,[*]C(CCC1=CC=C(C)C=C1)C[*],[*]C(CCCCCCCCC[N+](C)(C)C)C[*].[OH-],*CC*,70,30,0,N/A,N/A,*CC*,*CC*,*CC*,0,0,0,,,,70,0,80,1.76,OHCond(mS/cm),0,6.83,https://doi.org/10.1021/acs.macromol.8b02756
PPO,TMA,PPO-BTMA,[*]C1=CC(C)=C(O[*])C(C)=C1,[*]C1=CC(C[N+](C)(C)C)=C(O[*])C(C)=C1.[OH-],*CC*,60,40,0,N/A,N/A,*CC*,*CC*,*CC*,0,0,0,N/A,0,N/A,85,0,80,2.5,OHCond(mS/cm),0,7.79,https://doi.org/10.1021/acs.macromol.8b02756
PPO,TMA,PPO-BTMA,[*]C1=CC(C)=C(O[*])C(C)=C1,[*]C1=CC(C[N+](C)(C)C)=C(O[*])C(C)=C1.[OH-],*CC*,60,40,0,N/A,N/A,*CC*,*CC*,*CC*,0,0,0,NaOH,1,80,100,1,25,,OHCond(mS/cm),500,9.63,https://doi.org/10.1021/acs.macromol.8b02756
Polymethylphenyl-Polybutene,undecene,c9,[*]C(CCC1=CC=C(C)C=C1)C[*],[*]C(CCCCCCCCC[N+](C)(C)C)C[*].[OH-],*CC*,70,30,0,N/A,N/A,*CC*,*CC*,*CC*,0,0,0,,,,80,0,80,1.76,OHCond(mS/cm),0,9.73,https://doi.org/10.1021/acs.macromol.8b02756
