Repository: williamschertzer/computational_artifact

# Computational Artifact: William Schertzer CSE-MSE PhD Qualifying Exam

This repository contains the computational artifact submitted by **William Schertzer** for the PhD CSE-MSE Qualifying Examination. It includes the full workflow for processing, analyzing, and modeling anion exchange membrane (AEM) data extracted from the literature, with the aim of accelerating materials discovery using machine learning.

## Repository Structure

### `raw_data/`
Contains the original AEM datasets, directly extracted and curated from peer-reviewed literature.

File: raw_data/aem_aging_3_18_25.csv (part 16 of 30)
Backbone,Cation,Sample,smiles1,smiles2,smiles3,c1,c2,c3,additive_name_1,additive_name_2,additive_smiles1,additive_smiles2,additive_smiles3,additivec1,additivec2,additivec3,solvent,solvent_conc(M),stab_temp,RH(%),lw,Temp(C),EXP_IEC,prop,time(h),value,DOI
Polymethylphenyl-Polybutene,undecene,c9c6c5,[*]C(CCC1=CC=C(C)C=C1)C[*],[*]C(CCCCCCCCC[N+](CCCCCC[N+](C)(C)CCCCC[N+](C)(C)C)(C)C)C[*].[OH-],*CC*,80,20,0,N/A,N/A,*CC*,*CC*,*CC*,0,0,0,,,,50,0,80,2.41,OHCond(mS/cm),0,10.67,https://doi.org/10.1021/acs.macromol.8b02756
,,Nafion212,,,,,,,N/A,N/A,*CC*,*CC*,*CC*,0,0,0,,,,60,0,80,0.91,OHCond(mS/cm),0,12.03,https://doi.org/10.1021/acs.macromol.8b02756
PPO,TMA,PPO-BTMA,[*]C1=CC(C)=C(O[*])C(C)=C1,[*]C1=CC(C[N+](C)(C)C)=C(O[*])C(C)=C1.[OH-],*CC*,60,40,0,N/A,N/A,*CC*,*CC*,*CC*,0,0,0,NaOH,1,80,100,1,25,,OHCond(mS/cm),336,12.15,https://doi.org/10.1021/acs.macromol.8b02756
PPO,TMA,PPO-BTMA,[*]C1=CC(C)=C(O[*])C(C)=C1,[*]C1=CC(C[N+](C)(C)C)=C(O[*])C(C)=C1.[OH-],*CC*,60,40,0,N/A,N/A,*CC*,*CC*,*CC*,0,0,0,N/A,0,N/A,90,0,80,2.5,OHCond(mS/cm),0,14.09,https://doi.org/10.1021/acs.macromol.8b02756
PPO,TMA,PPO-BTMA,[*]C1=CC(C)=C(O[*])C(C)=C1,[*]C1=CC(C[N+](C)(C)C)=C(O[*])C(C)=C1.[OH-],*CC*,60,40,0,N/A,N/A,*CC*,*CC*,*CC*,0,0,0,NaOH,1,80,100,1,25,,OHCond(mS/cm),168,14.62,https://doi.org/10.1021/acs.macromol.8b02756
Polymethylphenyl-Polybutene,undecene,c9c6c5,[*]C(CCC1=CC=C(C)C=C1)C[*],[*]C(CCCCCCCCC[N+](CCCCCC[N+](C)(C)CCCCC[N+](C)(C)C)(C)C)C[*].[OH-],*CC*,80,20,0,N/A,N/A,*CC*,*CC*,*CC*,0,0,0,,,,60,0,80,2.41,OHCond(mS/cm),0,17.82,https://doi.org/10.1021/acs.macromol.8b02756
PPO,TMA,PPO-BTMA,[*]C1=CC(C)=C(O[*])C(C)=C1,[*]C1=CC(C[N+](C)(C)C)=C(O[*])C(C)=C1.[OH-],*CC*,60,40,0,N/A,N/A,*CC*,*CC*,*CC*,0,0,0,NaOH,1,80,100,1,25,,OHCond(mS/cm),74,17.93,https://doi.org/10.1021/acs.macromol.8b02756
PPO,TMA,PPO-BTMA,[*]C1=CC(C)=C(O[*])C(C)=C1,[*]C1=CC(C[N+](C)(C)C)=C(O[*])C(C)=C1.[OH-],*CC*,60,40,0,N/A,N/A,*CC*,*CC*,*CC*,0,0,0,NaOH,1,80,100,1,25,,OHCond(mS/cm),24,20.28,https://doi.org/10.1021/acs.macromol.8b02756
Polymethylphenyl-Polybutene,undecene,c9,[*]C(CCC1=CC=C(C)C=C1)C[*],[*]C(CCCCCCCCC[N+](C)(C)C)C[*].[OH-],*CC*,70,30,0,N/A,N/A,*CC*,*CC*,*CC*,0,0,0,,,,85,0,80,1.76,OHCond(mS/cm),0,20.32,https://doi.org/10.1021/acs.macromol.8b02756
Polymethylphenyl-Polybutene,undecene,c9,[*]C(CCC1=CC=C(C)C=C1)C[*],[*]C(CCCCCCCCC[N+](C)(C)C)C[*].[OH-],*CC*,80,20,0,N/A,N/A,*CC*,*CC*,*CC*,0,0,0,NaOH,1,80,100,1,25,1.15,OHCond(mS/cm),1000,22.19,https://doi.org/10.1021/acs.macromol.8b02756
Polymethylphenyl-Polybutene,undecene,c9,[*]C(CCC1=CC=C(C)C=C1)C[*],[*]C(CCCCCCCCC[N+](C)(C)C)C[*].[OH-],*CC*,80,20,0,N/A,N/A,*CC*,*CC*,*CC*,0,0,0,NaOH,1,80,100,1,25,1.15,OHCond(mS/cm),770,23.41,https://doi.org/10.1021/acs.macromol.8b02756
PPO,TMA,PPO-BTMA,[*]C1=CC(C)=C(O[*])C(C)=C1,[*]C1=CC(C[N+](C)(C)C)=C(O[*])C(C)=C1.[OH-],*CC*,60,40,0,N/A,N/A,*CC*,*CC*,*CC*,0,0,0,N/A,0,N/A,95,0,80,2.5,OHCond(mS/cm),0,23.49,https://doi.org/10.1021/acs.macromol.8b02756
Polymethylphenyl-Polybutene,undecene,c9,[*]C(CCC1=CC=C(C)C=C1)C[*],[*]C(CCCCCCCCC[N+](C)(C)C)C[*].[OH-],*CC*,80,20,0,N/A,N/A,*CC*,*CC*,*CC*,0,0,0,NaOH,1,80,100,1,25,1.15,OHCond(mS/cm),500,24.19,https://doi.org/10.1021/acs.macromol.8b02756
PPO,TMA,PPO-BTMA,[*]C1=CC(C)=C(O[*])C(C)=C1,[*]C1=CC(C[N+](C)(C)C)=C(O[*])C(C)=C1.[OH-],*CC*,60,40,0,N/A,N/A,*CC*,*CC*,*CC*,0,0,0,N/A,0,N/A,100,1,20,2.5,OHCond(mS/cm),0,24.19,https://doi.org/10.1021/acs.macromol.8b02756
PPO,TMA,PPO-BTMA,[*]C1=CC(C)=C(O[*])C(C)=C1,[*]C1=CC(C[N+](C)(C)C)=C(O[*])C(C)=C1.[OH-],*CC*,60,40,0,N/A,N/A,*CC*,*CC*,*CC*,0,0,0,NaOH,1,80,100,1,25,,OHCond(mS/cm),0,24.38,https://doi.org/10.1021/acs.macromol.8b02756
Polymethylphenyl-Polybutene,undecene,c9,[*]C(CCC1=CC=C(C)C=C1)C[*],[*]C(CCCCCCCCC[N+](C)(C)C)C[*].[OH-],*CC*,80,20,0,N/A,N/A,*CC*,*CC*,*CC*,0,0,0,NaOH,1,80,100,1,25,1.15,OHCond(mS/cm),336,25.22,https://doi.org/10.1021/acs.macromol.8b02756
Polymethylphenyl-Polybutene,undecene,c9,[*]C(CCC1=CC=C(C)C=C1)C[*],[*]C(CCCCCCCCC[N+](C)(C)C)C[*].[OH-],*CC*,80,20,0,N/A,N/A,*CC*,*CC*,*CC*,0,0,0,,,,100,1,20,1.15,OHCond(mS/cm),0,26.1,https://doi.org/10.1021/acs.macromol.8b02756
Polymethylphenyl-Polybutene,undecene,c9,[*]C(CCC1=CC=C(C)C=C1)C[*],[*]C(CCCCCCCCC[N+](C)(C)C)C[*].[OH-],*CC*,80,20,0,N/A,N/A,*CC*,*CC*,*CC*,0,0,0,NaOH,1,80,100,1,25,1.15,OHCond(mS/cm),168,26.83,https://doi.org/10.1021/acs.macromol.8b02756
Polymethylphenyl-Polybutene,undecene,c9,[*]C(CCC1=CC=C(C)C=C1)C[*],[*]C(CCCCCCCCC[N+](C)(C)C)C[*].[OH-],*CC*,80,20,0,N/A,N/A,*CC*,*CC*,*CC*,0,0,0,NaOH,1,80,100,1,25,1.15,OHCond(mS/cm),74,27.33,https://doi.org/10.1021/acs.macromol.8b02756
Polymethylphenyl-Polybutene,undecene,c9,[*]C(CCC1=CC=C(C)C=C1)C[*],[*]C(CCCCCCCCC[N+](C)(C)C)C[*].[OH-],*CC*,80,20,0,N/A,N/A,*CC*,*CC*,*CC*,0,0,0,NaOH,1,80,100,1,25,1.15,OHCond(mS/cm),24,27.52,https://doi.org/10.1021/acs.macromol.8b02756
Polymethylphenyl-Polybutene,undecene,c9,[*]C(CCC1=CC=C(C)C=C1)C[*],[*]C(CCCCCCCCC[N+](C)(C)C)C[*].[OH-],*CC*,80,20,0,N/A,N/A,*CC*,*CC*,*CC*,0,0,0,NaOH,1,80,100,1,25,1.15,OHCond(mS/cm),0,27.79,https://doi.org/10.1021/acs.macromol.8b02756
PPO,TMA,PPO-BTMA,[*]C1=CC(C)=C(O[*])C(C)=C1,[*]C1=CC(C[N+](C)(C)C)=C(O[*])C(C)=C1.[OH-],*CC*,60,40,0,N/A,N/A,*CC*,*CC*,*CC*,0,0,0,N/A,0,N/A,100,1,30,2.5,OHCond(mS/cm),0,27.94,https://doi.org/10.1021/acs.macromol.8b02756
PPO,TMA,PPO-BTMA,[*]C1=CC(C)=C(O[*])C(C)=C1,[*]C1=CC(C[N+](C)(C)C)=C(O[*])C(C)=C1.[OH-],*CC*,60,40,0,N/A,N/A,*CC*,*CC*,*CC*,0,0,0,N/A,0,N/A,100,1,40,2.5,OHCond(mS/cm),0,32.33,https://doi.org/10.1021/acs.macromol.8b02756
Polymethylphenyl-Polybutene,undecene,c9,[*]C(CCC1=CC=C(C)C=C1)C[*],[*]C(CCCCCCCCC[N+](C)(C)C)C[*].[OH-],*CC*,80,20,0,N/A,N/A,*CC*,*CC*,*CC*,0,0,0,,,,100,1,30,1.15,OHCond(mS/cm),0,34.3,https://doi.org/10.1021/acs.macromol.8b02756
,,Nafion212,,,,,,,N/A,N/A,*CC*,*CC*,*CC*,0,0,0,,,,70,0,80,0.91,OHCond(mS/cm),0,34.57,https://doi.org/10.1021/acs.macromol.8b02756
PPO,TMA,PPO-BTMA,[*]C1=CC(C)=C(O[*])C(C)=C1,[*]C1=CC(C[N+](C)(C)C)=C(O[*])C(C)=C1.[OH-],*CC*,60,40,0,N/A,N/A,*CC*,*CC*,*CC*,0,0,0,N/A,0,N/A,100,1,60,2.5,OHCond(mS/cm),0,37.22,https://doi.org/10.1021/acs.macromol.8b02756
Polymethylphenyl-Polybutene,undecene,c9c6c5,[*]C(CCC1=CC=C(C)C=C1)C[*],[*]C(CCCCCCCCC[N+](CCCCCC[N+](C)(C)CCCCC[N+](C)(C)C)(C)C)C[*].[OH-],*CC*,80,20,0,N/A,N/A,*CC*,*CC*,*CC*,0,0,0,,,,70,0,80,2.41,OHCond(mS/cm),0,38.04,https://doi.org/10.1021/acs.macromol.8b02756
Polymethylphenyl-Polybutene,undecene,c9,[*]C(CCC1=CC=C(C)C=C1)C[*],[*]C(CCCCCCCCC[N+](C)(C)C)C[*].[OH-],*CC*,80,20,0,N/A,N/A,*CC*,*CC*,*CC*,0,0,0,,,,100,1,40,1.15,OHCond(mS/cm),0,41.34,https://doi.org/10.1021/acs.macromol.8b02756
PPO,TMA,PPO-BTMA,[*]C1=CC(C)=C(O[*])C(C)=C1,[*]C1=CC(C[N+](C)(C)C)=C(O[*])C(C)=C1.[OH-],*CC*,60,40,0,N/A,N/A,*CC*,*CC*,*CC*,0,0,0,N/A,0,N/A,100,1,80,2.5,OHCond(mS/cm),0,44.74,https://doi.org/10.1021/acs.macromol.8b02756
,,Nafion212,,,,,,,N/A,N/A,*CC*,*CC*,*CC*,0,0,0,,,,80,0,80,0.91,OHCond(mS/cm),0,47.08,https://doi.org/10.1021/acs.macromol.8b02756
Polymethylphenyl-Polybutene,undecene,c9,[*]C(CCC1=CC=C(C)C=C1)C[*],[*]C(CCCCCCCCC[N+](C)(C)C)C[*].[OH-],*CC*,70,30,0,N/A,N/A,*CC*,*CC*,*CC*,0,0,0,,,,90,0,80,1.76,OHCond(mS/cm),0,50.36,https://doi.org/10.1021/acs.macromol.8b02756
Polymethylphenyl-Polybutene,undecene,c9c6c5,[*]C(CCC1=CC=C(C)C=C1)C[*],[*]C(CCCCCCCCC[N+](CCCCCC[N+](C)(C)CCCCC[N+](C)(C)C)(C)C)C[*].[OH-],*CC*,80,20,0,N/A,N/A,*CC*,*CC*,*CC*,0,0,0,,,,80,0,80,2.41,OHCond(mS/cm),0,51.88,https://doi.org/10.1021/acs.macromol.8b02756
Polymethylphenyl-Polybutene,undecene,c9,[*]C(CCC1=CC=C(C)C=C1)C[*],[*]C(CCCCCCCCC[N+](C)(C)C)C[*].[OH-],*CC*,80,20,0,N/A,N/A,*CC*,*CC*,*CC*,0,0,0,,,,100,1,60,1.15,OHCond(mS/cm),0,54.65,https://doi.org/10.1021/acs.macromol.8b02756
,,Nafion212,,,,,,,N/A,N/A,*CC*,*CC*,*CC*,0,0,0,,,,85,0,80,0.91,OHCond(mS/cm),0,55.15,https://doi.org/10.1021/acs.macromol.8b02756
Polymethylphenyl-Polybutene,undecene,c9c6c5,[*]C(CCC1=CC=C(C)C=C1)C[*],[*]C(CCCCCCCCC[N+](CCCCCC[N+](C)(C)CCCCC[N+](C)(C)C)(C)C)C[*].[OH-],*CC*,80,20,0,N/A,N/A,*CC*,*CC*,*CC*,0,0,0,NaOH,1,80,100,1,25,2.41,OHCond(mS/cm),1000,55.41,https://doi.org/10.1021/acs.macromol.8b02756
Polymethylphenyl-Polybutene,undecene,c9c6c5,[*]C(CCC1=CC=C(C)C=C1)C[*],[*]C(CCCCCCCCC[N+](CCCCCC[N+](C)(C)CCCCC[N+](C)(C)C)(C)C)C[*].[OH-],*CC*,80,20,0,N/A,N/A,*CC*,*CC*,*CC*,0,0,0,NaOH,1,80,100,1,25,2.41,OHCond(mS/cm),770,57.92,https://doi.org/10.1021/acs.macromol.8b02756
Polymethylphenyl-Polybutene,undecene,c9c6c5,[*]C(CCC1=CC=C(C)C=C1)C[*],[*]C(CCCCCCCCC[N+](CCCCCC[N+](C)(C)CCCCC[N+](C)(C)C)(C)C)C[*].[OH-],*CC*,80,20,0,N/A,N/A,*CC*,*CC*,*CC*,0,0,0,,,,85,0,80,2.41,OHCond(mS/cm),0,59.3,https://doi.org/10.1021/acs.macromol.8b02756
Polymethylphenyl-Polybutene,undecene,c9,[*]C(CCC1=CC=C(C)C=C1)C[*],[*]C(CCCCCCCCC[N+](C)(C)C)C[*].[OH-],*CC*,70,30,0,N/A,N/A,*CC*,*CC*,*CC*,0,0,0,,,,95,0,80,1.76,OHCond(mS/cm),0,60.91,https://doi.org/10.1021/acs.macromol.8b02756
Polymethylphenyl-Polybutene,undecene,c9c6c5,[*]C(CCC1=CC=C(C)C=C1)C[*],[*]C(CCCCCCCCC[N+](CCCCCC[N+](C)(C)CCCCC[N+](C)(C)C)(C)C)C[*].[OH-],*CC*,80,20,0,N/A,N/A,*CC*,*CC*,*CC*,0,0,0,NaOH,1,80,100,1,25,2.41,OHCond(mS/cm),500,62,https://doi.org/10.1021/acs.macromol.8b02756
Polymethylphenyl-Polybutene,undecene,c9c6c5,[*]C(CCC1=CC=C(C)C=C1)C[*],[*]C(CCCCCCCCC[N+](CCCCCC[N+](C)(C)CCCCC[N+](C)(C)C)(C)C)C[*].[OH-],*CC*,80,20,0,N/A,N/A,*CC*,*CC*,*CC*,0,0,0,NaOH,1,80,100,1,25,2.41,OHCond(mS/cm),336,63.28,https://doi.org/10.1021/acs.macromol.8b02756
Polymethylphenyl-Polybutene,undecene,c9c6c5,[*]C(CCC1=CC=C(C)C=C1)C[*],[*]C(CCCCCCCCC[N+](CCCCCC[N+](C)(C)CCCCC[N+](C)(C)C)(C)C)C[*].[OH-],*CC*,80,20,0,N/A,N/A,*CC*,*CC*,*CC*,0,0,0,NaOH,1,80,100,1,25,2.41,OHCond(mS/cm),168,64.38,https://doi.org/10.1021/acs.macromol.8b02756
Polymethylphenyl-Polybutene,undecene,c9c6c5,[*]C(CCC1=CC=C(C)C=C1)C[*],[*]C(CCCCCCCCC[N+](CCCCCC[N+](C)(C)CCCCC[N+](C)(C)C)(C)C)C[*].[OH-],*CC*,80,20,0,N/A,N/A,*CC*,*CC*,*CC*,0,0,0,NaOH,1,80,100,1,25,2.41,OHCond(mS/cm),74,65,https://doi.org/10.1021/acs.macromol.8b02756
Polymethylphenyl-Polybutene,undecene,c9c6c5,[*]C(CCC1=CC=C(C)C=C1)C[*],[*]C(CCCCCCCCC[N+](CCCCCC[N+](C)(C)CCCCC[N+](C)(C)C)(C)C)C[*].[OH-],*CC*,80,20,0,N/A,N/A,*CC*,*CC*,*CC*,0,0,0,NaOH,1,80,100,1,25,2.41,OHCond(mS/cm),24,65.32,https://doi.org/10.1021/acs.macromol.8b02756
Polymethylphenyl-Polybutene,undecene,c9c6c5,[*]C(CCC1=CC=C(C)C=C1)C[*],[*]C(CCCCCCCCC[N+](CCCCCC[N+](C)(C)CCCCC[N+](C)(C)C)(C)C)C[*].[OH-],*CC*,80,20,0,N/A,N/A,*CC*,*CC*,*CC*,0,0,0,,,,100,1,20,2.41,OHCond(mS/cm),0,65.84,https://doi.org/10.1021/acs.macromol.8b02756
Polymethylphenyl-Polybutene,undecene,c9c6c5,[*]C(CCC1=CC=C(C)C=C1)C[*],[*]C(CCCCCCCCC[N+](CCCCCC[N+](C)(C)CCCCC[N+](C)(C)C)(C)C)C[*].[OH-],*CC*,80,20,0,N/A,N/A,*CC*,*CC*,*CC*,0,0,0,NaOH,1,80,100,1,25,2.41,OHCond(mS/cm),0,66.15,https://doi.org/10.1021/acs.macromol.8b02756
Polymethylphenyl-Polybutene,undecene,c9,[*]C(CCC1=CC=C(C)C=C1)C[*],[*]C(CCCCCCCCC[N+](C)(C)C)C[*].[OH-],*CC*,80,20,0,N/A,N/A,*CC*,*CC*,*CC*,0,0,0,,,,100,1,80,1.15,OHCond(mS/cm),0,67.97,https://doi.org/10.1021/acs.macromol.8b02756
,,Nafion212,,,,,,,N/A,N/A,*CC*,*CC*,*CC*,0,0,0,,,,90,0,80,0.91,OHCond(mS/cm),0,76.39,https://doi.org/10.1021/acs.macromol.8b02756
Polymethylphenyl-Polybutene,undecene,c9,[*]C(CCC1=CC=C(C)C=C1)C[*],[*]C(CCCCCCCCC[N+](C)(C)C)C[*].[OH-],*CC*,70,30,0,N/A,N/A,*CC*,*CC*,*CC*,0,0,0,,,,100,0,80,1.76,OHCond(mS/cm),0,77.58,https://doi.org/10.1021/acs.macromol.8b02756
Polymethylphenyl-Polybutene,undecene,c9c6c5,[*]C(CCC1=CC=C(C)C=C1)C[*],[*]C(CCCCCCCCC[N+](CCCCCC[N+](C)(C)CCCCC[N+](C)(C)C)(C)C)C[*].[OH-],*CC*,80,20,0,N/A,N/A,*CC*,*CC*,*CC*,0,0,0,,,,90,0,80,2.41,OHCond(mS/cm),0,78.24,https://doi.org/10.1021/acs.macromol.8b02756
Polymethylphenyl-Polybutene,undecene,c9c6c5,[*]C(CCC1=CC=C(C)C=C1)C[*],[*]C(CCCCCCCCC[N+](CCCCCC[N+](C)(C)CCCCC[N+](C)(C)C)(C)C)C[*].[OH-],*CC*,80,20,0,N/A,N/A,*CC*,*CC*,*CC*,0,0,0,,,,100,1,30,2.41,OHCond(mS/cm),0,89.18,https://doi.org/10.1021/acs.macromol.8b02756
Polymethylphenyl-Polybutene,undecene,c9c6c5,[*]C(CCC1=CC=C(C)C=C1)C[*],[*]C(CCCCCCCCC[N+](CCCCCC[N+](C)(C)CCCCC[N+](C)(C)C)(C)C)C[*].[OH-],*CC*,80,20,0,N/A,N/A,*CC*,*CC*,*CC*,0,0,0,,,,100,1,40,2.41,OHCond(mS/cm),0,108.22,https://doi.org/10.1021/acs.macromol.8b02756
Polymethylphenyl-Polybutene,undecene,c9c6c5,[*]C(CCC1=CC=C(C)C=C1)C[*],[*]C(CCCCCCCCC[N+](CCCCCC[N+](C)(C)CCCCC[N+](C)(C)C)(C)C)C[*].[OH-],*CC*,80,20,0,N/A,N/A,*CC*,*CC*,*CC*,0,0,0,,,,95,0,80,2.41,OHCond(mS/cm),0,115.3,https://doi.org/10.1021/acs.macromol.8b02756
,,Nafion212,,,,,,,N/A,N/A,*CC*,*CC*,*CC*,0,0,0,,,,95,0,80,0.91,OHCond(mS/cm),0,124.33,https://doi.org/10.1021/acs.macromol.8b02756
Polymethylphenyl-Polybutene,undecene,c9c6c5,[*]C(CCC1=CC=C(C)C=C1)C[*],[*]C(CCCCCCCCC[N+](CCCCCC[N+](C)(C)CCCCC[N+](C)(C)C)(C)C)C[*].[OH-],*CC*,80,20,0,N/A,N/A,*CC*,*CC*,*CC*,0,0,0,,,,100,1,60,2.41,OHCond(mS/cm),0,157.09,https://doi.org/10.1021/acs.macromol.8b02756
,,Nafion212,,,,,,,N/A,N/A,*CC*,*CC*,*CC*,0,0,0,,,,100,0,80,0.91,OHCond(mS/cm),0,176.38,https://doi.org/10.1021/acs.macromol.8b02756
Polymethylphenyl-Polybutene,undecene,c9c6c5,[*]C(CCC1=CC=C(C)C=C1)C[*],[*]C(CCCCCCCCC[N+](CCCCCC[N+](C)(C)CCCCC[N+](C)(C)C)(C)C)C[*].[OH-],*CC*,80,20,0,N/A,N/A,*CC*,*CC*,*CC*,0,0,0,,,,100,1,80,2.41,OHCond(mS/cm),0,201.77,https://doi.org/10.1021/acs.macromol.8b02756
Polymethylphenyl-Polybutene,undecene,c9c6c5,[*]C(CCC1=CC=C(C)C=C1)C[*],[*]C(CCCCCCCCC[N+](CCCCCC[N+](C)(C)CCCCC[N+](C)(C)C)(C)C)C[*].[OH-],*CC*,95,5,0,N/A,N/A,*CC*,*CC*,*CC*,0,0,0,N/A,0,N/A,100,1,25,0.73,Swelling(%),0,9,https://doi.org/10.1021/acs.macromol.8b02756
,,Nafion212,,,,,,,N/A,N/A,*CC*,*CC*,*CC*,0,0,0,,,,100,1,65,0.99,Swelling(%),0,10.8,https://doi.org/10.1021/acs.macromol.8b02756
Polymethylphenyl-Polybutene,undecene,c9,[*]C(CCC1=CC=C(C)C=C1)C[*],[*]C(CCCCCCCCC[N+](C)(C)C)C[*].[OH-],*CC*,87,13,0,N/A,N/A,*CC*,*CC*,*CC*,0,0,0,N/A,0,N/A,100,1,25,0.76,Swelling(%),0,15,https://doi.org/10.1021/acs.macromol.8b02756
Polymethylphenyl-Polybutene,undecene,c9c6c5,[*]C(CCC1=CC=C(C)C=C1)C[*],[*]C(CCCCCCCCC[N+](CCCCCC[N+](C)(C)CCCCC[N+](C)(C)C)(C)C)C[*].[OH-],*CC*,87,13,0,N/A,N/A,*CC*,*CC*,*CC*,0,0,0,N/A,0,N/A,100,1,25,1.69,Swelling(%),0,22,https://doi.org/10.1021/acs.macromol.8b02756
Polymethylphenyl-Polybutene,undecene,c9,[*]C(CCC1=CC=C(C)C=C1)C[*],[*]C(CCCCCCCCC[N+](C)(C)C)C[*].[OH-],*CC*,80,20,0,N/A,N/A,*CC*,*CC*,*CC*,0,0,0,N/A,0,N/A,100,1,25,1.15,Swelling(%),0,32,https://doi.org/10.1021/acs.macromol.8b02756
Polymethylphenyl-Polybutene,undecene,c9c6c5,[*]C(CCC1=CC=C(C)C=C1)C[*],[*]C(CCCCCCCCC[N+](CCCCCC[N+](C)(C)CCCCC[N+](C)(C)C)(C)C)C[*].[OH-],*CC*,80,20,0,N/A,N/A,*CC*,*CC*,*CC*,0,0,0,N/A,0,N/A,100,1,25,2.41,Swelling(%),0,41,https://doi.org/10.1021/acs.macromol.8b02756
Polymethylphenyl-Polybutene,undecene,c9,[*]C(CCC1=CC=C(C)C=C1)C[*],[*]C(CCCCCCCCC[N+](C)(C)C)C[*].[OH-],*CC*,70,30,0,N/A,N/A,*CC*,*CC*,*CC*,0,0,0,N/A,0,N/A,100,1,25,1.7,Swelling(%),0,49,https://doi.org/10.1021/acs.macromol.8b02756
Polymethylphenyl-Polybutene,undecene,c9c6c5,[*]C(CCC1=CC=C(C)C=C1)C[*],[*]C(CCCCCCCCC[N+](CCCCCC[N+](C)(C)CCCCC[N+](C)(C)C)(C)C)C[*].[OH-],*CC*,70,30,0,N/A,N/A,*CC*,*CC*,*CC*,0,0,0,N/A,0,N/A,100,1,25,3.07,Swelling(%),0,65,https://doi.org/10.1021/acs.macromol.8b02756
,,Nafion212,,,,,,,N/A,N/A,*CC*,*CC*,*CC*,0,0,0,,,,100,1,25,0.99,TS(MPa),0,15.1,https://doi.org/10.1021/acs.macromol.8b02756
,,Nafion212,,,,,,,N/A,N/A,*CC*,*CC*,*CC*,0,0,0,,,,100,1,65,0.99,WU(wt%),0,12.2,https://doi.org/10.1021/acs.macromol.8b02756
Polymethylphenyl-Polybutene,undecene,c9c6c5,[*]C(CCC1=CC=C(C)C=C1)C[*],[*]C(CCCCCCCCC[N+](CCCCCC[N+](C)(C)CCCCC[N+](C)(C)C)(C)C)C[*].[OH-],*CC*,95,5,0,N/A,N/A,*CC*,*CC*,*CC*,0,0,0,N/A,0,N/A,100,1,25,0.73,WU(wt%),0,25,https://doi.org/10.1021/acs.macromol.8b02756
Polymethylphenyl-Polybutene,undecene,c9,[*]C(CCC1=CC=C(C)C=C1)C[*],[*]C(CCCCCCCCC[N+](C)(C)C)C[*].[OH-],*CC*,87,13,0,N/A,N/A,*CC*,*CC*,*CC*,0,0,0,N/A,0,N/A,100,1,25,0.76,WU(wt%),0,46,https://doi.org/10.1021/acs.macromol.8b02756
Polymethylphenyl-Polybutene,undecene,c9c6c5,[*]C(CCC1=CC=C(C)C=C1)C[*],[*]C(CCCCCCCCC[N+](CCCCCC[N+](C)(C)CCCCC[N+](C)(C)C)(C)C)C[*].[OH-],*CC*,87,13,0,N/A,N/A,*CC*,*CC*,*CC*,0,0,0,N/A,0,N/A,100,1,25,1.69,WU(wt%),0,63,https://doi.org/10.1021/acs.macromol.8b02756
Polymethylphenyl-Polybutene,undecene,c9,[*]C(CCC1=CC=C(C)C=C1)C[*],[*]C(CCCCCCCCC[N+](C)(C)C)C[*].[OH-],*CC*,80,20,0,N/A,N/A,*CC*,*CC*,*CC*,0,0,0,N/A,0,N/A,100,1,25,1.15,WU(wt%),0,107,https://doi.org/10.1021/acs.macromol.8b02756
Polymethylphenyl-Polybutene,undecene,c9c6c5,[*]C(CCC1=CC=C(C)C=C1)C[*],[*]C(CCCCCCCCC[N+](CCCCCC[N+](C)(C)CCCCC[N+](C)(C)C)(C)C)C[*].[OH-],*CC*,80,20,0,N/A,N/A,*CC*,*CC*,*CC*,0,0,0,N/A,0,N/A,100,1,25,2.41,WU(wt%),0,146,https://doi.org/10.1021/acs.macromol.8b02756
Polymethylphenyl-Polybutene,undecene,c9,[*]C(CCC1=CC=C(C)C=C1)C[*],[*]C(CCCCCCCCC[N+](C)(C)C)C[*].[OH-],*CC*,70,30,0,N/A,N/A,*CC*,*CC*,*CC*,0,0,0,N/A,0,N/A,100,1,25,1.7,WU(wt%),0,213,https://doi.org/10.1021/acs.macromol.8b02756
Polymethylphenyl-Polybutene,undecene,c9c6c5,[*]C(CCC1=CC=C(C)C=C1)C[*],[*]C(CCCCCCCCC[N+](CCCCCC[N+](C)(C)CCCCC[N+](C)(C)C)(C)C)C[*].[OH-],*CC*,70,30,0,N/A,N/A,*CC*,*CC*,*CC*,0,0,0,N/A,0,N/A,100,1,25,3.07,WU(wt%),0,237,https://doi.org/10.1021/acs.macromol.8b02756
,,Nafion212,,,,,,,N/A,N/A,*CC*,*CC*,*CC*,0,0,0,,,,100,1,25,0.99,YM(MPa),0,144.4,https://doi.org/10.1021/acs.macromol.8b02756
PPSU,TMA,sQAPPSU,C[N+](C)(C)Cc2cc(c1ccc(O*)cc1)ccc2Oc4ccc(S(=O)(=O)c3ccc(*)cc3)cc4.[OH-],CCCCCCNCc2cc(c1ccc(O*)cc1)ccc2Oc4ccc(S(=O)(=O)c3ccc(*)cc3)cc4,*CC*,50,50,0,N/A,N/A,*CC*,*CC*,*CC*,0,0,0,NaOH,1,60,100,1,25,,EB(%),360,1.7,https://doi.org/10.1021/acsaem.9b01553
PPSU,TMA,sQAPPSU,C[N+](C)(C)Cc2cc(c1ccc(O*)cc1)ccc2Oc4ccc(S(=O)(=O)c3ccc(*)cc3)cc4.[OH-],CCCCCCNCc2cc(c1ccc(O*)cc1)ccc2Oc4ccc(S(=O)(=O)c3ccc(*)cc3)cc4,*CC*,50,50,0,N/A,N/A,*CC*,*CC*,*CC*,0,0,0,NaOH,1,60,100,1,25,,EB(%),0,1.9,https://doi.org/10.1021/acsaem.9b01553
Polysulfone,TMA,sQAPSF,CC(C)(c1ccc(O*)cc1)c4ccc(Oc3ccc(S(=O)(=O)c2ccc(*)cc2)cc3)c(C[N+](C)(C)C)c4.[OH-],CCCCCCNCc2cc(C(C)(C)c1ccc(O*)cc1)ccc2Oc4ccc(S(=O)(=O)c3ccc(*)cc3)cc4,*CC*,50,50,0,N/A,N/A,*CC*,*CC*,*CC*,0,0,0,NaOH,1,60,100,1,25,,EB(%),360,3.2,https://doi.org/10.1021/acsaem.9b01553
Polysulfone,TMA,sQAPSF,CC(C)(c1ccc(O*)cc1)c4ccc(Oc3ccc(S(=O)(=O)c2ccc(*)cc2)cc3)c(C[N+](C)(C)C)c4.[OH-],CCCCCCNCc2cc(C(C)(C)c1ccc(O*)cc1)ccc2Oc4ccc(S(=O)(=O)c3ccc(*)cc3)cc4,*CC*,50,50,0,N/A,N/A,*CC*,*CC*,*CC*,0,0,0,NaOH,1,60,100,1,25,,EB(%),0,3.5,https://doi.org/10.1021/acsaem.9b01553
Polysulfone,TMA,QAPSF,CC(C)(c1ccc(O*)cc1)c4ccc(Oc3ccc(S(=O)(=O)c2ccc(*)cc2)cc3)c(C[N+](C)(C)C)c4.[OH-],CC(C)(c1ccc(O*)cc1)c4ccc(Oc3ccc(S(=O)(=O)c2ccc(*)cc2)cc3)cc4,*CC*,50,50,0,N/A,N/A,*CC*,*CC*,*CC*,0,0,0,NaOH,1,60,100,1,25,,EB(%),360,4.1,https://doi.org/10.1021/acsaem.9b01553
PPO,TMA,sQAPPO,CCCCCCNCc1cc(*)cc(C)c1*,Cc1cc(*)cc(C[N+](C)(C)C)c1*.[OH-],*CC*,50,50,0,N/A,N/A,*CC*,*CC*,*CC*,0,0,0,NaOH,1,60,100,1,25,,EB(%),360,5,https://doi.org/10.1021/acsaem.9b01553
PPO,TMA,sQAPPO,CCCCCCNCc1cc(*)cc(C)c1*,Cc1cc(*)cc(C[N+](C)(C)C)c1*.[OH-],*CC*,50,50,0,N/A,N/A,*CC*,*CC*,*CC*,0,0,0,NaOH,1,60,100,1,25,,EB(%),0,5.5,https://doi.org/10.1021/acsaem.9b01553
Polysulfone,TMA,QAPSF,CC(C)(c1ccc(O*)cc1)c4ccc(Oc3ccc(S(=O)(=O)c2ccc(*)cc2)cc3)c(C[N+](C)(C)C)c4.[OH-],CC(C)(c1ccc(O*)cc1)c4ccc(Oc3ccc(S(=O)(=O)c2ccc(*)cc2)cc3)cc4,*CC*,50,50,0,N/A,N/A,*CC*,*CC*,*CC*,0,0,0,NaOH,1,60,100,1,25,,EB(%),0,6.9,https://doi.org/10.1021/acsaem.9b01553
Polysulfone,TMA,QAPSF,CC(C)(c1ccc(O*)cc1)c4ccc(Oc3ccc(S(=O)(=O)c2ccc(*)cc2)cc3)c(C[N+](C)(C)C)c4.[OH-],CC(C)(c1ccc(O*)cc1)c4ccc(Oc3ccc(S(=O)(=O)c2ccc(*)cc2)cc3)cc4,*CC*,50,50,0,N/A,N/A,*CC*,*CC*,*CC*,0,0,0,NaOH,4,60,100,1,60,0.74841,OHCond(mS/cm),720,32.63,https://doi.org/10.1021/acsaem.9b01553
Polysulfone,TMA,QAPSF,CC(C)(c1ccc(O*)cc1)c4ccc(Oc3ccc(S(=O)(=O)c2ccc(*)cc2)cc3)c(C[N+](C)(C)C)c4.[OH-],CC(C)(c1ccc(O*)cc1)c4ccc(Oc3ccc(S(=O)(=O)c2ccc(*)cc2)cc3)cc4,*CC*,50,50,0,N/A,N/A,*CC*,*CC*,*CC*,0,0,0,NaOH,1,60,100,1,60,0.6868,OHCond(mS/cm),720,35.45,https://doi.org/10.1021/acsaem.9b01553
Polysulfone,TMA,QAPSF,CC(C)(c1ccc(O*)cc1)c4ccc(Oc3ccc(S(=O)(=O)c2ccc(*)cc2)cc3)c(C[N+](C)(C)C)c4.[OH-],CC(C)(c1ccc(O*)cc1)c4ccc(Oc3ccc(S(=O)(=O)c2ccc(*)cc2)cc3)cc4,*CC*,50,50,0,N/A,N/A,*CC*,*CC*,*CC*,0,0,0,N/A,0,N/A,100,1,30,1.01,OHCond(mS/cm),0,38.34,https://doi.org/10.1021/acsaem.9b01553
Polysulfone,TMA,QAPSF,CC(C)(c1ccc(O*)cc1)c4ccc(Oc3ccc(S(=O)(=O)c2ccc(*)cc2)cc3)c(C[N+](C)(C)C)c4.[OH-],CC(C)(c1ccc(O*)cc1)c4ccc(Oc3ccc(S(=O)(=O)c2ccc(*)cc2)cc3)cc4,*CC*,50,50,0,N/A,N/A,*CC*,*CC*,*CC*,0,0,0,N/A,0,N/A,100,1,40,1.01,OHCond(mS/cm),0,41.4,https://doi.org/10.1021/acsaem.9b01553
Polysulfone,TMA,QAPSF,CC(C)(c1ccc(O*)cc1)c4ccc(Oc3ccc(S(=O)(=O)c2ccc(*)cc2)cc3)c(C[N+](C)(C)C)c4.[OH-],CC(C)(c1ccc(O*)cc1)c4ccc(Oc3ccc(S(=O)(=O)c2ccc(*)cc2)cc3)cc4,*CC*,50,50,0,N/A,N/A,*CC*,*CC*,*CC*,0,0,0,N/A,0,N/A,100,1,50,1.01,OHCond(mS/cm),0,45.16,https://doi.org/10.1021/acsaem.9b01553
PPSU,TMA,sQAPPSU,C[N+](C)(C)Cc2cc(c1ccc(O*)cc1)ccc2Oc4ccc(S(=O)(=O)c3ccc(*)cc3)cc4.[OH-],CCCCCCNCc2cc(c1ccc(O*)cc1)ccc2Oc4ccc(S(=O)(=O)c3ccc(*)cc3)cc4,*CC*,50,50,0,N/A,N/A,*CC*,*CC*,*CC*,0,0,0,N/A,0,N/A,100,1,30,1.05,OHCond(mS/cm),0,46.99,https://doi.org/10.1021/acsaem.9b01553
Polysulfone,TMA,QAPSF,CC(C)(c1ccc(O*)cc1)c4ccc(Oc3ccc(S(=O)(=O)c2ccc(*)cc2)cc3)c(C[N+](C)(C)C)c4.[OH-],CC(C)(c1ccc(O*)cc1)c4ccc(Oc3ccc(S(=O)(=O)c2ccc(*)cc2)cc3)cc4,*CC*,50,50,0,N/A,N/A,*CC*,*CC*,*CC*,0,0,0,N/A,0,N/A,100,1,60,1.01,OHCond(mS/cm),0,49.21,https://doi.org/10.1021/acsaem.9b01553
Polysulfone,TMA,QAPSF,CC(C)(c1ccc(O*)cc1)c4ccc(Oc3ccc(S(=O)(=O)c2ccc(*)cc2)cc3)c(C[N+](C)(C)C)c4.[OH-],CC(C)(c1ccc(O*)cc1)c4ccc(Oc3ccc(S(=O)(=O)c2ccc(*)cc2)cc3)cc4,*CC*,50,50,0,N/A,N/A,*CC*,*CC*,*CC*,0,0,0,N/A,0,N/A,100,1,70,1.01,OHCond(mS/cm),0,51.11,https://doi.org/10.1021/acsaem.9b01553
PPSU,TMA,sQAPPSU,C[N+](C)(C)Cc2cc(c1ccc(O*)cc1)ccc2Oc4ccc(S(=O)(=O)c3ccc(*)cc3)cc4.[OH-],CCCCCCNCc2cc(c1ccc(O*)cc1)ccc2Oc4ccc(S(=O)(=O)c3ccc(*)cc3)cc4,*CC*,50,50,0,N/A,N/A,*CC*,*CC*,*CC*,0,0,0,N/A,0,N/A,100,1,40,1.05,OHCond(mS/cm),0,55.03,https://doi.org/10.1021/acsaem.9b01553
Polysulfone,TMA,QAPSF,CC(C)(c1ccc(O*)cc1)c4ccc(Oc3ccc(S(=O)(=O)c2ccc(*)cc2)cc3)c(C[N+](C)(C)C)c4.[OH-],CC(C)(c1ccc(O*)cc1)c4ccc(Oc3ccc(S(=O)(=O)c2ccc(*)cc2)cc3)cc4,*CC*,50,50,0,N/A,N/A,*CC*,*CC*,*CC*,0,0,0,N/A,0,N/A,100,1,80,1.01,OHCond(mS/cm),0,55.66,https://doi.org/10.1021/acsaem.9b01553
Polysulfone,TMA,sQAPSF,CC(C)(c1ccc(O*)cc1)c4ccc(Oc3ccc(S(=O)(=O)c2ccc(*)cc2)cc3)c(C[N+](C)(C)C)c4.[OH-],CCCCCCNCc2cc(C(C)(C)c1ccc(O*)cc1)ccc2Oc4ccc(S(=O)(=O)c3ccc(*)cc3)cc4,*CC*,50,50,0,N/A,N/A,*CC*,*CC*,*CC*,0,0,0,N/A,0,N/A,100,1,30,1.02,OHCond(mS/cm),0,58.89,https://doi.org/10.1021/acsaem.9b01553
PPSU,TMA,sQAPPSU,C[N+](C)(C)Cc2cc(c1ccc(O*)cc1)ccc2Oc4ccc(S(=O)(=O)c3ccc(*)cc3)cc4.[OH-],CCCCCCNCc2cc(c1ccc(O*)cc1)ccc2Oc4ccc(S(=O)(=O)c3ccc(*)cc3)cc4,*CC*,50,50,0,N/A,N/A,*CC*,*CC*,*CC*,0,0,0,NaOH,4,60,100,1,60,0.93198,OHCond(mS/cm),720,63.74,https://doi.org/10.1021/acsaem.9b01553
PPSU,TMA,sQAPPSU,C[N+](C)(C)Cc2cc(c1ccc(O*)cc1)ccc2Oc4ccc(S(=O)(=O)c3ccc(*)cc3)cc4.[OH-],CCCCCCNCc2cc(c1ccc(O*)cc1)ccc2Oc4ccc(S(=O)(=O)c3ccc(*)cc3)cc4,*CC*,50,50,0,N/A,N/A,*CC*,*CC*,*CC*,0,0,0,N/A,0,N/A,100,1,50,1.05,OHCond(mS/cm),0,65.97,https://doi.org/10.1021/acsaem.9b01553
PPO,TMA,sQAPPO,CCCCCCNCc1cc(*)cc(C)c1*,Cc1cc(*)cc(C[N+](C)(C)C)c1*.[OH-],*CC*,50,50,0,N/A,N/A,*CC*,*CC*,*CC*,0,0,0,N/A,0,N/A,100,1,30,2.52,OHCond(mS/cm),0,66.13,https://doi.org/10.1021/acsaem.9b01553
PPSU,TMA,sQAPPSU,C[N+](C)(C)Cc2cc(c1ccc(O*)cc1)ccc2Oc4ccc(S(=O)(=O)c3ccc(*)cc3)cc4.[OH-],CCCCCCNCc2cc(c1ccc(O*)cc1)ccc2Oc4ccc(S(=O)(=O)c3ccc(*)cc3)cc4,*CC*,50,50,0,N/A,N/A,*CC*,*CC*,*CC*,0,0,0,NaOH,1,60,100,1,60,0.924,OHCond(mS/cm),720,66.67,https://doi.org/10.1021/acsaem.9b01553
Polysulfone,TMA,sQAPSF,CC(C)(c1ccc(O*)cc1)c4ccc(Oc3ccc(S(=O)(=O)c2ccc(*)cc2)cc3)c(C[N+](C)(C)C)c4.[OH-],CCCCCCNCc2cc(C(C)(C)c1ccc(O*)cc1)ccc2Oc4ccc(S(=O)(=O)c3ccc(*)cc3)cc4,*CC*,50,50,0,N/A,N/A,*CC*,*CC*,*CC*,0,0,0,N/A,0,N/A,100,1,40,1.02,OHCond(mS/cm),0,69.45,https://doi.org/10.1021/acsaem.9b01553
PPSU,TMA,sQAPPSU,C[N+](C)(C)Cc2cc(c1ccc(O*)cc1)ccc2Oc4ccc(S(=O)(=O)c3ccc(*)cc3)cc4.[OH-],CCCCCCNCc2cc(c1ccc(O*)cc1)ccc2Oc4ccc(S(=O)(=O)c3ccc(*)cc3)cc4,*CC*,50,50,0,N/A,N/A,*CC*,*CC*,*CC*,0,0,0,N/A,0,N/A,100,1,60,1.05,OHCond(mS/cm),0,74.12,https://doi.org/10.1021/acsaem.9b01553
Polysulfone,TMA,sQAPSF,CC(C)(c1ccc(O*)cc1)c4ccc(Oc3ccc(S(=O)(=O)c2ccc(*)cc2)cc3)c(C[N+](C)(C)C)c4.[OH-],CCCCCCNCc2cc(C(C)(C)c1ccc(O*)cc1)ccc2Oc4ccc(S(=O)(=O)c3ccc(*)cc3)cc4,*CC*,50,50,0,N/A,N/A,*CC*,*CC*,*CC*,0,0,0,NaOH,4,60,100,1,60,0.87618,OHCond(mS/cm),720,76.47,https://doi.org/10.1021/acsaem.9b01553
Polysulfone,TMA,sQAPSF,CC(C)(c1ccc(O*)cc1)c4ccc(Oc3ccc(S(=O)(=O)c2ccc(*)cc2)cc3)c(C[N+](C)(C)C)c4.[OH-],CCCCCCNCc2cc(C(C)(C)c1ccc(O*)cc1)ccc2Oc4ccc(S(=O)(=O)c3ccc(*)cc3)cc4,*CC*,50,50,0,N/A,N/A,*CC*,*CC*,*CC*,0,0,0,NaOH,1,60,100,1,60,0.8585,OHCond(mS/cm),720,81.42,https://doi.org/10.1021/acsaem.9b01553
Polysulfone,TMA,sQAPSF,CC(C)(c1ccc(O*)cc1)c4ccc(Oc3ccc(S(=O)(=O)c2ccc(*)cc2)cc3)c(C[N+](C)(C)C)c4.[OH-],CCCCCCNCc2cc(C(C)(C)c1ccc(O*)cc1)ccc2Oc4ccc(S(=O)(=O)c3ccc(*)cc3)cc4,*CC*,50,50,0,N/A,N/A,*CC*,*CC*,*CC*,0,0,0,N/A,0,N/A,100,1,50,1.02,OHCond(mS/cm),0,81.85,https://doi.org/10.1021/acsaem.9b01553
PPO,TMA,sQAPPO,CCCCCCNCc1cc(*)cc(C)c1*,Cc1cc(*)cc(C[N+](C)(C)C)c1*.[OH-],*CC*,50,50,0,N/A,N/A,*CC*,*CC*,*CC*,0,0,0,N/A,0,N/A,100,1,40,2.52,OHCond(mS/cm),0,82.22,https://doi.org/10.1021/acsaem.9b01553
PPSU,TMA,sQAPPSU,C[N+](C)(C)Cc2cc(c1ccc(O*)cc1)ccc2Oc4ccc(S(=O)(=O)c3ccc(*)cc3)cc4.[OH-],CCCCCCNCc2cc(c1ccc(O*)cc1)ccc2Oc4ccc(S(=O)(=O)c3ccc(*)cc3)cc4,*CC*,50,50,0,N/A,N/A,*CC*,*CC*,*CC*,0,0,0,N/A,0,N/A,100,1,70,1.05,OHCond(mS/cm),0,83.9,https://doi.org/10.1021/acsaem.9b01553
Polysulfone,TMA,sQAPSF,CC(C)(c1ccc(O*)cc1)c4ccc(Oc3ccc(S(=O)(=O)c2ccc(*)cc2)cc3)c(C[N+](C)(C)C)c4.[OH-],CCCCCCNCc2cc(C(C)(C)c1ccc(O*)cc1)ccc2Oc4ccc(S(=O)(=O)c3ccc(*)cc3)cc4,*CC*,50,50,0,N/A,N/A,*CC*,*CC*,*CC*,0,0,0,N/A,0,N/A,100,1,60,1.02,OHCond(mS/cm),0,92.49,https://doi.org/10.1021/acsaem.9b01553
PPSU,TMA,sQAPPSU,C[N+](C)(C)Cc2cc(c1ccc(O*)cc1)ccc2Oc4ccc(S(=O)(=O)c3ccc(*)cc3)cc4.[OH-],CCCCCCNCc2cc(c1ccc(O*)cc1)ccc2Oc4ccc(S(=O)(=O)c3ccc(*)cc3)cc4,*CC*,50,50,0,N/A,N/A,*CC*,*CC*,*CC*,0,0,0,N/A,0,N/A,100,1,80,1.05,OHCond(mS/cm),0,92.73,https://doi.org/10.1021/acsaem.9b01553
PPO,TMA,sQAPPO,CCCCCCNCc1cc(*)cc(C)c1*,Cc1cc(*)cc(C[N+](C)(C)C)c1*.[OH-],*CC*,50,50,0,N/A,N/A,*CC*,*CC*,*CC*,0,0,0,NaOH,1,60,100,1,60,2.3184,OHCond(mS/cm),720,97.32,https://doi.org/10.1021/acsaem.9b01553
PPO,TMA,sQAPPO,CCCCCCNCc1cc(*)cc(C)c1*,Cc1cc(*)cc(C[N+](C)(C)C)c1*.[OH-],*CC*,50,50,0,N/A,N/A,*CC*,*CC*,*CC*,0,0,0,N/A,0,N/A,100,1,50,2.52,OHCond(mS/cm),0,98.21,https://doi.org/10.1021/acsaem.9b01553
PPO,TMA,sQAPPO,CCCCCCNCc1cc(*)cc(C)c1*,Cc1cc(*)cc(C[N+](C)(C)C)c1*.[OH-],*CC*,50,50,0,N/A,N/A,*CC*,*CC*,*CC*,0,0,0,NaOH,5,60,100,1,60,2.111508,OHCond(mS/cm),720,103.35,https://doi.org/10.1021/acsaem.9b01553
Polysulfone,TMA,sQAPSF,CC(C)(c1ccc(O*)cc1)c4ccc(Oc3ccc(S(=O)(=O)c2ccc(*)cc2)cc3)c(C[N+](C)(C)C)c4.[OH-],CCCCCCNCc2cc(C(C)(C)c1ccc(O*)cc1)ccc2Oc4ccc(S(=O)(=O)c3ccc(*)cc3)cc4,*CC*,50,50,0,N/A,N/A,*CC*,*CC*,*CC*,0,0,0,N/A,0,N/A,100,1,70,1.02,OHCond(mS/cm),0,104.49,https://doi.org/10.1021/acsaem.9b01553
PPO,TMA,sQAPPO,CCCCCCNCc1cc(*)cc(C)c1*,Cc1cc(*)cc(C[N+](C)(C)C)c1*.[OH-],*CC*,50,50,0,N/A,N/A,*CC*,*CC*,*CC*,0,0,0,N/A,0,N/A,100,1,60,2.52,OHCond(mS/cm),0,114.5,https://doi.org/10.1021/acsaem.9b01553
Polysulfone,TMA,sQAPSF,CC(C)(c1ccc(O*)cc1)c4ccc(Oc3ccc(S(=O)(=O)c2ccc(*)cc2)cc3)c(C[N+](C)(C)C)c4.[OH-],CCCCCCNCc2cc(C(C)(C)c1ccc(O*)cc1)ccc2Oc4ccc(S(=O)(=O)c3ccc(*)cc3)cc4,*CC*,50,50,0,N/A,N/A,*CC*,*CC*,*CC*,0,0,0,N/A,0,N/A,100,1,80,1.02,OHCond(mS/cm),0,116.29,https://doi.org/10.1021/acsaem.9b01553
PPO,TMA,sQAPPO,CCCCCCNCc1cc(*)cc(C)c1*,Cc1cc(*)cc(C[N+](C)(C)C)c1*.[OH-],*CC*,50,50,0,N/A,N/A,*CC*,*CC*,*CC*,0,0,0,N/A,0,N/A,100,1,70,2.52,OHCond(mS/cm),0,131.39,https://doi.org/10.1021/acsaem.9b01553
PPO,TMA,sQAPPO,CCCCCCNCc1cc(*)cc(C)c1*,Cc1cc(*)cc(C[N+](C)(C)C)c1*.[OH-],*CC*,50,50,0,N/A,N/A,*CC*,*CC*,*CC*,0,0,0,N/A,0,N/A,100,1,80,2.52,OHCond(mS/cm),0,147.1,https://doi.org/10.1021/acsaem.9b01553
PPSU,TMA,sQAPPSU,C[N+](C)(C)Cc2cc(c1ccc(O*)cc1)ccc2Oc4ccc(S(=O)(=O)c3ccc(*)cc3)cc4.[OH-],CCCCCCNCc2cc(c1ccc(O*)cc1)ccc2Oc4ccc(S(=O)(=O)c3ccc(*)cc3)cc4,*CC*,50,50,0,N/A,N/A,*CC*,*CC*,*CC*,0,0,0,N/A,0,N/A,100,1,30,1.05,Swelling(%),0,5.17,https://doi.org/10.1021/acsaem.9b01553
PPSU,TMA,sQAPPSU,C[N+](C)(C)Cc2cc(c1ccc(O*)cc1)ccc2Oc4ccc(S(=O)(=O)c3ccc(*)cc3)cc4.[OH-],CCCCCCNCc2cc(c1ccc(O*)cc1)ccc2Oc4ccc(S(=O)(=O)c3ccc(*)cc3)cc4,*CC*,50,50,0,N/A,N/A,*CC*,*CC*,*CC*,0,0,0,N/A,0,N/A,100,1,60,1.05,Swelling(%),0,7.64,https://doi.org/10.1021/acsaem.9b01553
Polysulfone,TMA,sQAPSF,CC(C)(c1ccc(O*)cc1)c4ccc(Oc3ccc(S(=O)(=O)c2ccc(*)cc2)cc3)c(C[N+](C)(C)C)c4.[OH-],CCCCCCNCc2cc(C(C)(C)c1ccc(O*)cc1)ccc2Oc4ccc(S(=O)(=O)c3ccc(*)cc3)cc4,*CC*,50,50,0,N/A,N/A,*CC*,*CC*,*CC*,0,0,0,N/A,0,N/A,100,1,30,1.02,Swelling(%),0,7.96,https://doi.org/10.1021/acsaem.9b01553
Polysulfone,TMA,sQAPSF,CC(C)(c1ccc(O*)cc1)c4ccc(Oc3ccc(S(=O)(=O)c2ccc(*)cc2)cc3)c(C[N+](C)(C)C)c4.[OH-],CCCCCCNCc2cc(C(C)(C)c1ccc(O*)cc1)ccc2Oc4ccc(S(=O)(=O)c3ccc(*)cc3)cc4,*CC*,50,50,0,N/A,N/A,*CC*,*CC*,*CC*,0,0,0,N/A,0,N/A,100,1,60,1.02,Swelling(%),0,11.92,https://doi.org/10.1021/acsaem.9b01553
PPO,TMA,sQAPPO,CCCCCCNCc1cc(*)cc(C)c1*,Cc1cc(*)cc(C[N+](C)(C)C)c1*.[OH-],*CC*,50,50,0,N/A,N/A,*CC*,*CC*,*CC*,0,0,0,N/A,0,N/A,100,1,30,2.52,Swelling(%),0,13.87,https://doi.org/10.1021/acsaem.9b01553
PPSU,TMA,sQAPPSU,C[N+](C)(C)Cc2cc(c1ccc(O*)cc1)ccc2Oc4ccc(S(=O)(=O)c3ccc(*)cc3)cc4.[OH-],CCCCCCNCc2cc(c1ccc(O*)cc1)ccc2Oc4ccc(S(=O)(=O)c3ccc(*)cc3)cc4,*CC*,50,50,0,N/A,N/A,*CC*,*CC*,*CC*,0,0,0,N/A,0,N/A,100,1,80,1.05,Swelling(%),0,14.9,https://doi.org/10.1021/acsaem.9b01553
Polysulfone,TMA,QAPSF,CC(C)(c1ccc(O*)cc1)c4ccc(Oc3ccc(S(=O)(=O)c2ccc(*)cc2)cc3)c(C[N+](C)(C)C)c4.[OH-],CC(C)(c1ccc(O*)cc1)c4ccc(Oc3ccc(S(=O)(=O)c2ccc(*)cc2)cc3)cc4,*CC*,50,50,0,N/A,N/A,*CC*,*CC*,*CC*,0,0,0,N/A,0,N/A,100,1,30,1.01,Swelling(%),0,17.95,https://doi.org/10.1021/acsaem.9b01553
PPO,TMA,sQAPPO,CCCCCCNCc1cc(*)cc(C)c1*,Cc1cc(*)cc(C[N+](C)(C)C)c1*.[OH-],*CC*,50,50,0,N/A,N/A,*CC*,*CC*,*CC*,0,0,0,N/A,0,N/A,100,1,60,2.52,Swelling(%),0,19.73,https://doi.org/10.1021/acsaem.9b01553
Polysulfone,TMA,sQAPSF,CC(C)(c1ccc(O*)cc1)c4ccc(Oc3ccc(S(=O)(=O)c2ccc(*)cc2)cc3)c(C[N+](C)(C)C)c4.[OH-],CCCCCCNCc2cc(C(C)(C)c1ccc(O*)cc1)ccc2Oc4ccc(S(=O)(=O)c3ccc(*)cc3)cc4,*CC*,50,50,0,N/A,N/A,*CC*,*CC*,*CC*,0,0,0,N/A,0,N/A,100,1,80,1.02,Swelling(%),0,21.93,https://doi.org/10.1021/acsaem.9b01553
PPO,TMA,sQAPPO,CCCCCCNCc1cc(*)cc(C)c1*,Cc1cc(*)cc(C[N+](C)(C)C)c1*.[OH-],*CC*,50,50,0,N/A,N/A,*CC*,*CC*,*CC*,0,0,0,N/A,0,N/A,100,1,80,2.52,Swelling(%),0,30.18,https://doi.org/10.1021/acsaem.9b01553
Polysulfone,TMA,QAPSF,CC(C)(c1ccc(O*)cc1)c4ccc(Oc3ccc(S(=O)(=O)c2ccc(*)cc2)cc3)c(C[N+](C)(C)C)c4.[OH-],CC(C)(c1ccc(O*)cc1)c4ccc(Oc3ccc(S(=O)(=O)c2ccc(*)cc2)cc3)cc4,*CC*,50,50,0,N/A,N/A,*CC*,*CC*,*CC*,0,0,0,N/A,0,N/A,100,1,60,1.01,Swelling(%),0,35.22,https://doi.org/10.1021/acsaem.9b01553
Polysulfone,TMA,QAPSF,CC(C)(c1ccc(O*)cc1)c4ccc(Oc3ccc(S(=O)(=O)c2ccc(*)cc2)cc3)c(C[N+](C)(C)C)c4.[OH-],CC(C)(c1ccc(O*)cc1)c4ccc(Oc3ccc(S(=O)(=O)c2ccc(*)cc2)cc3)cc4,*CC*,50,50,0,N/A,N/A,*CC*,*CC*,*CC*,0,0,0,N/A,0,N/A,100,1,80,1.01,Swelling(%),0,51.9,https://doi.org/10.1021/acsaem.9b01553
Polysulfone,TMA,QAPSF,CC(C)(c1ccc(O*)cc1)c4ccc(Oc3ccc(S(=O)(=O)c2ccc(*)cc2)cc3)c(C[N+](C)(C)C)c4.[OH-],CC(C)(c1ccc(O*)cc1)c4ccc(Oc3ccc(S(=O)(=O)c2ccc(*)cc2)cc3)cc4,*CC*,50,50,0,N/A,N/A,*CC*,*CC*,*CC*,0,0,0,NaOH,1,60,100,1,25,,TS(MPa),360,6.8,https://doi.org/10.1021/acsaem.9b01553
Polysulfone,TMA,QAPSF,CC(C)(c1ccc(O*)cc1)c4ccc(Oc3ccc(S(=O)(=O)c2ccc(*)cc2)cc3)c(C[N+](C)(C)C)c4.[OH-],CC(C)(c1ccc(O*)cc1)c4ccc(Oc3ccc(S(=O)(=O)c2ccc(*)cc2)cc3)cc4,*CC*,50,50,0,N/A,N/A,*CC*,*CC*,*CC*,0,0,0,NaOH,1,60,100,1,25,,TS(MPa),0,11.1,https://doi.org/10.1021/acsaem.9b01553
PPO,TMA,sQAPPO,CCCCCCNCc1cc(*)cc(C)c1*,Cc1cc(*)cc(C[N+](C)(C)C)c1*.[OH-],*CC*,50,50,0,N/A,N/A,*CC*,*CC*,*CC*,0,0,0,NaOH,1,60,100,1,25,,TS(MPa),360,11.6,https://doi.org/10.1021/acsaem.9b01553
PPO,TMA,sQAPPO,CCCCCCNCc1cc(*)cc(C)c1*,Cc1cc(*)cc(C[N+](C)(C)C)c1*.[OH-],*CC*,50,50,0,N/A,N/A,*CC*,*CC*,*CC*,0,0,0,NaOH,1,60,100,1,25,,TS(MPa),0,12.6,https://doi.org/10.1021/acsaem.9b01553
PPSU,TMA,sQAPPSU,C[N+](C)(C)Cc2cc(c1ccc(O*)cc1)ccc2Oc4ccc(S(=O)(=O)c3ccc(*)cc3)cc4.[OH-],CCCCCCNCc2cc(c1ccc(O*)cc1)ccc2Oc4ccc(S(=O)(=O)c3ccc(*)cc3)cc4,*CC*,50,50,0,N/A,N/A,*CC*,*CC*,*CC*,0,0,0,NaOH,1,60,100,1,25,,TS(MPa),360,15.5,https://doi.org/10.1021/acsaem.9b01553
PPSU,TMA,sQAPPSU,C[N+](C)(C)Cc2cc(c1ccc(O*)cc1)ccc2Oc4ccc(S(=O)(=O)c3ccc(*)cc3)cc4.[OH-],CCCCCCNCc2cc(c1ccc(O*)cc1)ccc2Oc4ccc(S(=O)(=O)c3ccc(*)cc3)cc4,*CC*,50,50,0,N/A,N/A,*CC*,*CC*,*CC*,0,0,0,NaOH,1,60,100,1,25,,TS(MPa),0,16.5,https://doi.org/10.1021/acsaem.9b01553
Polysulfone,TMA,sQAPSF,CC(C)(c1ccc(O*)cc1)c4ccc(Oc3ccc(S(=O)(=O)c2ccc(*)cc2)cc3)c(C[N+](C)(C)C)c4.[OH-],CCCCCCNCc2cc(C(C)(C)c1ccc(O*)cc1)ccc2Oc4ccc(S(=O)(=O)c3ccc(*)cc3)cc4,*CC*,50,50,0,N/A,N/A,*CC*,*CC*,*CC*,0,0,0,NaOH,1,60,100,1,25,,TS(MPa),360,20.5,https://doi.org/10.1021/acsaem.9b01553
Polysulfone,TMA,sQAPSF,CC(C)(c1ccc(O*)cc1)c4ccc(Oc3ccc(S(=O)(=O)c2ccc(*)cc2)cc3)c(C[N+](C)(C)C)c4.[OH-],CCCCCCNCc2cc(C(C)(C)c1ccc(O*)cc1)ccc2Oc4ccc(S(=O)(=O)c3ccc(*)cc3)cc4,*CC*,50,50,0,N/A,N/A,*CC*,*CC*,*CC*,0,0,0,NaOH,1,60,100,1,25,,TS(MPa),0,21.9,https://doi.org/10.1021/acsaem.9b01553
PPSU,TMA,sQAPPSU,C[N+](C)(C)Cc2cc(c1ccc(O*)cc1)ccc2Oc4ccc(S(=O)(=O)c3ccc(*)cc3)cc4.[OH-],CCCCCCNCc2cc(c1ccc(O*)cc1)ccc2Oc4ccc(S(=O)(=O)c3ccc(*)cc3)cc4,*CC*,50,50,0,N/A,N/A,*CC*,*CC*,*CC*,0,0,0,N/A,0,N/A,100,1,30,1.05,WU(wt%),0,30.28,https://doi.org/10.1021/acsaem.9b01553
PPSU,TMA,sQAPPSU,C[N+](C)(C)Cc2cc(c1ccc(O*)cc1)ccc2Oc4ccc(S(=O)(=O)c3ccc(*)cc3)cc4.[OH-],CCCCCCNCc2cc(c1ccc(O*)cc1)ccc2Oc4ccc(S(=O)(=O)c3ccc(*)cc3)cc4,*CC*,50,50,0,N/A,N/A,*CC*,*CC*,*CC*,0,0,0,N/A,0,N/A,100,1,60,1.05,WU(wt%),0,38.95,https://doi.org/10.1021/acsaem.9b01553
Polysulfone,TMA,sQAPSF,CC(C)(c1ccc(O*)cc1)c4ccc(Oc3ccc(S(=O)(=O)c2ccc(*)cc2)cc3)c(C[N+](C)(C)C)c4.[OH-],CCCCCCNCc2cc(C(C)(C)c1ccc(O*)cc1)ccc2Oc4ccc(S(=O)(=O)c3ccc(*)cc3)cc4,*CC*,50,50,0,N/A,N/A,*CC*,*CC*,*CC*,0,0,0,N/A,0,N/A,100,1,30,1.02,WU(wt%),0,41.19,https://doi.org/10.1021/acsaem.9b01553
Polysulfone,TMA,sQAPSF,CC(C)(c1ccc(O*)cc1)c4ccc(Oc3ccc(S(=O)(=O)c2ccc(*)cc2)cc3)c(C[N+](C)(C)C)c4.[OH-],CCCCCCNCc2cc(C(C)(C)c1ccc(O*)cc1)ccc2Oc4ccc(S(=O)(=O)c3ccc(*)cc3)cc4,*CC*,50,50,0,N/A,N/A,*CC*,*CC*,*CC*,0,0,0,N/A,0,N/A,100,1,60,1.02,WU(wt%),0,52.83,https://doi.org/10.1021/acsaem.9b01553
PPSU,TMA,sQAPPSU,C[N+](C)(C)Cc2cc(c1ccc(O*)cc1)ccc2Oc4ccc(S(=O)(=O)c3ccc(*)cc3)cc4.[OH-],CCCCCCNCc2cc(c1ccc(O*)cc1)ccc2Oc4ccc(S(=O)(=O)c3ccc(*)cc3)cc4,*CC*,50,50,0,N/A,N/A,*CC*,*CC*,*CC*,0,0,0,N/A,0,N/A,100,1,80,1.05,WU(wt%),0,53.74,https://doi.org/10.1021/acsaem.9b01553
Polysulfone,TMA,QAPSF,CC(C)(c1ccc(O*)cc1)c4ccc(Oc3ccc(S(=O)(=O)c2ccc(*)cc2)cc3)c(C[N+](C)(C)C)c4.[OH-],CC(C)(c1ccc(O*)cc1)c4ccc(Oc3ccc(S(=O)(=O)c2ccc(*)cc2)cc3)cc4,*CC*,50,50,0,N/A,N/A,*CC*,*CC*,*CC*,0,0,0,N/A,0,N/A,100,1,30,1.01,WU(wt%),0,57.74,https://doi.org/10.1021/acsaem.9b01553
Polysulfone,TMA,sQAPSF,CC(C)(c1ccc(O*)cc1)c4ccc(Oc3ccc(S(=O)(=O)c2ccc(*)cc2)cc3)c(C[N+](C)(C)C)c4.[OH-],CCCCCCNCc2cc(C(C)(C)c1ccc(O*)cc1)ccc2Oc4ccc(S(=O)(=O)c3ccc(*)cc3)cc4,*CC*,50,50,0,N/A,N/A,*CC*,*CC*,*CC*,0,0,0,N/A,0,N/A,100,1,80,1.02,WU(wt%),0,71.59,https://doi.org/10.1021/acsaem.9b01553
PPO,TMA,sQAPPO,CCCCCCNCc1cc(*)cc(C)c1*,Cc1cc(*)cc(C[N+](C)(C)C)c1*.[OH-],*CC*,50,50,0,N/A,N/A,*CC*,*CC*,*CC*,0,0,0,N/A,0,N/A,100,1,30,2.52,WU(wt%),0,100.51,https://doi.org/10.1021/acsaem.9b01553
Polysulfone,TMA,QAPSF,CC(C)(c1ccc(O*)cc1)c4ccc(Oc3ccc(S(=O)(=O)c2ccc(*)cc2)cc3)c(C[N+](C)(C)C)c4.[OH-],CC(C)(c1ccc(O*)cc1)c4ccc(Oc3ccc(S(=O)(=O)c2ccc(*)cc2)cc3)cc4,*CC*,50,50,0,N/A,N/A,*CC*,*CC*,*CC*,0,0,0,N/A,0,N/A,100,1,60,1,WU(wt%),0,109.92,https://doi.org/10.1021/acsaem.9b01553
PPO,TMA,sQAPPO,CCCCCCNCc1cc(*)cc(C)c1*,Cc1cc(*)cc(C[N+](C)(C)C)c1*.[OH-],*CC*,50,50,0,N/A,N/A,*CC*,*CC*,*CC*,0,0,0,N/A,0,N/A,100,1,60,2.52,WU(wt%),0,140.12,https://doi.org/10.1021/acsaem.9b01553
PPO,TMA,sQAPPO,CCCCCCNCc1cc(*)cc(C)c1*,Cc1cc(*)cc(C[N+](C)(C)C)c1*.[OH-],*CC*,50,50,0,N/A,N/A,*CC*,*CC*,*CC*,0,0,0,N/A,0,N/A,100,1,80,2.52,WU(wt%),0,185.45,https://doi.org/10.1021/acsaem.9b01553
Polysulfone,TMA,QAPSF,CC(C)(c1ccc(O*)cc1)c4ccc(Oc3ccc(S(=O)(=O)c2ccc(*)cc2)cc3)c(C[N+](C)(C)C)c4.[OH-],CC(C)(c1ccc(O*)cc1)c4ccc(Oc3ccc(S(=O)(=O)c2ccc(*)cc2)cc3)cc4,*CC*,50,50,0,N/A,N/A,*CC*,*CC*,*CC*,0,0,0,N/A,0,N/A,100,1,80,1,WU(wt%),0,199.84,https://doi.org/10.1021/acsaem.9b01553
Phenolphthalein-PAESN,Im,N/A,Cc1c(O*)ccc(C2(OC(c3c2cccc3)=O)c4cc(CN5C=C[N+](C)=C5)c(Oc6ccc(S(=O)(c7ccc(*)cc7)=O)cc6)c(CN8C=C[N+](C)=C8)c4)c1.[OH-],CC(C)(c1ccc(O*)cc1)c3ccc(Oc2cccc(*)c2C#N)cc3,*CC*,58,42,0,N/A,N/A,*CC*,*CC*,*CC*,0,0,0,N/A,0,N/A,60,0,25,2.43,EB(%),0,14.62,https://doi.org/10.1021/acsami.5b01475
Phenolphthalein-PAESN,Im,N/A,Cc1c(O*)ccc(C2(OC(c3c2cccc3)=O)c4cc(CN5C=C[N+](C)=C5)c(Oc6ccc(S(=O)(c7ccc(*)cc7)=O)cc6)c(CN8C=C[N+](C)=C8)c4)c1.[OH-],CC(C)(c1ccc(O*)cc1)c3ccc(Oc2cccc(*)c2C#N)cc3,*CC*,46,54,0,N/A,N/A,*CC*,*CC*,*CC*,0,0,0,N/A,0,N/A,60,0,25,2.07,EB(%),0,17.28,https://doi.org/10.1021/acsami.5b01475
Phenolphthalein-PAESN,Im,N/A,Cc1c(O*)ccc(C2(OC(c3c2cccc3)=O)c4cc(CN5C=C[N+](C)=C5)c(Oc6ccc(S(=O)(c7ccc(*)cc7)=O)cc6)c(CN8C=C[N+](C)=C8)c4)c1.[OH-],CC(C)(c1ccc(O*)cc1)c3ccc(Oc2cccc(*)c2C#N)cc3,*CC*,29,71,0,N/A,N/A,*CC*,*CC*,*CC*,0,0,0,N/A,0,N/A,60,0,25,1.58,EB(%),0,20.57,https://doi.org/10.1021/acsami.5b01475
Phenolphthalein-PAESN,Im,N/A,Cc1c(O*)ccc(C2(OC(c3c2cccc3)=O)c4cc(CN5C=C[N+](C)=C5)c(Oc6ccc(S(=O)(c7ccc(*)cc7)=O)cc6)c(CN8C=C[N+](C)=C8)c4)c1.[OH-],CC(C)(c1ccc(O*)cc1)c3ccc(Oc2cccc(*)c2C#N)cc3,*CC*,46,54,0,N/A,N/A,*CC*,*CC*,*CC*,0,0,0,N/A,0,N/A,60,0,80,2.07,OHCond(mS/cm),0,23,https://doi.org/10.1021/acsami.5b01475
Phenolphthalein-PAESN,Im,N/A,Cc1c(O*)ccc(C2(OC(c3c2cccc3)=O)c4cc(CN5C=C[N+](C)=C5)c(Oc6ccc(S(=O)(c7ccc(*)cc7)=O)cc6)c(CN8C=C[N+](C)=C8)c4)c1.[OH-],CC(C)(c1ccc(O*)cc1)c3ccc(Oc2cccc(*)c2C#N)cc3,*CC*,29,71,0,N/A,N/A,*CC*,*CC*,*CC*,0,0,0,N/A,0,N/A,100,1,30,1.58,OHCond(mS/cm),0,37,https://doi.org/10.1021/acsami.5b01475
Phenolphthalein-PAESN,Im,N/A,Cc1c(O*)ccc(C2(OC(c3c2cccc3)=O)c4cc(CN5C=C[N+](C)=C5)c(Oc6ccc(S(=O)(c7ccc(*)cc7)=O)cc6)c(CN8C=C[N+](C)=C8)c4)c1.[OH-],CC(C)(c1ccc(O*)cc1)c3ccc(Oc2cccc(*)c2C#N)cc3,*CC*,29,71,0,N/A,N/A,*CC*,*CC*,*CC*,0,0,0,N/A,0,N/A,100,1,40,1.58,OHCond(mS/cm),0,43,https://doi.org/10.1021/acsami.5b01475
Phenolphthalein-PAESN,Im,N/A,Cc1c(O*)ccc(C2(OC(c3c2cccc3)=O)c4cc(CN5C=C[N+](C)=C5)c(Oc6ccc(S(=O)(c7ccc(*)cc7)=O)cc6)c(CN8C=C[N+](C)=C8)c4)c1.[OH-],CC(C)(c1ccc(O*)cc1)c3ccc(Oc2cccc(*)c2C#N)cc3,*CC*,29,71,0,N/A,N/A,*CC*,*CC*,*CC*,0,0,0,N/A,0,N/A,100,1,50,1.58,OHCond(mS/cm),0,53,https://doi.org/10.1021/acsami.5b01475
Phenolphthalein-PAESN,Im,N/A,Cc1c(O*)ccc(C2(OC(c3c2cccc3)=O)c4cc(CN5C=C[N+](C)=C5)c(Oc6ccc(S(=O)(c7ccc(*)cc7)=O)cc6)c(CN8C=C[N+](C)=C8)c4)c1.[OH-],CC(C)(c1ccc(O*)cc1)c3ccc(Oc2cccc(*)c2C#N)cc3,*CC*,46,54,0,N/A,N/A,*CC*,*CC*,*CC*,0,0,0,N/A,0,N/A,100,1,30,2.07,OHCond(mS/cm),0,53,https://doi.org/10.1021/acsami.5b01475
Phenolphthalein-PAESN,Im,N/A,Cc1c(O*)ccc(C2(OC(c3c2cccc3)=O)c4cc(CN5C=C[N+](C)=C5)c(Oc6ccc(S(=O)(c7ccc(*)cc7)=O)cc6)c(CN8C=C[N+](C)=C8)c4)c1.[OH-],CC(C)(c1ccc(O*)cc1)c3ccc(Oc2cccc(*)c2C#N)cc3,*CC*,46,54,0,N/A,N/A,*CC*,*CC*,*CC*,0,0,0,N/A,0,N/A,100,1,40,2.07,OHCond(mS/cm),0,57,https://doi.org/10.1021/acsami.5b01475
Phenolphthalein-PAESN,Im,N/A,Cc1c(O*)ccc(C2(OC(c3c2cccc3)=O)c4cc(CN5C=C[N+](C)=C5)c(Oc6ccc(S(=O)(c7ccc(*)cc7)=O)cc6)c(CN8C=C[N+](C)=C8)c4)c1.[OH-],CC(C)(c1ccc(O*)cc1)c3ccc(Oc2cccc(*)c2C#N)cc3,*CC*,29,71,0,N/A,N/A,*CC*,*CC*,*CC*,0,0,0,N/A,0,N/A,100,1,60,1.58,OHCond(mS/cm),0,62,https://doi.org/10.1021/acsami.5b01475
Phenolphthalein-PAESN,Im,N/A,Cc1c(O*)ccc(C2(OC(c3c2cccc3)=O)c4cc(CN5C=C[N+](C)=C5)c(Oc6ccc(S(=O)(c7ccc(*)cc7)=O)cc6)c(CN8C=C[N+](C)=C8)c4)c1.[OH-],CC(C)(c1ccc(O*)cc1)c3ccc(Oc2cccc(*)c2C#N)cc3,*CC*,58,42,0,N/A,N/A,*CC*,*CC*,*CC*,0,0,0,N/A,0,N/A,100,1,30,2.43,OHCond(mS/cm),0,67,https://doi.org/10.1021/acsami.5b01475
Phenolphthalein-PAESN,Im,N/A,Cc1c(O*)ccc(C2(OC(c3c2cccc3)=O)c4cc(CN5C=C[N+](C)=C5)c(Oc6ccc(S(=O)(c7ccc(*)cc7)=O)cc6)c(CN8C=C[N+](C)=C8)c4)c1.[OH-],CC(C)(c1ccc(O*)cc1)c3ccc(Oc2cccc(*)c2C#N)cc3,*CC*,58,42,0,N/A,N/A,*CC*,*CC*,*CC*,0,0,0,KOH,2,60,100,1,60,,OHCond(mS/cm),600,68.31,https://doi.org/10.1021/acsami.5b01475
Phenolphthalein-PAESN,Im,N/A,Cc1c(O*)ccc(C2(OC(c3c2cccc3)=O)c4cc(CN5C=C[N+](C)=C5)c(Oc6ccc(S(=O)(c7ccc(*)cc7)=O)cc6)c(CN8C=C[N+](C)=C8)c4)c1.[OH-],CC(C)(c1ccc(O*)cc1)c3ccc(Oc2cccc(*)c2C#N)cc3,*CC*,58,42,0,N/A,N/A,*CC*,*CC*,*CC*,0,0,0,KOH,2,60,100,1,60,,OHCond(mS/cm),540,69,https://doi.org/10.1021/acsami.5b01475
