Repository: williamschertzer/computational_artifact

# Computational Artifact: William Schertzer CSE-MSE PhD Qualifying Exam

This repository contains the computational artifact submitted by **William Schertzer** for the PhD CSE-MSE Qualifying Examination. It includes the full workflow for processing, analyzing, and modeling anion exchange membrane (AEM) data extracted from the literature, with the aim of accelerating materials discovery using machine learning.

## Repository Structure

### `raw_data/`
Contains the original AEM datasets, directly extracted and curated from peer-reviewed literature.

File: raw_data/aem_aging_3_18_25.csv (part 17 of 30)
Backbone,Cation,Sample,smiles1,smiles2,smiles3,c1,c2,c3,additive_name_1,additive_name_2,additive_smiles1,additive_smiles2,additive_smiles3,additivec1,additivec2,additivec3,solvent,solvent_conc(M),stab_temp,RH(%),lw,Temp(C),EXP_IEC,prop,time(h),value,DOI
Phenolphthalein-PAESN,Im,N/A,Cc1c(O*)ccc(C2(OC(c3c2cccc3)=O)c4cc(CN5C=C[N+](C)=C5)c(Oc6ccc(S(=O)(c7ccc(*)cc7)=O)cc6)c(CN8C=C[N+](C)=C8)c4)c1.[OH-],CC(C)(c1ccc(O*)cc1)c3ccc(Oc2cccc(*)c2C#N)cc3,*CC*,46,54,0,N/A,N/A,*CC*,*CC*,*CC*,0,0,0,N/A,0,N/A,100,1,50,2.07,OHCond(mS/cm),0,69,https://doi.org/10.1021/acsami.5b01475
Phenolphthalein-PAESN,Im,N/A,Cc1c(O*)ccc(C2(OC(c3c2cccc3)=O)c4cc(CN5C=C[N+](C)=C5)c(Oc6ccc(S(=O)(c7ccc(*)cc7)=O)cc6)c(CN8C=C[N+](C)=C8)c4)c1.[OH-],CC(C)(c1ccc(O*)cc1)c3ccc(Oc2cccc(*)c2C#N)cc3,*CC*,58,42,0,N/A,N/A,*CC*,*CC*,*CC*,0,0,0,KOH,2,60,100,1,60,,OHCond(mS/cm),481,69.27,https://doi.org/10.1021/acsami.5b01475
Phenolphthalein-PAESN,Im,N/A,Cc1c(O*)ccc(C2(OC(c3c2cccc3)=O)c4cc(CN5C=C[N+](C)=C5)c(Oc6ccc(S(=O)(c7ccc(*)cc7)=O)cc6)c(CN8C=C[N+](C)=C8)c4)c1.[OH-],CC(C)(c1ccc(O*)cc1)c3ccc(Oc2cccc(*)c2C#N)cc3,*CC*,58,42,0,N/A,N/A,*CC*,*CC*,*CC*,0,0,0,KOH,2,60,100,1,60,,OHCond(mS/cm),408,71,https://doi.org/10.1021/acsami.5b01475
Phenolphthalein-PAESN,Im,N/A,Cc1c(O*)ccc(C2(OC(c3c2cccc3)=O)c4cc(CN5C=C[N+](C)=C5)c(Oc6ccc(S(=O)(c7ccc(*)cc7)=O)cc6)c(CN8C=C[N+](C)=C8)c4)c1.[OH-],CC(C)(c1ccc(O*)cc1)c3ccc(Oc2cccc(*)c2C#N)cc3,*CC*,58,42,0,N/A,N/A,*CC*,*CC*,*CC*,0,0,0,KOH,2,60,100,1,60,,OHCond(mS/cm),336,73.12,https://doi.org/10.1021/acsami.5b01475
Phenolphthalein-PAESN,Im,N/A,Cc1c(O*)ccc(C2(OC(c3c2cccc3)=O)c4cc(CN5C=C[N+](C)=C5)c(Oc6ccc(S(=O)(c7ccc(*)cc7)=O)cc6)c(CN8C=C[N+](C)=C8)c4)c1.[OH-],CC(C)(c1ccc(O*)cc1)c3ccc(Oc2cccc(*)c2C#N)cc3,*CC*,58,42,0,N/A,N/A,*CC*,*CC*,*CC*,0,0,0,N/A,0,N/A,100,1,40,2.43,OHCond(mS/cm),0,74,https://doi.org/10.1021/acsami.5b01475
Phenolphthalein-PAESN,Im,N/A,Cc1c(O*)ccc(C2(OC(c3c2cccc3)=O)c4cc(CN5C=C[N+](C)=C5)c(Oc6ccc(S(=O)(c7ccc(*)cc7)=O)cc6)c(CN8C=C[N+](C)=C8)c4)c1.[OH-],CC(C)(c1ccc(O*)cc1)c3ccc(Oc2cccc(*)c2C#N)cc3,*CC*,58,42,0,N/A,N/A,*CC*,*CC*,*CC*,0,0,0,KOH,2,60,100,1,60,,OHCond(mS/cm),265,75.03,https://doi.org/10.1021/acsami.5b01475
Phenolphthalein-PAESN,Im,N/A,Cc1c(O*)ccc(C2(OC(c3c2cccc3)=O)c4cc(CN5C=C[N+](C)=C5)c(Oc6ccc(S(=O)(c7ccc(*)cc7)=O)cc6)c(CN8C=C[N+](C)=C8)c4)c1.[OH-],CC(C)(c1ccc(O*)cc1)c3ccc(Oc2cccc(*)c2C#N)cc3,*CC*,29,71,0,N/A,N/A,*CC*,*CC*,*CC*,0,0,0,N/A,0,N/A,100,1,70,1.58,OHCond(mS/cm),0,77,https://doi.org/10.1021/acsami.5b01475
Phenolphthalein-PAESN,Im,N/A,Cc1c(O*)ccc(C2(OC(c3c2cccc3)=O)c4cc(CN5C=C[N+](C)=C5)c(Oc6ccc(S(=O)(c7ccc(*)cc7)=O)cc6)c(CN8C=C[N+](C)=C8)c4)c1.[OH-],CC(C)(c1ccc(O*)cc1)c3ccc(Oc2cccc(*)c2C#N)cc3,*CC*,46,54,0,N/A,N/A,*CC*,*CC*,*CC*,0,0,0,KOH,2,60,100,1,60,,OHCond(mS/cm),540,77.5,https://doi.org/10.1021/acsami.5b01475
Phenolphthalein-PAESN,Im,N/A,Cc1c(O*)ccc(C2(OC(c3c2cccc3)=O)c4cc(CN5C=C[N+](C)=C5)c(Oc6ccc(S(=O)(c7ccc(*)cc7)=O)cc6)c(CN8C=C[N+](C)=C8)c4)c1.[OH-],CC(C)(c1ccc(O*)cc1)c3ccc(Oc2cccc(*)c2C#N)cc3,*CC*,46,54,0,N/A,N/A,*CC*,*CC*,*CC*,0,0,0,KOH,2,60,100,1,60,,OHCond(mS/cm),600,77.51,https://doi.org/10.1021/acsami.5b01475
Phenolphthalein-PAESN,Im,N/A,Cc1c(O*)ccc(C2(OC(c3c2cccc3)=O)c4cc(CN5C=C[N+](C)=C5)c(Oc6ccc(S(=O)(c7ccc(*)cc7)=O)cc6)c(CN8C=C[N+](C)=C8)c4)c1.[OH-],CC(C)(c1ccc(O*)cc1)c3ccc(Oc2cccc(*)c2C#N)cc3,*CC*,46,54,0,N/A,N/A,*CC*,*CC*,*CC*,0,0,0,KOH,2,60,100,1,60,,OHCond(mS/cm),481,78.09,https://doi.org/10.1021/acsami.5b01475
Phenolphthalein-PAESN,Im,N/A,Cc1c(O*)ccc(C2(OC(c3c2cccc3)=O)c4cc(CN5C=C[N+](C)=C5)c(Oc6ccc(S(=O)(c7ccc(*)cc7)=O)cc6)c(CN8C=C[N+](C)=C8)c4)c1.[OH-],CC(C)(c1ccc(O*)cc1)c3ccc(Oc2cccc(*)c2C#N)cc3,*CC*,46,54,0,N/A,N/A,*CC*,*CC*,*CC*,0,0,0,KOH,2,60,100,1,60,,OHCond(mS/cm),408,78.38,https://doi.org/10.1021/acsami.5b01475
Phenolphthalein-PAESN,Im,N/A,Cc1c(O*)ccc(C2(OC(c3c2cccc3)=O)c4cc(CN5C=C[N+](C)=C5)c(Oc6ccc(S(=O)(c7ccc(*)cc7)=O)cc6)c(CN8C=C[N+](C)=C8)c4)c1.[OH-],CC(C)(c1ccc(O*)cc1)c3ccc(Oc2cccc(*)c2C#N)cc3,*CC*,58,42,0,N/A,N/A,*CC*,*CC*,*CC*,0,0,0,KOH,2,60,100,1,60,,OHCond(mS/cm),200,79.95,https://doi.org/10.1021/acsami.5b01475
Phenolphthalein-PAESN,Im,N/A,Cc1c(O*)ccc(C2(OC(c3c2cccc3)=O)c4cc(CN5C=C[N+](C)=C5)c(Oc6ccc(S(=O)(c7ccc(*)cc7)=O)cc6)c(CN8C=C[N+](C)=C8)c4)c1.[OH-],CC(C)(c1ccc(O*)cc1)c3ccc(Oc2cccc(*)c2C#N)cc3,*CC*,46,54,0,N/A,N/A,*CC*,*CC*,*CC*,0,0,0,KOH,2,60,100,1,60,,OHCond(mS/cm),336,80.27,https://doi.org/10.1021/acsami.5b01475
Phenolphthalein-PAESN,Im,N/A,Cc1c(O*)ccc(C2(OC(c3c2cccc3)=O)c4cc(CN5C=C[N+](C)=C5)c(Oc6ccc(S(=O)(c7ccc(*)cc7)=O)cc6)c(CN8C=C[N+](C)=C8)c4)c1.[OH-],CC(C)(c1ccc(O*)cc1)c3ccc(Oc2cccc(*)c2C#N)cc3,*CC*,46,54,0,N/A,N/A,*CC*,*CC*,*CC*,0,0,0,N/A,0,N/A,100,1,60,2.07,OHCond(mS/cm),0,83,https://doi.org/10.1021/acsami.5b01475
Phenolphthalein-PAESN,Im,N/A,Cc1c(O*)ccc(C2(OC(c3c2cccc3)=O)c4cc(CN5C=C[N+](C)=C5)c(Oc6ccc(S(=O)(c7ccc(*)cc7)=O)cc6)c(CN8C=C[N+](C)=C8)c4)c1.[OH-],CC(C)(c1ccc(O*)cc1)c3ccc(Oc2cccc(*)c2C#N)cc3,*CC*,46,54,0,N/A,N/A,*CC*,*CC*,*CC*,0,0,0,KOH,2,60,100,1,60,,OHCond(mS/cm),265,83.85,https://doi.org/10.1021/acsami.5b01475
Phenolphthalein-PAESN,Im,N/A,Cc1c(O*)ccc(C2(OC(c3c2cccc3)=O)c4cc(CN5C=C[N+](C)=C5)c(Oc6ccc(S(=O)(c7ccc(*)cc7)=O)cc6)c(CN8C=C[N+](C)=C8)c4)c1.[OH-],CC(C)(c1ccc(O*)cc1)c3ccc(Oc2cccc(*)c2C#N)cc3,*CC*,58,42,0,N/A,N/A,*CC*,*CC*,*CC*,0,0,0,KOH,2,60,100,1,60,,OHCond(mS/cm),150,84.53,https://doi.org/10.1021/acsami.5b01475
Phenolphthalein-PAESN,Im,N/A,Cc1c(O*)ccc(C2(OC(c3c2cccc3)=O)c4cc(CN5C=C[N+](C)=C5)c(Oc6ccc(S(=O)(c7ccc(*)cc7)=O)cc6)c(CN8C=C[N+](C)=C8)c4)c1.[OH-],CC(C)(c1ccc(O*)cc1)c3ccc(Oc2cccc(*)c2C#N)cc3,*CC*,46,54,0,N/A,N/A,*CC*,*CC*,*CC*,0,0,0,KOH,2,60,100,1,60,,OHCond(mS/cm),200,87.61,https://doi.org/10.1021/acsami.5b01475
Phenolphthalein-PAESN,Im,N/A,Cc1c(O*)ccc(C2(OC(c3c2cccc3)=O)c4cc(CN5C=C[N+](C)=C5)c(Oc6ccc(S(=O)(c7ccc(*)cc7)=O)cc6)c(CN8C=C[N+](C)=C8)c4)c1.[OH-],CC(C)(c1ccc(O*)cc1)c3ccc(Oc2cccc(*)c2C#N)cc3,*CC*,58,42,0,N/A,N/A,*CC*,*CC*,*CC*,0,0,0,N/A,0,N/A,100,1,50,2.43,OHCond(mS/cm),0,88,https://doi.org/10.1021/acsami.5b01475
Phenolphthalein-PAESN,Im,N/A,Cc1c(O*)ccc(C2(OC(c3c2cccc3)=O)c4cc(CN5C=C[N+](C)=C5)c(Oc6ccc(S(=O)(c7ccc(*)cc7)=O)cc6)c(CN8C=C[N+](C)=C8)c4)c1.[OH-],CC(C)(c1ccc(O*)cc1)c3ccc(Oc2cccc(*)c2C#N)cc3,*CC*,29,71,0,N/A,N/A,*CC*,*CC*,*CC*,0,0,0,N/A,0,N/A,100,1,80,1.58,OHCond(mS/cm),0,89,https://doi.org/10.1021/acsami.5b01475
Phenolphthalein-PAESN,Im,N/A,Cc1c(O*)ccc(C2(OC(c3c2cccc3)=O)c4cc(CN5C=C[N+](C)=C5)c(Oc6ccc(S(=O)(c7ccc(*)cc7)=O)cc6)c(CN8C=C[N+](C)=C8)c4)c1.[OH-],CC(C)(c1ccc(O*)cc1)c3ccc(Oc2cccc(*)c2C#N)cc3,*CC*,58,42,0,N/A,N/A,*CC*,*CC*,*CC*,0,0,0,KOH,2,60,100,1,60,,OHCond(mS/cm),100,91.68,https://doi.org/10.1021/acsami.5b01475
Phenolphthalein-PAESN,Im,N/A,Cc1c(O*)ccc(C2(OC(c3c2cccc3)=O)c4cc(CN5C=C[N+](C)=C5)c(Oc6ccc(S(=O)(c7ccc(*)cc7)=O)cc6)c(CN8C=C[N+](C)=C8)c4)c1.[OH-],CC(C)(c1ccc(O*)cc1)c3ccc(Oc2cccc(*)c2C#N)cc3,*CC*,46,54,0,N/A,N/A,*CC*,*CC*,*CC*,0,0,0,KOH,2,60,100,1,60,,OHCond(mS/cm),150,91.82,https://doi.org/10.1021/acsami.5b01475
Phenolphthalein-PAESN,Im,N/A,Cc1c(O*)ccc(C2(OC(c3c2cccc3)=O)c4cc(CN5C=C[N+](C)=C5)c(Oc6ccc(S(=O)(c7ccc(*)cc7)=O)cc6)c(CN8C=C[N+](C)=C8)c4)c1.[OH-],CC(C)(c1ccc(O*)cc1)c3ccc(Oc2cccc(*)c2C#N)cc3,*CC*,58,42,0,N/A,N/A,*CC*,*CC*,*CC*,0,0,0,KOH,2,60,100,1,60,,OHCond(mS/cm),75,95.38,https://doi.org/10.1021/acsami.5b01475
Phenolphthalein-PAESN,Im,N/A,Cc1c(O*)ccc(C2(OC(c3c2cccc3)=O)c4cc(CN5C=C[N+](C)=C5)c(Oc6ccc(S(=O)(c7ccc(*)cc7)=O)cc6)c(CN8C=C[N+](C)=C8)c4)c1.[OH-],CC(C)(c1ccc(O*)cc1)c3ccc(Oc2cccc(*)c2C#N)cc3,*CC*,46,54,0,N/A,N/A,*CC*,*CC*,*CC*,0,0,0,KOH,2,60,100,1,60,,OHCond(mS/cm),100,96.65,https://doi.org/10.1021/acsami.5b01475
Phenolphthalein-PAESN,Im,N/A,Cc1c(O*)ccc(C2(OC(c3c2cccc3)=O)c4cc(CN5C=C[N+](C)=C5)c(Oc6ccc(S(=O)(c7ccc(*)cc7)=O)cc6)c(CN8C=C[N+](C)=C8)c4)c1.[OH-],CC(C)(c1ccc(O*)cc1)c3ccc(Oc2cccc(*)c2C#N)cc3,*CC*,46,54,0,N/A,N/A,*CC*,*CC*,*CC*,0,0,0,N/A,0,N/A,100,1,70,2.07,OHCond(mS/cm),0,100,https://doi.org/10.1021/acsami.5b01475
Phenolphthalein-PAESN,Im,N/A,Cc1c(O*)ccc(C2(OC(c3c2cccc3)=O)c4cc(CN5C=C[N+](C)=C5)c(Oc6ccc(S(=O)(c7ccc(*)cc7)=O)cc6)c(CN8C=C[N+](C)=C8)c4)c1.[OH-],CC(C)(c1ccc(O*)cc1)c3ccc(Oc2cccc(*)c2C#N)cc3,*CC*,46,54,0,N/A,N/A,*CC*,*CC*,*CC*,0,0,0,KOH,2,60,100,1,60,,OHCond(mS/cm),75,100.32,https://doi.org/10.1021/acsami.5b01475
Phenolphthalein-PAESN,Im,N/A,Cc1c(O*)ccc(C2(OC(c3c2cccc3)=O)c4cc(CN5C=C[N+](C)=C5)c(Oc6ccc(S(=O)(c7ccc(*)cc7)=O)cc6)c(CN8C=C[N+](C)=C8)c4)c1.[OH-],CC(C)(c1ccc(O*)cc1)c3ccc(Oc2cccc(*)c2C#N)cc3,*CC*,58,42,0,N/A,N/A,*CC*,*CC*,*CC*,0,0,0,N/A,0,N/A,100,1,60,2.43,OHCond(mS/cm),0,101,https://doi.org/10.1021/acsami.5b01475
Phenolphthalein-PAESN,Im,N/A,Cc1c(O*)ccc(C2(OC(c3c2cccc3)=O)c4cc(CN5C=C[N+](C)=C5)c(Oc6ccc(S(=O)(c7ccc(*)cc7)=O)cc6)c(CN8C=C[N+](C)=C8)c4)c1.[OH-],CC(C)(c1ccc(O*)cc1)c3ccc(Oc2cccc(*)c2C#N)cc3,*CC*,58,42,0,N/A,N/A,*CC*,*CC*,*CC*,0,0,0,KOH,2,60,100,1,60,,OHCond(mS/cm),50,101.17,https://doi.org/10.1021/acsami.5b01475
Phenolphthalein-PAESN,Im,N/A,Cc1c(O*)ccc(C2(OC(c3c2cccc3)=O)c4cc(CN5C=C[N+](C)=C5)c(Oc6ccc(S(=O)(c7ccc(*)cc7)=O)cc6)c(CN8C=C[N+](C)=C8)c4)c1.[OH-],CC(C)(c1ccc(O*)cc1)c3ccc(Oc2cccc(*)c2C#N)cc3,*CC*,46,54,0,N/A,N/A,*CC*,*CC*,*CC*,0,0,0,KOH,2,60,100,1,60,,OHCond(mS/cm),50,105.09,https://doi.org/10.1021/acsami.5b01475
Phenolphthalein-PAESN,Im,N/A,Cc1c(O*)ccc(C2(OC(c3c2cccc3)=O)c4cc(CN5C=C[N+](C)=C5)c(Oc6ccc(S(=O)(c7ccc(*)cc7)=O)cc6)c(CN8C=C[N+](C)=C8)c4)c1.[OH-],CC(C)(c1ccc(O*)cc1)c3ccc(Oc2cccc(*)c2C#N)cc3,*CC*,58,42,0,N/A,N/A,*CC*,*CC*,*CC*,0,0,0,KOH,2,60,100,1,60,,OHCond(mS/cm),25,108.15,https://doi.org/10.1021/acsami.5b01475
Phenolphthalein-PAESN,Im,N/A,Cc1c(O*)ccc(C2(OC(c3c2cccc3)=O)c4cc(CN5C=C[N+](C)=C5)c(Oc6ccc(S(=O)(c7ccc(*)cc7)=O)cc6)c(CN8C=C[N+](C)=C8)c4)c1.[OH-],CC(C)(c1ccc(O*)cc1)c3ccc(Oc2cccc(*)c2C#N)cc3,*CC*,46,54,0,N/A,N/A,*CC*,*CC*,*CC*,0,0,0,KOH,2,60,100,1,60,,OHCond(mS/cm),25,110.08,https://doi.org/10.1021/acsami.5b01475
Phenolphthalein-PAESN,Im,N/A,Cc1c(O*)ccc(C2(OC(c3c2cccc3)=O)c4cc(CN5C=C[N+](C)=C5)c(Oc6ccc(S(=O)(c7ccc(*)cc7)=O)cc6)c(CN8C=C[N+](C)=C8)c4)c1.[OH-],CC(C)(c1ccc(O*)cc1)c3ccc(Oc2cccc(*)c2C#N)cc3,*CC*,46,54,0,N/A,N/A,*CC*,*CC*,*CC*,0,0,0,N/A,0,N/A,100,1,80,2.07,OHCond(mS/cm),0,115,https://doi.org/10.1021/acsami.5b01475
Phenolphthalein-PAESN,Im,N/A,Cc1c(O*)ccc(C2(OC(c3c2cccc3)=O)c4cc(CN5C=C[N+](C)=C5)c(Oc6ccc(S(=O)(c7ccc(*)cc7)=O)cc6)c(CN8C=C[N+](C)=C8)c4)c1.[OH-],CC(C)(c1ccc(O*)cc1)c3ccc(Oc2cccc(*)c2C#N)cc3,*CC*,58,42,0,N/A,N/A,*CC*,*CC*,*CC*,0,0,0,N/A,0,N/A,100,1,70,2.43,OHCond(mS/cm),0,126,https://doi.org/10.1021/acsami.5b01475
Phenolphthalein-PAESN,Im,N/A,Cc1c(O*)ccc(C2(OC(c3c2cccc3)=O)c4cc(CN5C=C[N+](C)=C5)c(Oc6ccc(S(=O)(c7ccc(*)cc7)=O)cc6)c(CN8C=C[N+](C)=C8)c4)c1.[OH-],CC(C)(c1ccc(O*)cc1)c3ccc(Oc2cccc(*)c2C#N)cc3,*CC*,58,42,0,N/A,N/A,*CC*,*CC*,*CC*,0,0,0,N/A,0,N/A,100,1,80,2.43,OHCond(mS/cm),0,148,https://doi.org/10.1021/acsami.5b01475
Phenolphthalein-PAESN,Im,N/A,Cc1c(O*)ccc(C2(OC(c3c2cccc3)=O)c4cc(CN5C=C[N+](C)=C5)c(Oc6ccc(S(=O)(c7ccc(*)cc7)=O)cc6)c(CN8C=C[N+](C)=C8)c4)c1.[OH-],CC(C)(c1ccc(O*)cc1)c3ccc(Oc2cccc(*)c2C#N)cc3,*CC*,29,71,0,N/A,N/A,*CC*,*CC*,*CC*,0,0,0,N/A,0,N/A,100,1,30,1.58,Swelling(%),0,18.34,https://doi.org/10.1021/acsami.5b01475
Phenolphthalein-PAESN,Im,N/A,Cc1c(O*)ccc(C2(OC(c3c2cccc3)=O)c4cc(CN5C=C[N+](C)=C5)c(Oc6ccc(S(=O)(c7ccc(*)cc7)=O)cc6)c(CN8C=C[N+](C)=C8)c4)c1.[OH-],CC(C)(c1ccc(O*)cc1)c3ccc(Oc2cccc(*)c2C#N)cc3,*CC*,29,71,0,N/A,N/A,*CC*,*CC*,*CC*,0,0,0,N/A,0,N/A,100,1,60,1.58,Swelling(%),0,23.19,https://doi.org/10.1021/acsami.5b01475
Phenolphthalein-PAESN,Im,N/A,Cc1c(O*)ccc(C2(OC(c3c2cccc3)=O)c4cc(CN5C=C[N+](C)=C5)c(Oc6ccc(S(=O)(c7ccc(*)cc7)=O)cc6)c(CN8C=C[N+](C)=C8)c4)c1.[OH-],CC(C)(c1ccc(O*)cc1)c3ccc(Oc2cccc(*)c2C#N)cc3,*CC*,46,54,0,N/A,N/A,*CC*,*CC*,*CC*,0,0,0,N/A,0,N/A,100,1,30,2.07,Swelling(%),0,25.47,https://doi.org/10.1021/acsami.5b01475
Phenolphthalein-PAESN,Im,N/A,Cc1c(O*)ccc(C2(OC(c3c2cccc3)=O)c4cc(CN5C=C[N+](C)=C5)c(Oc6ccc(S(=O)(c7ccc(*)cc7)=O)cc6)c(CN8C=C[N+](C)=C8)c4)c1.[OH-],CC(C)(c1ccc(O*)cc1)c3ccc(Oc2cccc(*)c2C#N)cc3,*CC*,58,42,0,N/A,N/A,*CC*,*CC*,*CC*,0,0,0,N/A,0,N/A,100,1,30,2.43,Swelling(%),0,28.61,https://doi.org/10.1021/acsami.5b01475
Phenolphthalein-PAESN,Im,N/A,Cc1c(O*)ccc(C2(OC(c3c2cccc3)=O)c4cc(CN5C=C[N+](C)=C5)c(Oc6ccc(S(=O)(c7ccc(*)cc7)=O)cc6)c(CN8C=C[N+](C)=C8)c4)c1.[OH-],CC(C)(c1ccc(O*)cc1)c3ccc(Oc2cccc(*)c2C#N)cc3,*CC*,46,54,0,N/A,N/A,*CC*,*CC*,*CC*,0,0,0,N/A,0,N/A,100,1,60,2.07,Swelling(%),0,33.38,https://doi.org/10.1021/acsami.5b01475
Phenolphthalein-PAESN,Im,N/A,Cc1c(O*)ccc(C2(OC(c3c2cccc3)=O)c4cc(CN5C=C[N+](C)=C5)c(Oc6ccc(S(=O)(c7ccc(*)cc7)=O)cc6)c(CN8C=C[N+](C)=C8)c4)c1.[OH-],CC(C)(c1ccc(O*)cc1)c3ccc(Oc2cccc(*)c2C#N)cc3,*CC*,58,42,0,N/A,N/A,*CC*,*CC*,*CC*,0,0,0,N/A,0,N/A,100,1,60,2.43,Swelling(%),0,39.4,https://doi.org/10.1021/acsami.5b01475
fluorene-PAES,TMA,N/A,Cc1c(O*)c(C[N+](C)(CCCCCCCN(C)C)C)cc(C2(c3c(c4c2cccc4)cccc3)c5cc(C[N+](C)(C)CCCCCCCN(C)C)c(Oc6ccc(S(=O)(c7ccc(*)cc7)=O)cc6)c(CBr)c5)c1.[OH-],O=S(=O)(c6ccc(Oc5ccc(C4(c1ccc(O*)cc1)c2ccccc2c3ccccc34)cc5)cc6)c7ccc(*)cc7,*CC*,80,20,0,N/A,N/A,*CC*,*CC*,*CC*,0,0,0,N/A,0,N/A,100,1,30,2.17,Swelling(%),0,58.17,https://doi.org/10.1021/acsami.5b01475
fluorene-PAES,TMA,N/A,Cc1c(O*)c(C[N+](C)(CCCCCCCN(C)C)C)cc(C2(c3c(c4c2cccc4)cccc3)c5cc(C[N+](C)(C)CCCCCCCN(C)C)c(Oc6ccc(S(=O)(c7ccc(*)cc7)=O)cc6)c(CBr)c5)c1.[OH-],O=S(=O)(c6ccc(Oc5ccc(C4(c1ccc(O*)cc1)c2ccccc2c3ccccc34)cc5)cc6)c7ccc(*)cc7,*CC*,80,20,0,N/A,N/A,*CC*,*CC*,*CC*,0,0,0,N/A,0,N/A,100,1,60,2.17,Swelling(%),0,76.24,https://doi.org/10.1021/acsami.5b01475
Phenolphthalein-PAESN,Im,N/A,Cc1c(O*)ccc(C2(OC(c3c2cccc3)=O)c4cc(CN5C=C[N+](C)=C5)c(Oc6ccc(S(=O)(c7ccc(*)cc7)=O)cc6)c(CN8C=C[N+](C)=C8)c4)c1.[OH-],CC(C)(c1ccc(O*)cc1)c3ccc(Oc2cccc(*)c2C#N)cc3,*CC*,58,42,0,N/A,N/A,*CC*,*CC*,*CC*,0,0,0,N/A,0,N/A,60,0,25,2.43,TS(MPa),0,24.14,https://doi.org/10.1021/acsami.5b01475
Phenolphthalein-PAESN,Im,N/A,Cc1c(O*)ccc(C2(OC(c3c2cccc3)=O)c4cc(CN5C=C[N+](C)=C5)c(Oc6ccc(S(=O)(c7ccc(*)cc7)=O)cc6)c(CN8C=C[N+](C)=C8)c4)c1.[OH-],CC(C)(c1ccc(O*)cc1)c3ccc(Oc2cccc(*)c2C#N)cc3,*CC*,46,54,0,N/A,N/A,*CC*,*CC*,*CC*,0,0,0,N/A,0,N/A,60,0,25,2.07,TS(MPa),0,31.68,https://doi.org/10.1021/acsami.5b01475
Phenolphthalein-PAESN,Im,N/A,Cc1c(O*)ccc(C2(OC(c3c2cccc3)=O)c4cc(CN5C=C[N+](C)=C5)c(Oc6ccc(S(=O)(c7ccc(*)cc7)=O)cc6)c(CN8C=C[N+](C)=C8)c4)c1.[OH-],CC(C)(c1ccc(O*)cc1)c3ccc(Oc2cccc(*)c2C#N)cc3,*CC*,29,71,0,N/A,N/A,*CC*,*CC*,*CC*,0,0,0,N/A,0,N/A,60,0,25,1.58,TS(MPa),0,40.39,https://doi.org/10.1021/acsami.5b01475
Phenolphthalein-PAESN,Im,N/A,Cc1c(O*)ccc(C2(OC(c3c2cccc3)=O)c4cc(CN5C=C[N+](C)=C5)c(Oc6ccc(S(=O)(c7ccc(*)cc7)=O)cc6)c(CN8C=C[N+](C)=C8)c4)c1.[OH-],CC(C)(c1ccc(O*)cc1)c3ccc(Oc2cccc(*)c2C#N)cc3,*CC*,29,71,0,N/A,N/A,*CC*,*CC*,*CC*,0,0,0,N/A,0,N/A,100,1,30,1.58,WU(wt%),0,15.15,https://doi.org/10.1021/acsami.5b01475
Phenolphthalein-PAESN,Im,N/A,Cc1c(O*)ccc(C2(OC(c3c2cccc3)=O)c4cc(CN5C=C[N+](C)=C5)c(Oc6ccc(S(=O)(c7ccc(*)cc7)=O)cc6)c(CN8C=C[N+](C)=C8)c4)c1.[OH-],CC(C)(c1ccc(O*)cc1)c3ccc(Oc2cccc(*)c2C#N)cc3,*CC*,46,54,0,N/A,N/A,*CC*,*CC*,*CC*,0,0,0,N/A,0,N/A,100,1,30,2.07,WU(wt%),0,18.35,https://doi.org/10.1021/acsami.5b01475
Phenolphthalein-PAESN,Im,N/A,Cc1c(O*)ccc(C2(OC(c3c2cccc3)=O)c4cc(CN5C=C[N+](C)=C5)c(Oc6ccc(S(=O)(c7ccc(*)cc7)=O)cc6)c(CN8C=C[N+](C)=C8)c4)c1.[OH-],CC(C)(c1ccc(O*)cc1)c3ccc(Oc2cccc(*)c2C#N)cc3,*CC*,29,71,0,N/A,N/A,*CC*,*CC*,*CC*,0,0,0,N/A,0,N/A,100,1,60,1.58,WU(wt%),0,18.94,https://doi.org/10.1021/acsami.5b01475
Phenolphthalein-PAESN,Im,N/A,Cc1c(O*)ccc(C2(OC(c3c2cccc3)=O)c4cc(CN5C=C[N+](C)=C5)c(Oc6ccc(S(=O)(c7ccc(*)cc7)=O)cc6)c(CN8C=C[N+](C)=C8)c4)c1.[OH-],CC(C)(c1ccc(O*)cc1)c3ccc(Oc2cccc(*)c2C#N)cc3,*CC*,58,42,0,N/A,N/A,*CC*,*CC*,*CC*,0,0,0,N/A,0,N/A,100,1,30,2.43,WU(wt%),0,20.49,https://doi.org/10.1021/acsami.5b01475
Phenolphthalein-PAESN,Im,N/A,Cc1c(O*)ccc(C2(OC(c3c2cccc3)=O)c4cc(CN5C=C[N+](C)=C5)c(Oc6ccc(S(=O)(c7ccc(*)cc7)=O)cc6)c(CN8C=C[N+](C)=C8)c4)c1.[OH-],CC(C)(c1ccc(O*)cc1)c3ccc(Oc2cccc(*)c2C#N)cc3,*CC*,46,54,0,N/A,N/A,*CC*,*CC*,*CC*,0,0,0,N/A,0,N/A,100,1,60,2.07,WU(wt%),0,23.16,https://doi.org/10.1021/acsami.5b01475
Phenolphthalein-PAESN,Im,N/A,Cc1c(O*)ccc(C2(OC(c3c2cccc3)=O)c4cc(CN5C=C[N+](C)=C5)c(Oc6ccc(S(=O)(c7ccc(*)cc7)=O)cc6)c(CN8C=C[N+](C)=C8)c4)c1.[OH-],CC(C)(c1ccc(O*)cc1)c3ccc(Oc2cccc(*)c2C#N)cc3,*CC*,58,42,0,N/A,N/A,*CC*,*CC*,*CC*,0,0,0,N/A,0,N/A,100,1,60,2.43,WU(wt%),0,24.14,https://doi.org/10.1021/acsami.5b01475
Phenolphthalein-PAESN,Im,N/A,Cc1c(O*)ccc(C2(OC(c3c2cccc3)=O)c4cc(CN5C=C[N+](C)=C5)c(Oc6ccc(S(=O)(c7ccc(*)cc7)=O)cc6)c(CN8C=C[N+](C)=C8)c4)c1.[OH-],CC(C)(c1ccc(O*)cc1)c3ccc(Oc2cccc(*)c2C#N)cc3,*CC*,58,42,0,N/A,N/A,*CC*,*CC*,*CC*,0,0,0,N/A,0,N/A,60,0,25,2.43,YM(MPa),0,230.76,https://doi.org/10.1021/acsami.5b01475
Phenolphthalein-PAESN,Im,N/A,Cc1c(O*)ccc(C2(OC(c3c2cccc3)=O)c4cc(CN5C=C[N+](C)=C5)c(Oc6ccc(S(=O)(c7ccc(*)cc7)=O)cc6)c(CN8C=C[N+](C)=C8)c4)c1.[OH-],CC(C)(c1ccc(O*)cc1)c3ccc(Oc2cccc(*)c2C#N)cc3,*CC*,46,54,0,N/A,N/A,*CC*,*CC*,*CC*,0,0,0,N/A,0,N/A,60,0,25,2.07,YM(MPa),0,265.43,https://doi.org/10.1021/acsami.5b01475
Phenolphthalein-PAESN,Im,N/A,Cc1c(O*)ccc(C2(OC(c3c2cccc3)=O)c4cc(CN5C=C[N+](C)=C5)c(Oc6ccc(S(=O)(c7ccc(*)cc7)=O)cc6)c(CN8C=C[N+](C)=C8)c4)c1.[OH-],CC(C)(c1ccc(O*)cc1)c3ccc(Oc2cccc(*)c2C#N)cc3,*CC*,29,71,0,N/A,N/A,*CC*,*CC*,*CC*,0,0,0,N/A,0,N/A,60,0,25,1.58,YM(MPa),0,336.59,https://doi.org/10.1021/acsami.5b01475
PPO,TMA,N/A,*C1=CC(CC(N)(N)N)=C(O*)C(C)=C1,*C1=CC(CN2N=NC(C[N+](C)(C)CCCCCCCCCC)=C2)=C(C(C)=C1)O*.[Br-],*C1=C(Br)C(C)=C(O*)C(C)=C1,10,50,40,N/A,N/A,*CC*,*CC*,*CC*,0,0,0,N/A,0,N/A,30,0,20,1.44,EB(%),0,3.3,https://doi.org/10.1021/acsami.5b09920
PPO,TMA,N/A,*C1=CC(CC(N)(N)N)=C(O*)C(C)=C1,*C1=CC(CN2N=NC(C[N+](C)(C)CCCCCCCCCCCCCC)=C2)=C(C(C)=C1)O*.[Br-],*C1=C(Br)C(C)=C(O*)C(C)=C1,30,30,40,N/A,N/A,*CC*,*CC*,*CC*,0,0,0,N/A,0,N/A,100,1,20,1.04,EB(%),0,3.9,https://doi.org/10.1021/acsami.5b09920
PPO,TMA,N/A,*C1=CC(CC(N)(N)N)=C(O*)C(C)=C1,*C1=CC(CN2N=NC(C[N+](C)(C)CCCCCCCCCC)=C2)=C(C(C)=C1)O*.[Br-],*C1=C(Br)C(C)=C(O*)C(C)=C1,10,50,40,N/A,N/A,*CC*,*CC*,*CC*,0,0,0,N/A,0,N/A,100,1,20,1.44,EB(%),0,4.3,https://doi.org/10.1021/acsami.5b09920
PPO,TMA,N/A,*C1=CC(CC(N)(N)N)=C(O*)C(C)=C1,*C1=CC(CN2N=NC(C[N+](C)(C)CCCCCCC)=C2)=C(C(C)=C1)O*.[Br-],*C1=C(Br)C(C)=C(O*)C(C)=C1,10,50,40,N/A,N/A,*CC*,*CC*,*CC*,0,0,0,N/A,0,N/A,100,1,20,1.45,EB(%),0,4.5,https://doi.org/10.1021/acsami.5b09920
PPO,TMA,N/A,*C1=CC(CC(N)(N)N)=C(O*)C(C)=C1,*C2=CC(CN1N=NC(C[N+](C)(C)C)=C1)=C(O*)C(C)=C2.[Br-],*C1=C(Br)C(C)=C(O*)C(C)=C1,20,40,40,N/A,N/A,*CC*,*CC*,*CC*,0,0,0,N/A,0,N/A,30,0,20,1.24,EB(%),0,4.9,https://doi.org/10.1021/acsami.5b09920
PPO,TMA,N/A,*C1=CC(CC(N)(N)N)=C(O*)C(C)=C1,*C2=CC(CN1N=NC(C[N+](C)(C)C)=C1)=C(O*)C(C)=C2.[Br-],*C1=C(Br)C(C)=C(O*)C(C)=C1,30,40,30,N/A,N/A,*CC*,*CC*,*CC*,0,0,0,N/A,0,N/A,30,0,20,1.27,EB(%),0,5,https://doi.org/10.1021/acsami.5b09920
PPO,TMA,N/A,*C1=CC(CC(N)(N)N)=C(O*)C(C)=C1,*C1=CC(CN2N=NC(C[N+](C)(C)CCCCCCCCCC)=C2)=C(C(C)=C1)O*.[Br-],*C1=C(Br)C(C)=C(O*)C(C)=C1,30,30,40,N/A,N/A,*CC*,*CC*,*CC*,0,0,0,N/A,0,N/A,30,0,20,1.09,EB(%),0,5.2,https://doi.org/10.1021/acsami.5b09920
PPO,TMA,N/A,*C1=CC(CC(N)(N)N)=C(O*)C(C)=C1,*C1=CC(CN2N=NC(C[N+](C)(C)CCCCCCCCCCCCCC)=C2)=C(C(C)=C1)O*.[Br-],*C1=C(Br)C(C)=C(O*)C(C)=C1,10,50,40,N/A,N/A,*CC*,*CC*,*CC*,0,0,0,N/A,0,N/A,30,0,20,1.36,EB(%),0,5.5,https://doi.org/10.1021/acsami.5b09920
PPO,TMA,N/A,*C1=CC(CC(N)(N)N)=C(O*)C(C)=C1,*C1=CC(CN2N=NC(C[N+](C)(C)CCCCCCCCCC)=C2)=C(C(C)=C1)O*.[Br-],*C1=C(Br)C(C)=C(O*)C(C)=C1,20,40,40,N/A,N/A,*CC*,*CC*,*CC*,0,0,0,N/A,0,N/A,100,1,20,1.24,EB(%),0,5.7,https://doi.org/10.1021/acsami.5b09920
PPO,TMA,N/A,*C1=CC(CC(N)(N)N)=C(O*)C(C)=C1,*C1=CC(CN2N=NC(C[N+](C)(C)CCCCCCC)=C2)=C(C(C)=C1)O*.[Br-],*C1=C(Br)C(C)=C(O*)C(C)=C1,20,40,40,N/A,N/A,*CC*,*CC*,*CC*,0,0,0,N/A,0,N/A,100,1,20,1.25,EB(%),0,5.8,https://doi.org/10.1021/acsami.5b09920
PPO,TMA,N/A,*C1=CC(CC(N)(N)N)=C(O*)C(C)=C1,*C1=CC(CN2N=NC(C[N+](C)(C)CCCCCCCCCCCCCC)=C2)=C(C(C)=C1)O*.[Br-],*C1=C(Br)C(C)=C(O*)C(C)=C1,10,50,40,N/A,N/A,*CC*,*CC*,*CC*,0,0,0,N/A,0,N/A,100,1,20,1.36,EB(%),0,5.9,https://doi.org/10.1021/acsami.5b09920
PPO,TMA,N/A,*C1=CC(CC(N)(N)N)=C(O*)C(C)=C1,*C2=CC(CN1N=NC(C[N+](C)(C)C)=C1)=C(O*)C(C)=C2.[Br-],*C1=C(Br)C(C)=C(O*)C(C)=C1,30,30,40,N/A,N/A,*CC*,*CC*,*CC*,0,0,0,N/A,0,N/A,100,1,20,1.22,EB(%),0,5.9,https://doi.org/10.1021/acsami.5b09920
PPO,TMA,N/A,*C1=CC(CC(N)(N)N)=C(O*)C(C)=C1,*C2=CC(CN1N=NC(C[N+](C)(C)C)=C1)=C(O*)C(C)=C2.[Br-],*C1=C(Br)C(C)=C(O*)C(C)=C1,30,30,40,N/A,N/A,*CC*,*CC*,*CC*,0,0,0,N/A,0,N/A,30,0,20,1.22,EB(%),0,6.2,https://doi.org/10.1021/acsami.5b09920
PPO,TMA,N/A,*C1=CC(C[N+](C)(C)CCCCCCCCCC)=C(O*)C(C)=C1.[Br-],*C1=C(Br)C(C)=C(O*)C(C)=C1,*C1=CC(CBr)=C(O*)C(C)=C1,30,40,30,N/A,N/A,*CC*,*CC*,*CC*,0,0,0,N/A,0,N/A,100,1,20,1.27,EB(%),0,6.5,https://doi.org/10.1021/acsami.5b09920
PPO,TMA,N/A,*C1=CC(CC(N)(N)N)=C(O*)C(C)=C1,*C1=CC(CN2N=NC(C[N+](C)(C)CCCCCCC)=C2)=C(C(C)=C1)O*.[Br-],*C1=C(Br)C(C)=C(O*)C(C)=C1,20,40,40,N/A,N/A,*CC*,*CC*,*CC*,0,0,0,N/A,0,N/A,30,0,20,1.25,EB(%),0,6.6,https://doi.org/10.1021/acsami.5b09920
PPO,TMA,N/A,*C1=CC(CC(N)(N)N)=C(O*)C(C)=C1,*C1=CC(CN2N=NC(C[N+](C)(C)CCCCCCCCCCCCCC)=C2)=C(C(C)=C1)O*.[Br-],*C1=C(Br)C(C)=C(O*)C(C)=C1,30,30,40,N/A,N/A,*CC*,*CC*,*CC*,0,0,0,N/A,0,N/A,30,0,20,1.04,EB(%),0,6.6,https://doi.org/10.1021/acsami.5b09920
PPO,TMA,N/A,*C1=CC(CC(N)(N)N)=C(O*)C(C)=C1,*C1=CC(CN2N=NC(C[N+](C)(C)CCCCCCC)=C2)=C(C(C)=C1)O*.[Br-],*C1=C(Br)C(C)=C(O*)C(C)=C1,30,30,40,N/A,N/A,*CC*,*CC*,*CC*,0,0,0,N/A,0,N/A,30,0,20,1.08,EB(%),0,6.7,https://doi.org/10.1021/acsami.5b09920
PPO,TMA,N/A,*C1=CC(CC(N)(N)N)=C(O*)C(C)=C1,*C1=CC(CN2N=NC(C[N+](C)(C)CCCCCCCCCC)=C2)=C(C(C)=C1)O*.[Br-],*C1=C(Br)C(C)=C(O*)C(C)=C1,30,30,40,N/A,N/A,*CC*,*CC*,*CC*,0,0,0,N/A,0,N/A,100,1,20,1.09,EB(%),0,6.8,https://doi.org/10.1021/acsami.5b09920
PPO,TMA,N/A,*C1=CC(CC(N)(N)N)=C(O*)C(C)=C1,*C1=CC(CN2N=NC(C[N+](C)(C)CCCCCCC)=C2)=C(C(C)=C1)O*.[Br-],*C1=C(Br)C(C)=C(O*)C(C)=C1,30,30,40,N/A,N/A,*CC*,*CC*,*CC*,0,0,0,N/A,0,N/A,100,1,20,1.08,EB(%),0,7.2,https://doi.org/10.1021/acsami.5b09920
PPO,TMA,N/A,*C1=CC(CC(N)(N)N)=C(O*)C(C)=C1,*C1=CC(CN2N=NC(C[N+](C)(C)CCCCCCCCCCCCCC)=C2)=C(C(C)=C1)O*.[Br-],*C1=C(Br)C(C)=C(O*)C(C)=C1,20,40,40,N/A,N/A,*CC*,*CC*,*CC*,0,0,0,N/A,0,N/A,100,1,20,1.21,EB(%),0,8.2,https://doi.org/10.1021/acsami.5b09920
PPO,TMA,N/A,*C1=CC(CC(N)(N)N)=C(O*)C(C)=C1,*C1=CC(CN2N=NC(C[N+](C)(C)CCCCCCC)=C2)=C(C(C)=C1)O*.[Br-],*C1=C(Br)C(C)=C(O*)C(C)=C1,10,50,40,N/A,N/A,*CC*,*CC*,*CC*,0,0,0,N/A,0,N/A,30,0,20,1.45,EB(%),0,8.3,https://doi.org/10.1021/acsami.5b09920
PPO,TMA,N/A,*C1=CC(CC(N)(N)N)=C(O*)C(C)=C1,*C1=CC(CN2N=NC(C[N+](C)(C)CCCCCCCCCCCCCC)=C2)=C(C(C)=C1)O*.[Br-],*C1=C(Br)C(C)=C(O*)C(C)=C1,20,40,40,N/A,N/A,*CC*,*CC*,*CC*,0,0,0,N/A,0,N/A,30,0,20,1.21,EB(%),0,9,https://doi.org/10.1021/acsami.5b09920
PPO,TMA,N/A,*C1=CC(CC(N)(N)N)=C(O*)C(C)=C1,*C2=CC(CN1N=NC(C[N+](C)(C)C)=C1)=C(O*)C(C)=C2.[Br-],*C1=C(Br)C(C)=C(O*)C(C)=C1,30,30,40,N/A,N/A,*CC*,*CC*,*CC*,0,0,0,NaOH,1,N/A,100,1,30,0.55,OHCond(mS/cm),530,16.2,https://doi.org/10.1021/acsami.5b09920
PPO,TMA,N/A,*C1=CC(C[N+](C)(C)CCCCCCCCCC)=C(O*)C(C)=C1.[Br-],*C1=C(Br)C(C)=C(O*)C(C)=C1,*C1=CC(CBr)=C(O*)C(C)=C1,30,40,30,N/A,N/A,*CC*,*CC*,*CC*,0,0,0,N/A,0,N/A,100,1,30,1.27,OHCond(mS/cm),0,16.7,https://doi.org/10.1021/acsami.5b09920
PPO,TMA,N/A,*C1=CC(CC(N)(N)N)=C(O*)C(C)=C1,*C2=CC(CN1N=NC(C[N+](C)(C)C)=C1)=C(O*)C(C)=C2.[Br-],*C1=C(Br)C(C)=C(O*)C(C)=C1,30,30,40,N/A,N/A,*CC*,*CC*,*CC*,0,0,0,NaOH,1,N/A,100,1,30,0.55,OHCond(mS/cm),481,16.8,https://doi.org/10.1021/acsami.5b09920
PPO,TMA,N/A,*C1=CC(CC(N)(N)N)=C(O*)C(C)=C1,*C2=CC(CN1N=NC(C[N+](C)(C)C)=C1)=C(O*)C(C)=C2.[Br-],*C1=C(Br)C(C)=C(O*)C(C)=C1,30,30,40,N/A,N/A,*CC*,*CC*,*CC*,0,0,0,NaOH,1,N/A,100,1,30,0.59,OHCond(mS/cm),433,17.4,https://doi.org/10.1021/acsami.5b09920
PPO,TMA,N/A,*C1=CC(CC(N)(N)N)=C(O*)C(C)=C1,*C2=CC(CN1N=NC(C[N+](C)(C)C)=C1)=C(O*)C(C)=C2.[Br-],*C1=C(Br)C(C)=C(O*)C(C)=C1,30,30,40,N/A,N/A,*CC*,*CC*,*CC*,0,0,0,NaOH,1,N/A,100,1,30,0.6,OHCond(mS/cm),338,17.7,https://doi.org/10.1021/acsami.5b09920
PPO,TMA,N/A,*C1=CC(CC(N)(N)N)=C(O*)C(C)=C1,*C2=CC(CN1N=NC(C[N+](C)(C)C)=C1)=C(O*)C(C)=C2.[Br-],*C1=C(Br)C(C)=C(O*)C(C)=C1,30,30,40,N/A,N/A,*CC*,*CC*,*CC*,0,0,0,NaOH,1,N/A,100,1,30,0.64,OHCond(mS/cm),290,17.8,https://doi.org/10.1021/acsami.5b09920
PPO,TMA,N/A,*C1=CC(CC(N)(N)N)=C(O*)C(C)=C1,*C2=CC(CN1N=NC(C[N+](C)(C)C)=C1)=C(O*)C(C)=C2.[Br-],*C1=C(Br)C(C)=C(O*)C(C)=C1,30,30,40,N/A,N/A,*CC*,*CC*,*CC*,0,0,0,NaOH,1,N/A,100,1,30,0.68,OHCond(mS/cm),217,17.9,https://doi.org/10.1021/acsami.5b09920
PPO,TMA,N/A,*C1=CC(CC(N)(N)N)=C(O*)C(C)=C1,*C2=CC(CN1N=NC(C[N+](C)(C)C)=C1)=C(O*)C(C)=C2.[Br-],*C1=C(Br)C(C)=C(O*)C(C)=C1,30,30,40,N/A,N/A,*CC*,*CC*,*CC*,0,0,0,NaOH,1,N/A,100,1,30,0.65,OHCond(mS/cm),242,17.9,https://doi.org/10.1021/acsami.5b09920
PPO,TMA,N/A,*C1=CC(CC(N)(N)N)=C(O*)C(C)=C1,*C2=CC(CN1N=NC(C[N+](C)(C)C)=C1)=C(O*)C(C)=C2.[Br-],*C1=C(Br)C(C)=C(O*)C(C)=C1,30,30,40,N/A,N/A,*CC*,*CC*,*CC*,0,0,0,NaOH,1,N/A,100,1,30,0.6,OHCond(mS/cm),385,18,https://doi.org/10.1021/acsami.5b09920
PPO,TMA,N/A,*C1=CC(CC(N)(N)N)=C(O*)C(C)=C1,*C2=CC(CN1N=NC(C[N+](C)(C)C)=C1)=C(O*)C(C)=C2.[Br-],*C1=C(Br)C(C)=C(O*)C(C)=C1,30,30,40,N/A,N/A,*CC*,*CC*,*CC*,0,0,0,NaOH,1,N/A,100,1,30,0.7,OHCond(mS/cm),195,18,https://doi.org/10.1021/acsami.5b09920
PPO,TMA,N/A,*C1=CC(CC(N)(N)N)=C(O*)C(C)=C1,*C2=CC(CN1N=NC(C[N+](C)(C)C)=C1)=C(O*)C(C)=C2.[Br-],*C1=C(Br)C(C)=C(O*)C(C)=C1,30,30,40,N/A,N/A,*CC*,*CC*,*CC*,0,0,0,NaOH,1,N/A,100,1,30,0.72,OHCond(mS/cm),170,18.4,https://doi.org/10.1021/acsami.5b09920
PPO,TMA,N/A,*C1=CC(CC(N)(N)N)=C(O*)C(C)=C1,*C2=CC(CN1N=NC(C[N+](C)(C)C)=C1)=C(O*)C(C)=C2.[Br-],*C1=C(Br)C(C)=C(O*)C(C)=C1,30,30,40,N/A,N/A,*CC*,*CC*,*CC*,0,0,0,NaOH,1,N/A,100,1,30,0.76,OHCond(mS/cm),145,19,https://doi.org/10.1021/acsami.5b09920
PPO,TMA,N/A,*C1=CC(CC(N)(N)N)=C(O*)C(C)=C1,*C2=CC(CN1N=NC(C[N+](C)(C)C)=C1)=C(O*)C(C)=C2.[Br-],*C1=C(Br)C(C)=C(O*)C(C)=C1,30,30,40,N/A,N/A,*CC*,*CC*,*CC*,0,0,0,NaOH,1,N/A,100,1,30,0.81,OHCond(mS/cm),122,19.3,https://doi.org/10.1021/acsami.5b09920
PPO,TMA,N/A,*C1=CC(CC(N)(N)N)=C(O*)C(C)=C1,*C2=CC(CN1N=NC(C[N+](C)(C)C)=C1)=C(O*)C(C)=C2.[Br-],*C1=C(Br)C(C)=C(O*)C(C)=C1,30,30,40,N/A,N/A,*CC*,*CC*,*CC*,0,0,0,NaOH,1,N/A,100,1,30,0.9,OHCond(mS/cm),100,23.2,https://doi.org/10.1021/acsami.5b09920
PPO,TMA,N/A,*C1=CC(CC(N)(N)N)=C(O*)C(C)=C1,*C1=CC(CN2N=NC(C[N+](C)(C)CCCCCCC)=C2)=C(C(C)=C1)O*.[Br-],*C1=C(Br)C(C)=C(O*)C(C)=C1,20,40,40,N/A,N/A,*CC*,*CC*,*CC*,0,0,0,NaOH,1,N/A,100,1,30,0.6,OHCond(mS/cm),530,25.8,https://doi.org/10.1021/acsami.5b09920
PPO,TMA,N/A,*C1=CC(CC(N)(N)N)=C(O*)C(C)=C1,*C1=CC(CN2N=NC(C[N+](C)(C)CCCCCCCCCC)=C2)=C(C(C)=C1)O*.[Br-],*C1=C(Br)C(C)=C(O*)C(C)=C1,20,40,40,N/A,N/A,*CC*,*CC*,*CC*,0,0,0,NaOH,1,N/A,100,1,30,0.64,OHCond(mS/cm),530,25.9,https://doi.org/10.1021/acsami.5b09920
PPO,TMA,N/A,*C1=CC(CC(N)(N)N)=C(O*)C(C)=C1,*C2=CC(CN1N=NC(C[N+](C)(C)C)=C1)=C(O*)C(C)=C2.[Br-],*C1=C(Br)C(C)=C(O*)C(C)=C1,30,30,40,N/A,N/A,*CC*,*CC*,*CC*,0,0,0,NaOH,1,N/A,100,1,30,1,OHCond(mS/cm),73,26,https://doi.org/10.1021/acsami.5b09920
PPO,TMA,N/A,*C1=CC(CC(N)(N)N)=C(O*)C(C)=C1,*C1=CC(CN2N=NC(C[N+](C)(C)CCCCCCC)=C2)=C(C(C)=C1)O*.[Br-],*C1=C(Br)C(C)=C(O*)C(C)=C1,20,40,40,N/A,N/A,*CC*,*CC*,*CC*,0,0,0,NaOH,1,N/A,100,1,30,0.62,OHCond(mS/cm),481,26.5,https://doi.org/10.1021/acsami.5b09920
PPO,TMA,N/A,*C1=CC(CC(N)(N)N)=C(O*)C(C)=C1,*C1=CC(CN2N=NC(C[N+](C)(C)CCCCCCCCCC)=C2)=C(C(C)=C1)O*.[Br-],*C1=C(Br)C(C)=C(O*)C(C)=C1,20,40,40,N/A,N/A,*CC*,*CC*,*CC*,0,0,0,NaOH,1,N/A,100,1,30,0.65,OHCond(mS/cm),481,26.9,https://doi.org/10.1021/acsami.5b09920
PPO,TMA,N/A,*C1=CC(CC(N)(N)N)=C(O*)C(C)=C1,*C1=CC(CN2N=NC(C[N+](C)(C)CCCCCCC)=C2)=C(C(C)=C1)O*.[Br-],*C1=C(Br)C(C)=C(O*)C(C)=C1,20,40,40,N/A,N/A,*CC*,*CC*,*CC*,0,0,0,NaOH,1,N/A,100,1,30,0.64,OHCond(mS/cm),385,27.1,https://doi.org/10.1021/acsami.5b09920
PPO,TMA,N/A,*C1=CC(CC(N)(N)N)=C(O*)C(C)=C1,*C1=CC(CN2N=NC(C[N+](C)(C)CCCCCCC)=C2)=C(C(C)=C1)O*.[Br-],*C1=C(Br)C(C)=C(O*)C(C)=C1,20,40,40,N/A,N/A,*CC*,*CC*,*CC*,0,0,0,NaOH,1,N/A,100,1,30,0.63,OHCond(mS/cm),433,27.1,https://doi.org/10.1021/acsami.5b09920
PPO,TMA,N/A,*C1=CC(CC(N)(N)N)=C(O*)C(C)=C1,*C1=CC(CN2N=NC(C[N+](C)(C)CCCCCCCCCC)=C2)=C(C(C)=C1)O*.[Br-],*C1=C(Br)C(C)=C(O*)C(C)=C1,20,40,40,N/A,N/A,*CC*,*CC*,*CC*,0,0,0,NaOH,1,N/A,100,1,30,0.66,OHCond(mS/cm),433,27.5,https://doi.org/10.1021/acsami.5b09920
PPO,TMA,N/A,*C1=CC(CC(N)(N)N)=C(O*)C(C)=C1,*C1=CC(CN2N=NC(C[N+](C)(C)CCCCCCCCCC)=C2)=C(C(C)=C1)O*.[Br-],*C1=C(Br)C(C)=C(O*)C(C)=C1,20,40,40,N/A,N/A,*CC*,*CC*,*CC*,0,0,0,NaOH,1,N/A,100,1,30,0.67,OHCond(mS/cm),385,27.8,https://doi.org/10.1021/acsami.5b09920
PPO,TMA,N/A,*C1=CC(CC(N)(N)N)=C(O*)C(C)=C1,*C1=CC(CN2N=NC(C[N+](C)(C)CCCCCCC)=C2)=C(C(C)=C1)O*.[Br-],*C1=C(Br)C(C)=C(O*)C(C)=C1,20,40,40,N/A,N/A,*CC*,*CC*,*CC*,0,0,0,NaOH,1,N/A,100,1,30,0.65,OHCond(mS/cm),290,27.9,https://doi.org/10.1021/acsami.5b09920
PPO,TMA,N/A,*C1=CC(CC(N)(N)N)=C(O*)C(C)=C1,*C1=CC(CN2N=NC(C[N+](C)(C)CCCCCCC)=C2)=C(C(C)=C1)O*.[Br-],*C1=C(Br)C(C)=C(O*)C(C)=C1,20,40,40,N/A,N/A,*CC*,*CC*,*CC*,0,0,0,NaOH,1,N/A,100,1,30,0.65,OHCond(mS/cm),338,27.9,https://doi.org/10.1021/acsami.5b09920
PPO,TMA,N/A,*C1=CC(CC(N)(N)N)=C(O*)C(C)=C1,*C1=CC(CN2N=NC(C[N+](C)(C)CCCCCCC)=C2)=C(C(C)=C1)O*.[Br-],*C1=C(Br)C(C)=C(O*)C(C)=C1,20,40,40,N/A,N/A,*CC*,*CC*,*CC*,0,0,0,NaOH,1,N/A,100,1,30,0.67,OHCond(mS/cm),242,28.3,https://doi.org/10.1021/acsami.5b09920
PPO,TMA,N/A,*C1=CC(CC(N)(N)N)=C(O*)C(C)=C1,*C2=CC(CN1N=NC(C[N+](C)(C)C)=C1)=C(O*)C(C)=C2.[Br-],*C1=C(Br)C(C)=C(O*)C(C)=C1,30,30,40,N/A,N/A,*CC*,*CC*,*CC*,0,0,0,NaOH,1,N/A,100,1,30,1.03,OHCond(mS/cm),51,28.4,https://doi.org/10.1021/acsami.5b09920
PPO,TMA,N/A,*C1=CC(CC(N)(N)N)=C(O*)C(C)=C1,*C1=CC(CN2N=NC(C[N+](C)(C)CCCCCCC)=C2)=C(C(C)=C1)O*.[Br-],*C1=C(Br)C(C)=C(O*)C(C)=C1,20,40,40,N/A,N/A,*CC*,*CC*,*CC*,0,0,0,NaOH,1,N/A,100,1,30,0.67,OHCond(mS/cm),217,28.9,https://doi.org/10.1021/acsami.5b09920
PPO,TMA,N/A,*C1=CC(CC(N)(N)N)=C(O*)C(C)=C1,*C1=CC(CN2N=NC(C[N+](C)(C)CCCCCCCCCC)=C2)=C(C(C)=C1)O*.[Br-],*C1=C(Br)C(C)=C(O*)C(C)=C1,20,40,40,N/A,N/A,*CC*,*CC*,*CC*,0,0,0,NaOH,1,N/A,100,1,30,0.68,OHCond(mS/cm),338,28.9,https://doi.org/10.1021/acsami.5b09920
PPO,TMA,N/A,*C1=CC(CC(N)(N)N)=C(O*)C(C)=C1,*C1=CC(CN2N=NC(C[N+](C)(C)CCCCCCC)=C2)=C(C(C)=C1)O*.[Br-],*C1=C(Br)C(C)=C(O*)C(C)=C1,20,40,40,N/A,N/A,*CC*,*CC*,*CC*,0,0,0,NaOH,1,N/A,100,1,30,0.71,OHCond(mS/cm),195,29.2,https://doi.org/10.1021/acsami.5b09920
PPO,TMA,N/A,*C1=CC(CC(N)(N)N)=C(O*)C(C)=C1,*C1=CC(CN2N=NC(C[N+](C)(C)CCCCCCCCCC)=C2)=C(C(C)=C1)O*.[Br-],*C1=C(Br)C(C)=C(O*)C(C)=C1,30,30,40,N/A,N/A,*CC*,*CC*,*CC*,0,0,0,N/A,0,N/A,100,1,30,0.92,OHCond(mS/cm),0,29.2,https://doi.org/10.1021/acsami.5b09920
PPO,TMA,N/A,*C1=CC(CC(N)(N)N)=C(O*)C(C)=C1,*C1=CC(CN2N=NC(C[N+](C)(C)CCCCCCC)=C2)=C(C(C)=C1)O*.[Br-],*C1=C(Br)C(C)=C(O*)C(C)=C1,20,40,40,N/A,N/A,*CC*,*CC*,*CC*,0,0,0,NaOH,1,N/A,100,1,30,0.75,OHCond(mS/cm),170,29.3,https://doi.org/10.1021/acsami.5b09920
PPO,TMA,N/A,*C1=CC(CC(N)(N)N)=C(O*)C(C)=C1,*C1=CC(CN2N=NC(C[N+](C)(C)CCCCCCC)=C2)=C(C(C)=C1)O*.[Br-],*C1=C(Br)C(C)=C(O*)C(C)=C1,20,40,40,N/A,N/A,*CC*,*CC*,*CC*,0,0,0,NaOH,1,N/A,100,1,30,0.83,OHCond(mS/cm),145,30,https://doi.org/10.1021/acsami.5b09920
PPO,TMA,N/A,*C1=CC(CC(N)(N)N)=C(O*)C(C)=C1,*C1=CC(CN2N=NC(C[N+](C)(C)CCCCCCCCCC)=C2)=C(C(C)=C1)O*.[Br-],*C1=C(Br)C(C)=C(O*)C(C)=C1,20,40,40,N/A,N/A,*CC*,*CC*,*CC*,0,0,0,NaOH,1,N/A,100,1,30,0.68,OHCond(mS/cm),290,30.3,https://doi.org/10.1021/acsami.5b09920
PPO,TMA,N/A,*C1=CC(CC(N)(N)N)=C(O*)C(C)=C1,*C1=CC(CN2N=NC(C[N+](C)(C)CCCCCCCCCCCCCC)=C2)=C(C(C)=C1)O*.[Br-],*C1=C(Br)C(C)=C(O*)C(C)=C1,30,30,40,N/A,N/A,*CC*,*CC*,*CC*,0,0,0,N/A,0,N/A,100,1,30,0.88,OHCond(mS/cm),0,30.6,https://doi.org/10.1021/acsami.5b09920
PPO,TMA,N/A,*C1=CC(CC(N)(N)N)=C(O*)C(C)=C1,*C1=CC(CN2N=NC(C[N+](C)(C)CCCCCCC)=C2)=C(C(C)=C1)O*.[Br-],*C1=C(Br)C(C)=C(O*)C(C)=C1,20,40,40,N/A,N/A,*CC*,*CC*,*CC*,0,0,0,NaOH,1,N/A,100,1,30,0.88,OHCond(mS/cm),122,30.7,https://doi.org/10.1021/acsami.5b09920
PPO,TMA,N/A,*C1=CC(CC(N)(N)N)=C(O*)C(C)=C1,*C1=CC(CN2N=NC(C[N+](C)(C)CCCCCCCCCC)=C2)=C(C(C)=C1)O*.[Br-],*C1=C(Br)C(C)=C(O*)C(C)=C1,20,40,40,N/A,N/A,*CC*,*CC*,*CC*,0,0,0,NaOH,1,N/A,100,1,30,0.7,OHCond(mS/cm),242,31.6,https://doi.org/10.1021/acsami.5b09920
PPO,TMA,N/A,*C1=CC(CC(N)(N)N)=C(O*)C(C)=C1,*C2=CC(CN1N=NC(C[N+](C)(C)C)=C1)=C(O*)C(C)=C2.[Br-],*C1=C(Br)C(C)=C(O*)C(C)=C1,30,30,40,N/A,N/A,*CC*,*CC*,*CC*,0,0,0,NaOH,1,N/A,100,1,30,1.11,OHCond(mS/cm),25,31.6,https://doi.org/10.1021/acsami.5b09920
PPO,TMA,N/A,*C1=CC(CC(N)(N)N)=C(O*)C(C)=C1,*C1=CC(CN2N=NC(C[N+](C)(C)CCCCCCC)=C2)=C(C(C)=C1)O*.[Br-],*C1=C(Br)C(C)=C(O*)C(C)=C1,30,30,40,N/A,N/A,*CC*,*CC*,*CC*,0,0,0,N/A,0,N/A,100,1,30,0.92,OHCond(mS/cm),0,31.8,https://doi.org/10.1021/acsami.5b09920
PPO,TMA,N/A,*C1=CC(CC(N)(N)N)=C(O*)C(C)=C1,*C1=CC(CN2N=NC(C[N+](C)(C)CCCCCCCCCCCCCC)=C2)=C(C(C)=C1)O*.[Br-],*C1=C(Br)C(C)=C(O*)C(C)=C1,20,40,40,N/A,N/A,*CC*,*CC*,*CC*,0,0,0,NaOH,1,N/A,100,1,30,0.6,OHCond(mS/cm),481,32.1,https://doi.org/10.1021/acsami.5b09920
PPO,TMA,N/A,*C1=CC(CC(N)(N)N)=C(O*)C(C)=C1,*C1=CC(CN2N=NC(C[N+](C)(C)CCCCCCCCCCCCCC)=C2)=C(C(C)=C1)O*.[Br-],*C1=C(Br)C(C)=C(O*)C(C)=C1,20,40,40,N/A,N/A,*CC*,*CC*,*CC*,0,0,0,NaOH,1,N/A,100,1,30,0.6,OHCond(mS/cm),530,32.1,https://doi.org/10.1021/acsami.5b09920
PPO,TMA,N/A,*C1=CC(CC(N)(N)N)=C(O*)C(C)=C1,*C1=CC(CN2N=NC(C[N+](C)(C)CCCCCCCCCCCCCC)=C2)=C(C(C)=C1)O*.[Br-],*C1=C(Br)C(C)=C(O*)C(C)=C1,20,40,40,N/A,N/A,*CC*,*CC*,*CC*,0,0,0,NaOH,1,N/A,100,1,30,0.6,OHCond(mS/cm),433,32.5,https://doi.org/10.1021/acsami.5b09920
PPO,TMA,N/A,*C1=CC(CC(N)(N)N)=C(O*)C(C)=C1,*C1=CC(CN2N=NC(C[N+](C)(C)CCCCCCCCCCCCCC)=C2)=C(C(C)=C1)O*.[Br-],*C1=C(Br)C(C)=C(O*)C(C)=C1,20,40,40,N/A,N/A,*CC*,*CC*,*CC*,0,0,0,NaOH,1,N/A,100,1,30,0.6,OHCond(mS/cm),385,33,https://doi.org/10.1021/acsami.5b09920
PPO,TMA,N/A,*C1=CC(CC(N)(N)N)=C(O*)C(C)=C1,*C1=CC(CN2N=NC(C[N+](C)(C)CCCCCCCCCC)=C2)=C(C(C)=C1)O*.[Br-],*C1=C(Br)C(C)=C(O*)C(C)=C1,20,40,40,N/A,N/A,*CC*,*CC*,*CC*,0,0,0,NaOH,1,N/A,100,1,30,0.73,OHCond(mS/cm),217,33.1,https://doi.org/10.1021/acsami.5b09920
PPO,TMA,N/A,*C1=CC(CC(N)(N)N)=C(O*)C(C)=C1,*C1=CC(CN2N=NC(C[N+](C)(C)CCCCCCCCCC)=C2)=C(C(C)=C1)O*.[Br-],*C1=C(Br)C(C)=C(O*)C(C)=C1,20,40,40,N/A,N/A,*CC*,*CC*,*CC*,0,0,0,NaOH,1,N/A,100,1,30,0.75,OHCond(mS/cm),195,33.4,https://doi.org/10.1021/acsami.5b09920
PPO,TMA,N/A,*C1=CC(CC(N)(N)N)=C(O*)C(C)=C1,*C1=CC(CN2N=NC(C[N+](C)(C)CCCCCCCCCCCCCC)=C2)=C(C(C)=C1)O*.[Br-],*C1=C(Br)C(C)=C(O*)C(C)=C1,20,40,40,N/A,N/A,*CC*,*CC*,*CC*,0,0,0,NaOH,1,N/A,100,1,30,0.6,OHCond(mS/cm),338,33.8,https://doi.org/10.1021/acsami.5b09920
PPO,TMA,N/A,*C1=CC(CC(N)(N)N)=C(O*)C(C)=C1,*C1=CC(CN2N=NC(C[N+](C)(C)CCCCCCCCCC)=C2)=C(C(C)=C1)O*.[Br-],*C1=C(Br)C(C)=C(O*)C(C)=C1,20,40,40,N/A,N/A,*CC*,*CC*,*CC*,0,0,0,NaOH,1,N/A,100,1,30,0.8,OHCond(mS/cm),170,34.1,https://doi.org/10.1021/acsami.5b09920
PPO,TMA,N/A,*C1=CC(CC(N)(N)N)=C(O*)C(C)=C1,*C1=CC(CN2N=NC(C[N+](C)(C)CCCCCCCCCCCCCC)=C2)=C(C(C)=C1)O*.[Br-],*C1=C(Br)C(C)=C(O*)C(C)=C1,20,40,40,N/A,N/A,*CC*,*CC*,*CC*,0,0,0,NaOH,1,N/A,100,1,30,0.6,OHCond(mS/cm),290,34.2,https://doi.org/10.1021/acsami.5b09920
PPO,TMA,N/A,*C1=CC(CC(N)(N)N)=C(O*)C(C)=C1,*C2=CC(CN1N=NC(C[N+](C)(C)C)=C1)=C(O*)C(C)=C2.[Br-],*C1=C(Br)C(C)=C(O*)C(C)=C1,30,30,40,N/A,N/A,*CC*,*CC*,*CC*,0,0,0,N/A,0,N/A,100,1,30,1.12,OHCond(mS/cm),0,34.5,https://doi.org/10.1021/acsami.5b09920
PPO,TMA,N/A,*C1=CC(CC(N)(N)N)=C(O*)C(C)=C1,*C2=CC(CN1N=NC(C[N+](C)(C)C)=C1)=C(O*)C(C)=C2.[Br-],*C1=C(Br)C(C)=C(O*)C(C)=C1,30,30,40,N/A,N/A,*CC*,*CC*,*CC*,0,0,0,NaOH,1,N/A,100,1,30,1.22,OHCond(mS/cm),0,34.5,https://doi.org/10.1021/acsami.5b09920
PPO,TMA,N/A,*C1=CC(CC(N)(N)N)=C(O*)C(C)=C1,*C1=CC(CN2N=NC(C[N+](C)(C)CCCCCCC)=C2)=C(C(C)=C1)O*.[Br-],*C1=C(Br)C(C)=C(O*)C(C)=C1,20,40,40,N/A,N/A,*CC*,*CC*,*CC*,0,0,0,NaOH,1,N/A,100,1,30,0.93,OHCond(mS/cm),100,34.6,https://doi.org/10.1021/acsami.5b09920
PPO,TMA,N/A,*C1=CC(CC(N)(N)N)=C(O*)C(C)=C1,*C1=CC(CN2N=NC(C[N+](C)(C)CCCCCCCCCCCCCC)=C2)=C(C(C)=C1)O*.[Br-],*C1=C(Br)C(C)=C(O*)C(C)=C1,20,40,40,N/A,N/A,*CC*,*CC*,*CC*,0,0,0,NaOH,1,N/A,100,1,30,0.7,OHCond(mS/cm),242,34.7,https://doi.org/10.1021/acsami.5b09920
PPO,TMA,N/A,*C1=CC(CC(N)(N)N)=C(O*)C(C)=C1,*C1=CC(CN2N=NC(C[N+](C)(C)CCCCCCCCCCCCCC)=C2)=C(C(C)=C1)O*.[Br-],*C1=C(Br)C(C)=C(O*)C(C)=C1,20,40,40,N/A,N/A,*CC*,*CC*,*CC*,0,0,0,NaOH,1,N/A,100,1,30,0.7,OHCond(mS/cm),217,35,https://doi.org/10.1021/acsami.5b09920
PPO,TMA,N/A,*C1=CC(CC(N)(N)N)=C(O*)C(C)=C1,*C1=CC(CN2N=NC(C[N+](C)(C)CCCCCCCCCCCCCC)=C2)=C(C(C)=C1)O*.[Br-],*C1=C(Br)C(C)=C(O*)C(C)=C1,20,40,40,N/A,N/A,*CC*,*CC*,*CC*,0,0,0,NaOH,1,N/A,100,1,30,0.7,OHCond(mS/cm),195,35.1,https://doi.org/10.1021/acsami.5b09920
PPO,TMA,N/A,*C1=CC(CC(N)(N)N)=C(O*)C(C)=C1,*C1=CC(CN2N=NC(C[N+](C)(C)CCCCCCC)=C2)=C(C(C)=C1)O*.[Br-],*C1=C(Br)C(C)=C(O*)C(C)=C1,20,40,40,N/A,N/A,*CC*,*CC*,*CC*,0,0,0,NaOH,1,N/A,100,1,30,1.06,OHCond(mS/cm),73,36.1,https://doi.org/10.1021/acsami.5b09920
PPO,TMA,N/A,*C1=CC(CC(N)(N)N)=C(O*)C(C)=C1,*C1=CC(CN2N=NC(C[N+](C)(C)CCCCCCCCCC)=C2)=C(C(C)=C1)O*.[Br-],*C1=C(Br)C(C)=C(O*)C(C)=C1,20,40,40,N/A,N/A,*CC*,*CC*,*CC*,0,0,0,NaOH,1,N/A,100,1,30,0.86,OHCond(mS/cm),145,36.3,https://doi.org/10.1021/acsami.5b09920
PPO,TMA,N/A,*C1=CC(CC(N)(N)N)=C(O*)C(C)=C1,*C1=CC(CN2N=NC(C[N+](C)(C)CCCCCCCCCCCCCC)=C2)=C(C(C)=C1)O*.[Br-],*C1=C(Br)C(C)=C(O*)C(C)=C1,20,40,40,N/A,N/A,*CC*,*CC*,*CC*,0,0,0,NaOH,1,N/A,100,1,30,0.7,OHCond(mS/cm),170,36.7,https://doi.org/10.1021/acsami.5b09920
PPO,TMA,N/A,*C1=CC(CC(N)(N)N)=C(O*)C(C)=C1,*C1=CC(CN2N=NC(C[N+](C)(C)CCCCCCC)=C2)=C(C(C)=C1)O*.[Br-],*C1=C(Br)C(C)=C(O*)C(C)=C1,20,40,40,N/A,N/A,*CC*,*CC*,*CC*,0,0,0,NaOH,1,N/A,100,1,30,1.1,OHCond(mS/cm),51,37.1,https://doi.org/10.1021/acsami.5b09920
PPO,TMA,N/A,*C1=CC(CC(N)(N)N)=C(O*)C(C)=C1,*C1=CC(CN2N=NC(C[N+](C)(C)CCCCCCCCCCCCCC)=C2)=C(C(C)=C1)O*.[Br-],*C1=C(Br)C(C)=C(O*)C(C)=C1,20,40,40,N/A,N/A,*CC*,*CC*,*CC*,0,0,0,NaOH,1,N/A,100,1,30,0.8,OHCond(mS/cm),145,37.1,https://doi.org/10.1021/acsami.5b09920
PPO,TMA,N/A,*C1=CC(CC(N)(N)N)=C(O*)C(C)=C1,*C1=CC(CN2N=NC(C[N+](C)(C)CCCCCCCCCC)=C2)=C(C(C)=C1)O*.[Br-],*C1=C(Br)C(C)=C(O*)C(C)=C1,20,40,40,N/A,N/A,*CC*,*CC*,*CC*,0,0,0,NaOH,1,N/A,100,1,30,0.92,OHCond(mS/cm),122,37.4,https://doi.org/10.1021/acsami.5b09920
PPO,TMA,N/A,*C1=CC(CC(N)(N)N)=C(O*)C(C)=C1,*C1=CC(CN2N=NC(C[N+](C)(C)CCCCCCCCCCCCCC)=C2)=C(C(C)=C1)O*.[Br-],*C1=C(Br)C(C)=C(O*)C(C)=C1,20,40,40,N/A,N/A,*CC*,*CC*,*CC*,0,0,0,NaOH,1,N/A,100,1,30,0.8,OHCond(mS/cm),122,37.5,https://doi.org/10.1021/acsami.5b09920
PPO,TMA,N/A,*C1=CC(CC(N)(N)N)=C(O*)C(C)=C1,*C1=CC(CN2N=NC(C[N+](C)(C)CCCCCCC)=C2)=C(C(C)=C1)O*.[Br-],*C1=C(Br)C(C)=C(O*)C(C)=C1,20,40,40,N/A,N/A,*CC*,*CC*,*CC*,0,0,0,NaOH,1,N/A,100,1,30,1.15,OHCond(mS/cm),25,39.3,https://doi.org/10.1021/acsami.5b09920
PPO,TMA,N/A,*C1=CC(CC(N)(N)N)=C(O*)C(C)=C1,*C1=CC(CN2N=NC(C[N+](C)(C)CCCCCCCCCC)=C2)=C(C(C)=C1)O*.[Br-],*C1=C(Br)C(C)=C(O*)C(C)=C1,20,40,40,N/A,N/A,*CC*,*CC*,*CC*,0,0,0,NaOH,1,N/A,100,1,30,0.97,OHCond(mS/cm),100,39.6,https://doi.org/10.1021/acsami.5b09920
PPO,TMA,N/A,*C1=CC(CC(N)(N)N)=C(O*)C(C)=C1,*C1=CC(CN2N=NC(C[N+](C)(C)CCCCCCCCCC)=C2)=C(C(C)=C1)O*.[Br-],*C1=C(Br)C(C)=C(O*)C(C)=C1,20,40,40,N/A,N/A,*CC*,*CC*,*CC*,0,0,0,NaOH,1,N/A,100,1,30,1.1,OHCond(mS/cm),73,39.9,https://doi.org/10.1021/acsami.5b09920
PPO,TMA,N/A,*C1=CC(CC(N)(N)N)=C(O*)C(C)=C1,*C1=CC(CN2N=NC(C[N+](C)(C)CCCCCCCCCCCCCC)=C2)=C(C(C)=C1)O*.[Br-],*C1=C(Br)C(C)=C(O*)C(C)=C1,20,40,40,N/A,N/A,*CC*,*CC*,*CC*,0,0,0,NaOH,1,N/A,100,1,30,0.9,OHCond(mS/cm),100,40.1,https://doi.org/10.1021/acsami.5b09920
PPO,TMA,N/A,*C1=CC(CC(N)(N)N)=C(O*)C(C)=C1,*C1=CC(CN2N=NC(C[N+](C)(C)CCCCCCCCCC)=C2)=C(C(C)=C1)O*.[Br-],*C1=C(Br)C(C)=C(O*)C(C)=C1,20,40,40,N/A,N/A,*CC*,*CC*,*CC*,0,0,0,NaOH,1,N/A,100,1,30,1.1,OHCond(mS/cm),51,41.3,https://doi.org/10.1021/acsami.5b09920
PPO,TMA,N/A,*C1=CC(CC(N)(N)N)=C(O*)C(C)=C1,*C1=CC(CN2N=NC(C[N+](C)(C)CCCCCCCCCC)=C2)=C(C(C)=C1)O*.[Br-],*C1=C(Br)C(C)=C(O*)C(C)=C1,20,40,40,N/A,N/A,*CC*,*CC*,*CC*,0,0,0,NaOH,1,N/A,100,1,30,1.16,OHCond(mS/cm),25,42,https://doi.org/10.1021/acsami.5b09920
PPO,TMA,N/A,*C1=CC(CC(N)(N)N)=C(O*)C(C)=C1,*C1=CC(CN2N=NC(C[N+](C)(C)CCCCCCCCCC)=C2)=C(C(C)=C1)O*.[Br-],*C1=C(Br)C(C)=C(O*)C(C)=C1,20,40,40,N/A,N/A,*CC*,*CC*,*CC*,0,0,0,N/A,0,N/A,100,1,30,1.29,OHCond(mS/cm),0,42.1,https://doi.org/10.1021/acsami.5b09920
PPO,TMA,N/A,*C1=CC(CC(N)(N)N)=C(O*)C(C)=C1,*C1=CC(CN2N=NC(C[N+](C)(C)CCCCCCCCCC)=C2)=C(C(C)=C1)O*.[Br-],*C1=C(Br)C(C)=C(O*)C(C)=C1,20,40,40,N/A,N/A,*CC*,*CC*,*CC*,0,0,0,NaOH,1,N/A,100,1,30,1.23,OHCond(mS/cm),0,42.1,https://doi.org/10.1021/acsami.5b09920
PPO,TMA,N/A,*C1=CC(CC(N)(N)N)=C(O*)C(C)=C1,*C1=CC(CN2N=NC(C[N+](C)(C)CCCCCCC)=C2)=C(C(C)=C1)O*.[Br-],*C1=C(Br)C(C)=C(O*)C(C)=C1,20,40,40,N/A,N/A,*CC*,*CC*,*CC*,0,0,0,N/A,0,N/A,100,1,30,1.24,OHCond(mS/cm),0,42.8,https://doi.org/10.1021/acsami.5b09920
