Repository: williamschertzer/computational_artifact

# Computational Artifact: William Schertzer CSE-MSE PhD Qualifying Exam

This repository contains the computational artifact submitted by **William Schertzer** for the PhD CSE-MSE Qualifying Examination. It includes the full workflow for processing, analyzing, and modeling anion exchange membrane (AEM) data extracted from the literature, with the aim of accelerating materials discovery using machine learning.

## Repository Structure

### `raw_data/`
Contains the original AEM datasets, directly extracted and curated from peer-reviewed literature.

File: raw_data/aem_aging_3_18_25.csv (part 18 of 30)
Backbone,Cation,Sample,smiles1,smiles2,smiles3,c1,c2,c3,additive_name_1,additive_name_2,additive_smiles1,additive_smiles2,additive_smiles3,additivec1,additivec2,additivec3,solvent,solvent_conc(M),stab_temp,RH(%),lw,Temp(C),EXP_IEC,prop,time(h),value,DOI
PPO,TMA,N/A,*C1=CC(CC(N)(N)N)=C(O*)C(C)=C1,*C1=CC(CN2N=NC(C[N+](C)(C)CCCCCCC)=C2)=C(C(C)=C1)O*.[Br-],*C1=C(Br)C(C)=C(O*)C(C)=C1,20,40,40,N/A,N/A,*CC*,*CC*,*CC*,0,0,0,NaOH,1,N/A,100,1,30,1.25,OHCond(mS/cm),0,43.1,https://doi.org/10.1021/acsami.5b09920
PPO,TMA,N/A,*C1=CC(CC(N)(N)N)=C(O*)C(C)=C1,*C1=CC(CN2N=NC(C[N+](C)(C)CCCCCCCCCCCCCC)=C2)=C(C(C)=C1)O*.[Br-],*C1=C(Br)C(C)=C(O*)C(C)=C1,20,40,40,N/A,N/A,*CC*,*CC*,*CC*,0,0,0,NaOH,1,N/A,100,1,30,1.1,OHCond(mS/cm),73,43.3,https://doi.org/10.1021/acsami.5b09920
PPO,TMA,N/A,*C1=CC(CC(N)(N)N)=C(O*)C(C)=C1,*C1=CC(CN2N=NC(C[N+](C)(C)CCCCCCCCCC)=C2)=C(C(C)=C1)O*.[Br-],*C1=C(Br)C(C)=C(O*)C(C)=C1,10,50,40,N/A,N/A,*CC*,*CC*,*CC*,0,0,0,N/A,0,N/A,100,1,30,1.43,OHCond(mS/cm),0,45.7,https://doi.org/10.1021/acsami.5b09920
PPO,TMA,N/A,*C1=CC(CC(N)(N)N)=C(O*)C(C)=C1,*C1=CC(CN2N=NC(C[N+](C)(C)CCCCCCCCCCCCCC)=C2)=C(C(C)=C1)O*.[Br-],*C1=C(Br)C(C)=C(O*)C(C)=C1,20,40,40,N/A,N/A,*CC*,*CC*,*CC*,0,0,0,NaOH,1,N/A,100,1,30,1.1,OHCond(mS/cm),51,46.2,https://doi.org/10.1021/acsami.5b09920
PPO,TMA,N/A,*C1=CC(CC(N)(N)N)=C(O*)C(C)=C1,*C1=CC(CN2N=NC(C[N+](C)(C)CCCCCCCCCCCCCC)=C2)=C(C(C)=C1)O*.[Br-],*C1=C(Br)C(C)=C(O*)C(C)=C1,20,40,40,N/A,N/A,*CC*,*CC*,*CC*,0,0,0,NaOH,1,N/A,100,1,30,1.1,OHCond(mS/cm),25,48.2,https://doi.org/10.1021/acsami.5b09920
PPO,TMA,N/A,*C1=CC(CC(N)(N)N)=C(O*)C(C)=C1,*C1=CC(CN2N=NC(C[N+](C)(C)CCCCCCCCCCCCCC)=C2)=C(C(C)=C1)O*.[Br-],*C1=C(Br)C(C)=C(O*)C(C)=C1,20,40,40,N/A,N/A,*CC*,*CC*,*CC*,0,0,0,N/A,0,N/A,100,1,30,1.25,OHCond(mS/cm),0,52.8,https://doi.org/10.1021/acsami.5b09920
PPO,TMA,N/A,*C1=CC(CC(N)(N)N)=C(O*)C(C)=C1,*C1=CC(CN2N=NC(C[N+](C)(C)CCCCCCCCCCCCCC)=C2)=C(C(C)=C1)O*.[Br-],*C1=C(Br)C(C)=C(O*)C(C)=C1,20,40,40,N/A,N/A,*CC*,*CC*,*CC*,0,0,0,NaOH,1,N/A,100,1,30,1.2,OHCond(mS/cm),0,52.8,https://doi.org/10.1021/acsami.5b09920
PPO,TMA,N/A,*C1=CC(CC(N)(N)N)=C(O*)C(C)=C1,*C1=CC(CN2N=NC(C[N+](C)(C)CCCCCCCCCCCCCC)=C2)=C(C(C)=C1)O*.[Br-],*C1=C(Br)C(C)=C(O*)C(C)=C1,10,50,40,N/A,N/A,*CC*,*CC*,*CC*,0,0,0,N/A,0,N/A,100,1,30,1.36,OHCond(mS/cm),0,56,https://doi.org/10.1021/acsami.5b09920
PPO,TMA,N/A,*C1=CC(CC(N)(N)N)=C(O*)C(C)=C1,*C1=CC(CN2N=NC(C[N+](C)(C)CCCCCCCCCCCCCC)=C2)=C(C(C)=C1)O*.[Br-],*C1=C(Br)C(C)=C(O*)C(C)=C1,10,50,40,N/A,N/A,*CC*,*CC*,*CC*,0,0,0,NaOH,1,N/A,100,1,30,,OHCond(mS/cm),0,56,https://doi.org/10.1021/acsami.5b09920
PPO,TMA,N/A,*C1=CC(CC(N)(N)N)=C(O*)C(C)=C1,*C1=CC(CN2N=NC(C[N+](C)(C)CCCCCCC)=C2)=C(C(C)=C1)O*.[Br-],*C1=C(Br)C(C)=C(O*)C(C)=C1,10,50,40,N/A,N/A,*CC*,*CC*,*CC*,0,0,0,N/A,0,N/A,100,1,30,1.37,OHCond(mS/cm),0,64,https://doi.org/10.1021/acsami.5b09920
PPO,TMA,N/A,*C1=CC(CC(N)(N)N)=C(O*)C(C)=C1,*C2=CC(CN1N=NC(C[N+](C)(C)C)=C1)=C(O*)C(C)=C2.[Br-],*C1=C(Br)C(C)=C(O*)C(C)=C1,10,50,40,N/A,N/A,*CC*,*CC*,*CC*,0,0,0,N/A,0,N/A,100,1,30,,OHCond(mS/cm),0,64,https://doi.org/10.1021/acsami.5b09920
PPO,TMA,N/A,*C1=CC(CC(N)(N)N)=C(O*)C(C)=C1,*C1=CC(CN2N=NC(C[N+](C)(C)CCCCCCC)=C2)=C(C(C)=C1)O*.[Br-],*C1=C(Br)C(C)=C(O*)C(C)=C1,30,30,40,N/A,N/A,*CC*,*CC*,*CC*,0,0,0,N/A,0,N/A,100,1,30,0.92,Swelling(%),0,2,https://doi.org/10.1021/acsami.5b09920
PPO,TMA,N/A,*C1=CC(CC(N)(N)N)=C(O*)C(C)=C1,*C1=CC(CN2N=NC(C[N+](C)(C)CCCCCCC)=C2)=C(C(C)=C1)O*.[Br-],*C1=C(Br)C(C)=C(O*)C(C)=C1,30,30,40,N/A,N/A,*CC*,*CC*,*CC*,0,0,0,N/A,0,N/A,100,1,30,,Swelling(%),0,2,https://doi.org/10.1021/acsami.5b09920
PPO,TMA,N/A,*C1=CC(CC(N)(N)N)=C(O*)C(C)=C1,*C1=CC(CN2N=NC(C[N+](C)(C)CCCCCCCCCC)=C2)=C(C(C)=C1)O*.[Br-],*C1=C(Br)C(C)=C(O*)C(C)=C1,30,30,40,N/A,N/A,*CC*,*CC*,*CC*,0,0,0,N/A,0,N/A,100,1,30,,Swelling(%),0,2,https://doi.org/10.1021/acsami.5b09920
PPO,TMA,N/A,*C1=CC(CC(N)(N)N)=C(O*)C(C)=C1,*C1=CC(CN2N=NC(C[N+](C)(C)CCCCCCC)=C2)=C(C(C)=C1)O*.[Br-],*C1=C(Br)C(C)=C(O*)C(C)=C1,20,40,40,N/A,N/A,*CC*,*CC*,*CC*,0,0,0,N/A,0,N/A,100,1,30,,Swelling(%),0,2.1,https://doi.org/10.1021/acsami.5b09920
PPO,TMA,N/A,*C1=CC(CC(N)(N)N)=C(O*)C(C)=C1,*C1=CC(CN2N=NC(C[N+](C)(C)CCCCCCCCCCCCCC)=C2)=C(C(C)=C1)O*.[Br-],*C1=C(Br)C(C)=C(O*)C(C)=C1,20,40,40,N/A,N/A,*CC*,*CC*,*CC*,0,0,0,N/A,0,N/A,100,1,30,,Swelling(%),0,2.2,https://doi.org/10.1021/acsami.5b09920
PPO,TMA,N/A,*C1=CC(CC(N)(N)N)=C(O*)C(C)=C1,*C1=CC(CN2N=NC(C[N+](C)(C)CCCCCCCCCCCCCC)=C2)=C(C(C)=C1)O*.[Br-],*C1=C(Br)C(C)=C(O*)C(C)=C1,30,30,40,N/A,N/A,*CC*,*CC*,*CC*,0,0,0,N/A,0,N/A,100,1,30,,Swelling(%),0,2.2,https://doi.org/10.1021/acsami.5b09920
PPO,TMA,N/A,*C1=CC(CC(N)(N)N)=C(O*)C(C)=C1,*C1=CC(CN2N=NC(C[N+](C)(C)CCCCCCCCCCCCCC)=C2)=C(C(C)=C1)O*.[Br-],*C1=C(Br)C(C)=C(O*)C(C)=C1,10,50,40,N/A,N/A,*CC*,*CC*,*CC*,0,0,0,N/A,0,N/A,100,1,30,,Swelling(%),0,2.4,https://doi.org/10.1021/acsami.5b09920
PPO,TMA,N/A,*C1=CC(C[N+](C)(C)CCCCCCCCCC)=C(O*)C(C)=C1.[Br-],*C1=C(Br)C(C)=C(O*)C(C)=C1,*C1=CC(CBr)=C(O*)C(C)=C1,30,40,30,N/A,N/A,*CC*,*CC*,*CC*,0,0,0,N/A,0,N/A,100,1,30,,Swelling(%),0,3,https://doi.org/10.1021/acsami.5b09920
PPO,TMA,N/A,*C1=CC(CC(N)(N)N)=C(O*)C(C)=C1,*C1=CC(CN2N=NC(C[N+](C)(C)CCCCCCCCCC)=C2)=C(C(C)=C1)O*.[Br-],*C1=C(Br)C(C)=C(O*)C(C)=C1,20,40,40,N/A,N/A,*CC*,*CC*,*CC*,0,0,0,N/A,0,N/A,100,1,30,,Swelling(%),0,3.1,https://doi.org/10.1021/acsami.5b09920
PPO,TMA,N/A,*C1=CC(CC(N)(N)N)=C(O*)C(C)=C1,*C1=CC(CN2N=NC(C[N+](C)(C)CCCCCCC)=C2)=C(C(C)=C1)O*.[Br-],*C1=C(Br)C(C)=C(O*)C(C)=C1,10,50,40,N/A,N/A,*CC*,*CC*,*CC*,0,0,0,N/A,0,N/A,100,1,30,,Swelling(%),0,3.2,https://doi.org/10.1021/acsami.5b09920
PPO,TMA,N/A,*C1=CC(CC(N)(N)N)=C(O*)C(C)=C1,*C1=CC(CN2N=NC(C[N+](C)(C)CCCCCCCCCC)=C2)=C(C(C)=C1)O*.[Br-],*C1=C(Br)C(C)=C(O*)C(C)=C1,10,50,40,N/A,N/A,*CC*,*CC*,*CC*,0,0,0,N/A,0,N/A,100,1,30,,Swelling(%),0,3.4,https://doi.org/10.1021/acsami.5b09920
PPO,TMA,N/A,*C1=CC(CC(N)(N)N)=C(O*)C(C)=C1,*C2=CC(CN1N=NC(C[N+](C)(C)C)=C1)=C(O*)C(C)=C2.[Br-],*C1=C(Br)C(C)=C(O*)C(C)=C1,30,30,40,N/A,N/A,*CC*,*CC*,*CC*,0,0,0,N/A,0,N/A,100,1,30,,Swelling(%),0,4.3,https://doi.org/10.1021/acsami.5b09920
PPO,TMA,N/A,*C1=CC(CC(N)(N)N)=C(O*)C(C)=C1,*C1=CC(CN2N=NC(C[N+](C)(C)CCCCCCCCCC)=C2)=C(C(C)=C1)O*.[Br-],*C1=C(Br)C(C)=C(O*)C(C)=C1,10,50,40,N/A,N/A,*CC*,*CC*,*CC*,0,0,0,N/A,0,N/A,100,1,20,1.44,TS(MPa),0,12.4,https://doi.org/10.1021/acsami.5b09920
PPO,TMA,N/A,*C1=CC(CC(N)(N)N)=C(O*)C(C)=C1,*C1=CC(CN2N=NC(C[N+](C)(C)CCCCCCC)=C2)=C(C(C)=C1)O*.[Br-],*C1=C(Br)C(C)=C(O*)C(C)=C1,10,50,40,N/A,N/A,*CC*,*CC*,*CC*,0,0,0,N/A,0,N/A,100,1,20,1.45,TS(MPa),0,13.6,https://doi.org/10.1021/acsami.5b09920
PPO,TMA,N/A,*C1=CC(CC(N)(N)N)=C(O*)C(C)=C1,*C1=CC(CN2N=NC(C[N+](C)(C)CCCCCCCCCCCCCC)=C2)=C(C(C)=C1)O*.[Br-],*C1=C(Br)C(C)=C(O*)C(C)=C1,10,50,40,N/A,N/A,*CC*,*CC*,*CC*,0,0,0,N/A,0,N/A,100,1,20,1.36,TS(MPa),0,15.2,https://doi.org/10.1021/acsami.5b09920
PPO,TMA,N/A,*C1=CC(CC(N)(N)N)=C(O*)C(C)=C1,*C1=CC(CN2N=NC(C[N+](C)(C)CCCCCCCCCC)=C2)=C(C(C)=C1)O*.[Br-],*C1=C(Br)C(C)=C(O*)C(C)=C1,10,50,40,N/A,N/A,*CC*,*CC*,*CC*,0,0,0,N/A,0,N/A,30,0,20,1.44,TS(MPa),0,20.7,https://doi.org/10.1021/acsami.5b09920
PPO,TMA,N/A,*C1=CC(CC(N)(N)N)=C(O*)C(C)=C1,*C1=CC(CN2N=NC(C[N+](C)(C)CCCCCCCCCCCCCC)=C2)=C(C(C)=C1)O*.[Br-],*C1=C(Br)C(C)=C(O*)C(C)=C1,10,50,40,N/A,N/A,*CC*,*CC*,*CC*,0,0,0,N/A,0,N/A,30,0,20,1.36,TS(MPa),0,21.2,https://doi.org/10.1021/acsami.5b09920
PPO,TMA,N/A,*C1=CC(CC(N)(N)N)=C(O*)C(C)=C1,*C1=CC(CN2N=NC(C[N+](C)(C)CCCCCCCCCCCCCC)=C2)=C(C(C)=C1)O*.[Br-],*C1=C(Br)C(C)=C(O*)C(C)=C1,20,40,40,N/A,N/A,*CC*,*CC*,*CC*,0,0,0,N/A,0,N/A,100,1,20,1.21,TS(MPa),0,23.1,https://doi.org/10.1021/acsami.5b09920
PPO,TMA,N/A,*C1=CC(CC(N)(N)N)=C(O*)C(C)=C1,*C1=CC(CN2N=NC(C[N+](C)(C)CCCCCCCCCCCCCC)=C2)=C(C(C)=C1)O*.[Br-],*C1=C(Br)C(C)=C(O*)C(C)=C1,30,30,40,N/A,N/A,*CC*,*CC*,*CC*,0,0,0,N/A,0,N/A,100,1,20,1.04,TS(MPa),0,25.5,https://doi.org/10.1021/acsami.5b09920
PPO,TMA,N/A,*C1=CC(CC(N)(N)N)=C(O*)C(C)=C1,*C1=CC(CN2N=NC(C[N+](C)(C)CCCCCCCCCCCCCC)=C2)=C(C(C)=C1)O*.[Br-],*C1=C(Br)C(C)=C(O*)C(C)=C1,20,40,40,N/A,N/A,*CC*,*CC*,*CC*,0,0,0,N/A,0,N/A,30,0,20,1.21,TS(MPa),0,26.7,https://doi.org/10.1021/acsami.5b09920
PPO,TMA,N/A,*C1=CC(CC(N)(N)N)=C(O*)C(C)=C1,*C1=CC(CN2N=NC(C[N+](C)(C)CCCCCCC)=C2)=C(C(C)=C1)O*.[Br-],*C1=C(Br)C(C)=C(O*)C(C)=C1,20,40,40,N/A,N/A,*CC*,*CC*,*CC*,0,0,0,N/A,0,N/A,100,1,20,1.25,TS(MPa),0,28.1,https://doi.org/10.1021/acsami.5b09920
PPO,TMA,N/A,*C1=CC(CC(N)(N)N)=C(O*)C(C)=C1,*C2=CC(CN1N=NC(C[N+](C)(C)C)=C1)=C(O*)C(C)=C2.[Br-],*C1=C(Br)C(C)=C(O*)C(C)=C1,30,30,40,N/A,N/A,*CC*,*CC*,*CC*,0,0,0,N/A,0,N/A,100,1,20,1.22,TS(MPa),0,28.4,https://doi.org/10.1021/acsami.5b09920
PPO,TMA,N/A,*C1=CC(C[N+](C)(C)CCCCCCCCCC)=C(O*)C(C)=C1.[Br-],*C1=C(Br)C(C)=C(O*)C(C)=C1,*C1=CC(CBr)=C(O*)C(C)=C1,30,40,30,N/A,N/A,*CC*,*CC*,*CC*,0,0,0,N/A,0,N/A,100,1,20,1.27,TS(MPa),0,29.9,https://doi.org/10.1021/acsami.5b09920
PPO,TMA,N/A,*C1=CC(CC(N)(N)N)=C(O*)C(C)=C1,*C1=CC(CN2N=NC(C[N+](C)(C)CCCCCCC)=C2)=C(C(C)=C1)O*.[Br-],*C1=C(Br)C(C)=C(O*)C(C)=C1,30,30,40,N/A,N/A,*CC*,*CC*,*CC*,0,0,0,N/A,0,N/A,100,1,20,1.08,TS(MPa),0,30.5,https://doi.org/10.1021/acsami.5b09920
PPO,TMA,N/A,*C1=CC(CC(N)(N)N)=C(O*)C(C)=C1,*C1=CC(CN2N=NC(C[N+](C)(C)CCCCCCCCCC)=C2)=C(C(C)=C1)O*.[Br-],*C1=C(Br)C(C)=C(O*)C(C)=C1,20,40,40,N/A,N/A,*CC*,*CC*,*CC*,0,0,0,N/A,0,N/A,100,1,20,1.24,TS(MPa),0,32.2,https://doi.org/10.1021/acsami.5b09920
PPO,TMA,N/A,*C1=CC(CC(N)(N)N)=C(O*)C(C)=C1,*C1=CC(CN2N=NC(C[N+](C)(C)CCCCCCCCCC)=C2)=C(C(C)=C1)O*.[Br-],*C1=C(Br)C(C)=C(O*)C(C)=C1,30,30,40,N/A,N/A,*CC*,*CC*,*CC*,0,0,0,N/A,0,N/A,100,1,20,1.09,TS(MPa),0,32.9,https://doi.org/10.1021/acsami.5b09920
PPO,TMA,N/A,*C1=CC(CC(N)(N)N)=C(O*)C(C)=C1,*C1=CC(CN2N=NC(C[N+](C)(C)CCCCCCCCCCCCCC)=C2)=C(C(C)=C1)O*.[Br-],*C1=C(Br)C(C)=C(O*)C(C)=C1,30,30,40,N/A,N/A,*CC*,*CC*,*CC*,0,0,0,N/A,0,N/A,30,0,20,1.04,TS(MPa),0,34.8,https://doi.org/10.1021/acsami.5b09920
PPO,TMA,N/A,*C1=CC(CC(N)(N)N)=C(O*)C(C)=C1,*C2=CC(CN1N=NC(C[N+](C)(C)C)=C1)=C(O*)C(C)=C2.[Br-],*C1=C(Br)C(C)=C(O*)C(C)=C1,30,40,30,N/A,N/A,*CC*,*CC*,*CC*,0,0,0,N/A,0,N/A,30,0,20,1.27,TS(MPa),0,34.8,https://doi.org/10.1021/acsami.5b09920
PPO,TMA,N/A,*C1=CC(CC(N)(N)N)=C(O*)C(C)=C1,*C2=CC(CN1N=NC(C[N+](C)(C)C)=C1)=C(O*)C(C)=C2.[Br-],*C1=C(Br)C(C)=C(O*)C(C)=C1,20,40,40,N/A,N/A,*CC*,*CC*,*CC*,0,0,0,N/A,0,N/A,30,0,20,1.24,TS(MPa),0,35.5,https://doi.org/10.1021/acsami.5b09920
PPO,TMA,N/A,*C1=CC(CC(N)(N)N)=C(O*)C(C)=C1,*C1=CC(CN2N=NC(C[N+](C)(C)CCCCCCC)=C2)=C(C(C)=C1)O*.[Br-],*C1=C(Br)C(C)=C(O*)C(C)=C1,20,40,40,N/A,N/A,*CC*,*CC*,*CC*,0,0,0,N/A,0,N/A,30,0,20,1.25,TS(MPa),0,36.4,https://doi.org/10.1021/acsami.5b09920
PPO,TMA,N/A,*C1=CC(CC(N)(N)N)=C(O*)C(C)=C1,*C1=CC(CN2N=NC(C[N+](C)(C)CCCCCCC)=C2)=C(C(C)=C1)O*.[Br-],*C1=C(Br)C(C)=C(O*)C(C)=C1,10,50,40,N/A,N/A,*CC*,*CC*,*CC*,0,0,0,N/A,0,N/A,30,0,20,1.45,TS(MPa),0,36.5,https://doi.org/10.1021/acsami.5b09920
PPO,TMA,N/A,*C1=CC(CC(N)(N)N)=C(O*)C(C)=C1,*C2=CC(CN1N=NC(C[N+](C)(C)C)=C1)=C(O*)C(C)=C2.[Br-],*C1=C(Br)C(C)=C(O*)C(C)=C1,30,30,40,N/A,N/A,*CC*,*CC*,*CC*,0,0,0,N/A,0,N/A,30,0,20,1.22,TS(MPa),0,36.6,https://doi.org/10.1021/acsami.5b09920
PPO,TMA,N/A,*C1=CC(CC(N)(N)N)=C(O*)C(C)=C1,*C1=CC(CN2N=NC(C[N+](C)(C)CCCCCCCCCC)=C2)=C(C(C)=C1)O*.[Br-],*C1=C(Br)C(C)=C(O*)C(C)=C1,30,30,40,N/A,N/A,*CC*,*CC*,*CC*,0,0,0,N/A,0,N/A,30,0,20,1.09,TS(MPa),0,39.1,https://doi.org/10.1021/acsami.5b09920
PPO,TMA,N/A,*C1=CC(CC(N)(N)N)=C(O*)C(C)=C1,*C1=CC(CN2N=NC(C[N+](C)(C)CCCCCCC)=C2)=C(C(C)=C1)O*.[Br-],*C1=C(Br)C(C)=C(O*)C(C)=C1,30,30,40,N/A,N/A,*CC*,*CC*,*CC*,0,0,0,N/A,0,N/A,30,0,20,1.08,TS(MPa),0,44,https://doi.org/10.1021/acsami.5b09920
PPO,TMA,N/A,*C1=CC(CC(N)(N)N)=C(O*)C(C)=C1,*C1=CC(CN2N=NC(C[N+](C)(C)CCCCCCCCCCCCCC)=C2)=C(C(C)=C1)O*.[Br-],*C1=C(Br)C(C)=C(O*)C(C)=C1,30,30,40,N/A,N/A,*CC*,*CC*,*CC*,0,0,0,N/A,0,N/A,100,1,30,,WU(wt%),0,5.7,https://doi.org/10.1021/acsami.5b09920
PPO,TMA,N/A,*C1=CC(C[N+](C)(C)CCCCCCCCCC)=C(O*)C(C)=C1.[Br-],*C1=C(Br)C(C)=C(O*)C(C)=C1,*C1=CC(CBr)=C(O*)C(C)=C1,30,40,30,N/A,N/A,*CC*,*CC*,*CC*,0,0,0,N/A,0,N/A,100,1,30,,WU(wt%),0,6.4,https://doi.org/10.1021/acsami.5b09920
PPO,TMA,N/A,*C1=CC(CC(N)(N)N)=C(O*)C(C)=C1,*C1=CC(CN2N=NC(C[N+](C)(C)CCCCCCCCCC)=C2)=C(C(C)=C1)O*.[Br-],*C1=C(Br)C(C)=C(O*)C(C)=C1,30,30,40,N/A,N/A,*CC*,*CC*,*CC*,0,0,0,N/A,0,N/A,100,1,30,,WU(wt%),0,7.1,https://doi.org/10.1021/acsami.5b09920
PPO,TMA,N/A,*C1=CC(CC(N)(N)N)=C(O*)C(C)=C1,*C1=CC(CN2N=NC(C[N+](C)(C)CCCCCCC)=C2)=C(C(C)=C1)O*.[Br-],*C1=C(Br)C(C)=C(O*)C(C)=C1,30,30,40,N/A,N/A,*CC*,*CC*,*CC*,0,0,0,N/A,0,N/A,100,1,30,,WU(wt%),0,8.4,https://doi.org/10.1021/acsami.5b09920
PPO,TMA,N/A,*C1=CC(CC(N)(N)N)=C(O*)C(C)=C1,*C1=CC(CN2N=NC(C[N+](C)(C)CCCCCCCCCCCCCC)=C2)=C(C(C)=C1)O*.[Br-],*C1=C(Br)C(C)=C(O*)C(C)=C1,20,40,40,N/A,N/A,*CC*,*CC*,*CC*,0,0,0,N/A,0,N/A,100,1,30,,WU(wt%),0,8.6,https://doi.org/10.1021/acsami.5b09920
PPO,TMA,N/A,*C1=CC(CC(N)(N)N)=C(O*)C(C)=C1,*C1=CC(CN2N=NC(C[N+](C)(C)CCCCCCCCCCCCCC)=C2)=C(C(C)=C1)O*.[Br-],*C1=C(Br)C(C)=C(O*)C(C)=C1,10,50,40,N/A,N/A,*CC*,*CC*,*CC*,0,0,0,N/A,0,N/A,100,1,30,,WU(wt%),0,9.1,https://doi.org/10.1021/acsami.5b09920
PPO,TMA,N/A,*C1=CC(CC(N)(N)N)=C(O*)C(C)=C1,*C1=CC(CN2N=NC(C[N+](C)(C)CCCCCCCCCC)=C2)=C(C(C)=C1)O*.[Br-],*C1=C(Br)C(C)=C(O*)C(C)=C1,20,40,40,N/A,N/A,*CC*,*CC*,*CC*,0,0,0,N/A,0,N/A,100,1,30,,WU(wt%),0,9.8,https://doi.org/10.1021/acsami.5b09920
PPO,TMA,N/A,*C1=CC(CC(N)(N)N)=C(O*)C(C)=C1,*C1=CC(CN2N=NC(C[N+](C)(C)CCCCCCC)=C2)=C(C(C)=C1)O*.[Br-],*C1=C(Br)C(C)=C(O*)C(C)=C1,20,40,40,N/A,N/A,*CC*,*CC*,*CC*,0,0,0,N/A,0,N/A,100,1,30,,WU(wt%),0,11.6,https://doi.org/10.1021/acsami.5b09920
PPO,TMA,N/A,*C1=CC(CC(N)(N)N)=C(O*)C(C)=C1,*C1=CC(CN2N=NC(C[N+](C)(C)CCCCCCCCCC)=C2)=C(C(C)=C1)O*.[Br-],*C1=C(Br)C(C)=C(O*)C(C)=C1,10,50,40,N/A,N/A,*CC*,*CC*,*CC*,0,0,0,N/A,0,N/A,100,1,30,,WU(wt%),0,14.2,https://doi.org/10.1021/acsami.5b09920
PPO,TMA,N/A,*C1=CC(CC(N)(N)N)=C(O*)C(C)=C1,*C1=CC(CN2N=NC(C[N+](C)(C)CCCCCCC)=C2)=C(C(C)=C1)O*.[Br-],*C1=C(Br)C(C)=C(O*)C(C)=C1,10,50,40,N/A,N/A,*CC*,*CC*,*CC*,0,0,0,N/A,0,N/A,100,1,30,,WU(wt%),0,16.5,https://doi.org/10.1021/acsami.5b09920
PPO,TMA,N/A,*C1=CC(CC(N)(N)N)=C(O*)C(C)=C1,*C2=CC(CN1N=NC(C[N+](C)(C)C)=C1)=C(O*)C(C)=C2.[Br-],*C1=C(Br)C(C)=C(O*)C(C)=C1,30,30,40,N/A,N/A,*CC*,*CC*,*CC*,0,0,0,N/A,0,N/A,100,1,30,,WU(wt%),0,18.9,https://doi.org/10.1021/acsami.5b09920
PMP,N/A,N/A,CC(C)C(C*)*,*CC*,*CC*,100,0,0,N/A,N/A,*CC*,*CC*,*CC*,0,0,0,N/A,0,N/A,30,0,20,,EB(%),0,28,https://doi.org/10.1021/acsami.6b06426
PMP,TMA,N/A,CC(C)C(C*)*,C[N+](C)(C)CCCCCCCCC(C*)*.[OH-],*CC*,68,32,0,N/A,N/A,*CC*,*CC*,*CC*,0,0,0,N/A,0,N/A,30,0,20,,EB(%),0,44,https://doi.org/10.1021/acsami.6b06426
PMP,TMA,N/A,CC(C)C(C*)*,C[N+](C)(C)CCCCCCCCC(C*)*.[OH-],*CC*,59,41,0,N/A,N/A,*CC*,*CC*,*CC*,0,0,0,N/A,0,N/A,30,0,20,,EB(%),0,46,https://doi.org/10.1021/acsami.6b06426
PMP,N/A,N/A,CC(C)C(C*)*,BrCCCCCCCCC(C*)*,*CC*,68,32,0,N/A,N/A,*CC*,*CC*,*CC*,0,0,0,N/A,0,N/A,30,0,20,,EB(%),0,46,https://doi.org/10.1021/acsami.6b06426
PMP,N/A,N/A,CC(C)C(C*)*,BrCCCCCCCCC(C*)*,*CC*,59,41,0,N/A,N/A,*CC*,*CC*,*CC*,0,0,0,N/A,0,N/A,30,0,20,,EB(%),0,52,https://doi.org/10.1021/acsami.6b06426
PMP,TMA,N/A,CC(C)C(C*)*,C[N+](C)(C)CCCCCCCCC(C*)*.[OH-],*CC*,96,4,0,N/A,N/A,*CC*,*CC*,*CC*,0,0,0,N/A,0,N/A,100,1,20,0.41,OHCond(mS/cm),0,5,https://doi.org/10.1021/acsami.6b06426
PMP,TMA,N/A,CC(C)C(C*)*,C[N+](C)(C)CCCCCCCCC(C*)*.[OH-],*CC*,59,41,0,N/A,N/A,*CC*,*CC*,*CC*,0,0,0,NaOH,10,N/A,100,1,80,1.91,OHCond(mS/cm),0,6.7,https://doi.org/10.1021/acsami.6b06426
PMP,TMA,N/A,CC(C)C(C*)*,C[N+](C)(C)CCCCCCCCC(C*)*.[OH-],*CC*,59,41,0,N/A,N/A,*CC*,*CC*,*CC*,0,0,0,NaOH,10,N/A,100,1,80,1.9,OHCond(mS/cm),24,7.1,https://doi.org/10.1021/acsami.6b06426
PMP,TMA,N/A,CC(C)C(C*)*,C[N+](C)(C)CCCCCCCCC(C*)*.[OH-],*CC*,59,41,0,N/A,N/A,*CC*,*CC*,*CC*,0,0,0,NaOH,10,N/A,100,1,80,1.89,OHCond(mS/cm),50,7.7,https://doi.org/10.1021/acsami.6b06426
PMP,TMA,N/A,CC(C)C(C*)*,C[N+](C)(C)CCCCCCCCC(C*)*.[OH-],*CC*,59,41,0,N/A,N/A,*CC*,*CC*,*CC*,0,0,0,NaOH,10,N/A,100,1,80,1.88,OHCond(mS/cm),75,8.2,https://doi.org/10.1021/acsami.6b06426
PMP,TMA,N/A,CC(C)C(C*)*,C[N+](C)(C)CCCCCCCCC(C*)*.[OH-],*CC*,59,41,0,N/A,N/A,*CC*,*CC*,*CC*,0,0,0,NaOH,10,N/A,100,1,80,1.86,OHCond(mS/cm),96,8.7,https://doi.org/10.1021/acsami.6b06426
PMP,TMA,N/A,CC(C)C(C*)*,C[N+](C)(C)CCCCCCCCC(C*)*.[OH-],*CC*,96,4,0,N/A,N/A,*CC*,*CC*,*CC*,0,0,0,N/A,0,N/A,100,1,40,0.41,OHCond(mS/cm),0,8.7,https://doi.org/10.1021/acsami.6b06426
PMP,TMA,N/A,CC(C)C(C*)*,C[N+](C)(C)CCCCCCCCC(C*)*.[OH-],*CC*,59,41,0,N/A,N/A,*CC*,*CC*,*CC*,0,0,0,NaOH,10,N/A,100,1,80,1.86,OHCond(mS/cm),120,8.9,https://doi.org/10.1021/acsami.6b06426
PMP,TMA,N/A,CC(C)C(C*)*,C[N+](C)(C)CCCCCCCCC(C*)*.[OH-],*CC*,59,41,0,N/A,N/A,*CC*,*CC*,*CC*,0,0,0,NaOH,10,N/A,100,1,80,1.84,OHCond(mS/cm),140,9.1,https://doi.org/10.1021/acsami.6b06426
PMP,TMA,N/A,CC(C)C(C*)*,C[N+](C)(C)CCCCCCCCC(C*)*.[OH-],*CC*,59,41,0,N/A,N/A,*CC*,*CC*,*CC*,0,0,0,NaOH,10,N/A,100,1,80,1.84,OHCond(mS/cm),210,9.3,https://doi.org/10.1021/acsami.6b06426
PMP,TMA,N/A,CC(C)C(C*)*,C[N+](C)(C)CCCCCCCCC(C*)*.[OH-],*CC*,59,41,0,N/A,N/A,*CC*,*CC*,*CC*,0,0,0,NaOH,10,N/A,100,1,80,1.83,OHCond(mS/cm),280,9.5,https://doi.org/10.1021/acsami.6b06426
PMP,TMA,N/A,CC(C)C(C*)*,C[N+](C)(C)CCCCCCCCC(C*)*.[OH-],*CC*,59,41,0,N/A,N/A,*CC*,*CC*,*CC*,0,0,0,NaOH,10,N/A,100,1,80,1.83,OHCond(mS/cm),350,9.5,https://doi.org/10.1021/acsami.6b06426
PMP,TMA,N/A,CC(C)C(C*)*,C[N+](C)(C)CCCCCCCCC(C*)*.[OH-],*CC*,59,41,0,N/A,N/A,*CC*,*CC*,*CC*,0,0,0,NaOH,10,N/A,100,1,80,1.82,OHCond(mS/cm),500,9.7,https://doi.org/10.1021/acsami.6b06426
PMP,TMA,N/A,CC(C)C(C*)*,C[N+](C)(C)CCCCCCCCC(C*)*.[OH-],*CC*,59,41,0,N/A,N/A,*CC*,*CC*,*CC*,0,0,0,NaOH,10,N/A,100,1,80,1.82,OHCond(mS/cm),520,9.7,https://doi.org/10.1021/acsami.6b06426
PMP,TMA,N/A,CC(C)C(C*)*,C[N+](C)(C)CCCCCCCCC(C*)*.[OH-],*CC*,59,41,0,N/A,N/A,*CC*,*CC*,*CC*,0,0,0,NaOH,10,N/A,100,1,80,1.82,OHCond(mS/cm),600,9.7,https://doi.org/10.1021/acsami.6b06426
PMP,TMA,N/A,CC(C)C(C*)*,C[N+](C)(C)CCCCCCCCC(C*)*.[OH-],*CC*,59,41,0,N/A,N/A,*CC*,*CC*,*CC*,0,0,0,NaOH,10,N/A,100,1,80,1.82,OHCond(mS/cm),700,9.8,https://doi.org/10.1021/acsami.6b06426
PMP,TMA,N/A,CC(C)C(C*)*,C[N+](C)(C)CCCCCCCCC(C*)*.[OH-],*CC*,68,32,0,N/A,N/A,*CC*,*CC*,*CC*,0,0,0,NaOH,10,N/A,100,1,80,1.66,OHCond(mS/cm),0,13,https://doi.org/10.1021/acsami.6b06426
PMP,TMA,N/A,CC(C)C(C*)*,C[N+](C)(C)CCCCCCCCC(C*)*.[OH-],*CC*,96,4,0,N/A,N/A,*CC*,*CC*,*CC*,0,0,0,N/A,0,N/A,100,1,60,0.41,OHCond(mS/cm),0,13.1,https://doi.org/10.1021/acsami.6b06426
PMP,TMA,N/A,CC(C)C(C*)*,C[N+](C)(C)CCCCCCCCC(C*)*.[OH-],*CC*,68,32,0,N/A,N/A,*CC*,*CC*,*CC*,0,0,0,NaOH,10,N/A,100,1,80,1.66,OHCond(mS/cm),24,13.2,https://doi.org/10.1021/acsami.6b06426
PMP,TMA,N/A,CC(C)C(C*)*,C[N+](C)(C)CCCCCCCCC(C*)*.[OH-],*CC*,68,32,0,N/A,N/A,*CC*,*CC*,*CC*,0,0,0,NaOH,10,N/A,100,1,80,1.65,OHCond(mS/cm),50,13.5,https://doi.org/10.1021/acsami.6b06426
PMP,TMA,N/A,CC(C)C(C*)*,C[N+](C)(C)CCCCCCCCC(C*)*.[OH-],*CC*,68,32,0,N/A,N/A,*CC*,*CC*,*CC*,0,0,0,NaOH,10,N/A,100,1,80,1.65,OHCond(mS/cm),75,13.9,https://doi.org/10.1021/acsami.6b06426
PMP,TMA,N/A,CC(C)C(C*)*,C[N+](C)(C)CCCCCCCCC(C*)*.[OH-],*CC*,68,32,0,N/A,N/A,*CC*,*CC*,*CC*,0,0,0,NaOH,10,N/A,100,1,80,1.64,OHCond(mS/cm),96,14.2,https://doi.org/10.1021/acsami.6b06426
PMP,TMA,N/A,CC(C)C(C*)*,C[N+](C)(C)CCCCCCCCC(C*)*.[OH-],*CC*,68,32,0,N/A,N/A,*CC*,*CC*,*CC*,0,0,0,NaOH,10,N/A,100,1,80,1.63,OHCond(mS/cm),120,14.5,https://doi.org/10.1021/acsami.6b06426
PMP,TMA,N/A,CC(C)C(C*)*,C[N+](C)(C)CCCCCCCCC(C*)*.[OH-],*CC*,68,32,0,N/A,N/A,*CC*,*CC*,*CC*,0,0,0,NaOH,10,N/A,100,1,80,1.63,OHCond(mS/cm),140,14.6,https://doi.org/10.1021/acsami.6b06426
PMP,TMA,N/A,CC(C)C(C*)*,C[N+](C)(C)CCCCCCCCC(C*)*.[OH-],*CC*,68,32,0,N/A,N/A,*CC*,*CC*,*CC*,0,0,0,NaOH,10,N/A,100,1,80,1.62,OHCond(mS/cm),210,14.7,https://doi.org/10.1021/acsami.6b06426
PMP,TMA,N/A,CC(C)C(C*)*,C[N+](C)(C)CCCCCCCCC(C*)*.[OH-],*CC*,68,32,0,N/A,N/A,*CC*,*CC*,*CC*,0,0,0,NaOH,10,N/A,100,1,80,1.62,OHCond(mS/cm),280,14.8,https://doi.org/10.1021/acsami.6b06426
PMP,TMA,N/A,CC(C)C(C*)*,C[N+](C)(C)CCCCCCCCC(C*)*.[OH-],*CC*,68,32,0,N/A,N/A,*CC*,*CC*,*CC*,0,0,0,NaOH,10,N/A,100,1,80,1.61,OHCond(mS/cm),350,14.8,https://doi.org/10.1021/acsami.6b06426
PMP,TMA,N/A,CC(C)C(C*)*,C[N+](C)(C)CCCCCCCCC(C*)*.[OH-],*CC*,68,32,0,N/A,N/A,*CC*,*CC*,*CC*,0,0,0,NaOH,10,N/A,100,1,80,1.6,OHCond(mS/cm),500,14.9,https://doi.org/10.1021/acsami.6b06426
PMP,TMA,N/A,CC(C)C(C*)*,C[N+](C)(C)CCCCCCCCC(C*)*.[OH-],*CC*,68,32,0,N/A,N/A,*CC*,*CC*,*CC*,0,0,0,NaOH,10,N/A,100,1,80,1.6,OHCond(mS/cm),520,14.9,https://doi.org/10.1021/acsami.6b06426
PMP,TMA,N/A,CC(C)C(C*)*,C[N+](C)(C)CCCCCCCCC(C*)*.[OH-],*CC*,68,32,0,N/A,N/A,*CC*,*CC*,*CC*,0,0,0,NaOH,10,N/A,100,1,80,1.6,OHCond(mS/cm),600,14.9,https://doi.org/10.1021/acsami.6b06426
PMP,TMA,N/A,CC(C)C(C*)*,C[N+](C)(C)CCCCCCCCC(C*)*.[OH-],*CC*,68,32,0,N/A,N/A,*CC*,*CC*,*CC*,0,0,0,NaOH,10,N/A,100,1,80,1.6,OHCond(mS/cm),700,15,https://doi.org/10.1021/acsami.6b06426
PMP,TMA,N/A,CC(C)C(C*)*,C[N+](C)(C)CCCCCCCCC(C*)*.[OH-],*CC*,96,4,0,N/A,N/A,*CC*,*CC*,*CC*,0,0,0,N/A,0,N/A,100,1,80,0.41,OHCond(mS/cm),0,17.5,https://doi.org/10.1021/acsami.6b06426
PMP,TMA,N/A,CC(C)C(C*)*,C[N+](C)(C)CCCCCCCCC(C*)*.[OH-],*CC*,80,20,0,N/A,N/A,*CC*,*CC*,*CC*,0,0,0,NaOH,10,N/A,100,1,80,1.44,OHCond(mS/cm),600,19.33,https://doi.org/10.1021/acsami.6b06426
PMP,TMA,N/A,CC(C)C(C*)*,C[N+](C)(C)CCCCCCCCC(C*)*.[OH-],*CC*,80,20,0,N/A,N/A,*CC*,*CC*,*CC*,0,0,0,NaOH,10,N/A,100,1,80,1.44,OHCond(mS/cm),280,19.34,https://doi.org/10.1021/acsami.6b06426
PMP,TMA,N/A,CC(C)C(C*)*,C[N+](C)(C)CCCCCCCCC(C*)*.[OH-],*CC*,80,20,0,N/A,N/A,*CC*,*CC*,*CC*,0,0,0,NaOH,10,N/A,100,1,80,1.44,OHCond(mS/cm),700,19.36,https://doi.org/10.1021/acsami.6b06426
PMP,TMA,N/A,CC(C)C(C*)*,C[N+](C)(C)CCCCCCCCC(C*)*.[OH-],*CC*,80,20,0,N/A,N/A,*CC*,*CC*,*CC*,0,0,0,NaOH,10,N/A,100,1,80,1.44,OHCond(mS/cm),350,19.36,https://doi.org/10.1021/acsami.6b06426
PMP,TMA,N/A,CC(C)C(C*)*,C[N+](C)(C)CCCCCCCCC(C*)*.[OH-],*CC*,80,20,0,N/A,N/A,*CC*,*CC*,*CC*,0,0,0,NaOH,10,N/A,100,1,80,1.45,OHCond(mS/cm),210,19.39,https://doi.org/10.1021/acsami.6b06426
PMP,TMA,N/A,CC(C)C(C*)*,C[N+](C)(C)CCCCCCCCC(C*)*.[OH-],*CC*,80,20,0,N/A,N/A,*CC*,*CC*,*CC*,0,0,0,NaOH,10,N/A,100,1,80,1.44,OHCond(mS/cm),500,19.39,https://doi.org/10.1021/acsami.6b06426
PMP,TMA,N/A,CC(C)C(C*)*,C[N+](C)(C)CCCCCCCCC(C*)*.[OH-],*CC*,80,20,0,N/A,N/A,*CC*,*CC*,*CC*,0,0,0,NaOH,10,N/A,100,1,80,1.44,OHCond(mS/cm),520,19.41,https://doi.org/10.1021/acsami.6b06426
PMP,TMA,N/A,CC(C)C(C*)*,C[N+](C)(C)CCCCCCCCC(C*)*.[OH-],*CC*,80,20,0,N/A,N/A,*CC*,*CC*,*CC*,0,0,0,NaOH,10,N/A,100,1,80,1.45,OHCond(mS/cm),140,19.43,https://doi.org/10.1021/acsami.6b06426
PMP,TMA,N/A,CC(C)C(C*)*,C[N+](C)(C)CCCCCCCCC(C*)*.[OH-],*CC*,80,20,0,N/A,N/A,*CC*,*CC*,*CC*,0,0,0,NaOH,10,N/A,100,1,80,1.45,OHCond(mS/cm),120,19.49,https://doi.org/10.1021/acsami.6b06426
PMP,TMA,N/A,CC(C)C(C*)*,C[N+](C)(C)CCCCCCCCC(C*)*.[OH-],*CC*,80,20,0,N/A,N/A,*CC*,*CC*,*CC*,0,0,0,NaOH,10,N/A,100,1,80,1.45,OHCond(mS/cm),96,19.51,https://doi.org/10.1021/acsami.6b06426
PMP,TMA,N/A,CC(C)C(C*)*,C[N+](C)(C)CCCCCCCCC(C*)*.[OH-],*CC*,80,20,0,N/A,N/A,*CC*,*CC*,*CC*,0,0,0,NaOH,10,N/A,100,1,80,1.46,OHCond(mS/cm),75,19.59,https://doi.org/10.1021/acsami.6b06426
PMP,TMA,N/A,CC(C)C(C*)*,C[N+](C)(C)CCCCCCCCC(C*)*.[OH-],*CC*,96,4,0,N/A,N/A,*CC*,*CC*,*CC*,0,0,0,N/A,0,N/A,100,1,90,0.41,OHCond(mS/cm),0,19.7,https://doi.org/10.1021/acsami.6b06426
PMP,TMA,N/A,CC(C)C(C*)*,C[N+](C)(C)CCCCCCCCC(C*)*.[OH-],*CC*,80,20,0,N/A,N/A,*CC*,*CC*,*CC*,0,0,0,NaOH,10,N/A,100,1,80,1.46,OHCond(mS/cm),50,19.72,https://doi.org/10.1021/acsami.6b06426
PMP,TMA,N/A,CC(C)C(C*)*,C[N+](C)(C)CCCCCCCCC(C*)*.[OH-],*CC*,80,20,0,N/A,N/A,*CC*,*CC*,*CC*,0,0,0,NaOH,10,N/A,100,1,80,1.47,OHCond(mS/cm),24,19.91,https://doi.org/10.1021/acsami.6b06426
PMP,TMA,N/A,CC(C)C(C*)*,C[N+](C)(C)CCCCCCCCC(C*)*.[OH-],*CC*,80,20,0,N/A,N/A,*CC*,*CC*,*CC*,0,0,0,NaOH,10,N/A,100,1,80,1.48,OHCond(mS/cm),0,20.2,https://doi.org/10.1021/acsami.6b06426
PMP,TMA,N/A,CC(C)C(C*)*,C[N+](C)(C)CCCCCCCCC(C*)*.[OH-],*CC*,80,20,0,N/A,N/A,*CC*,*CC*,*CC*,0,0,0,N/A,0,N/A,100,1,20,1.47,OHCond(mS/cm),0,20.3,https://doi.org/10.1021/acsami.6b06426
PMP,TMA,N/A,CC(C)C(C*)*,C[N+](C)(C)CCCCCCCCC(C*)*.[OH-],*CC*,80,20,0,N/A,N/A,*CC*,*CC*,*CC*,0,0,0,N/A,0,N/A,100,1,40,1.47,OHCond(mS/cm),0,29.7,https://doi.org/10.1021/acsami.6b06426
PMP,TMA,N/A,CC(C)C(C*)*,C[N+](C)(C)CCCCCCCCC(C*)*.[OH-],*CC*,68,32,0,N/A,N/A,*CC*,*CC*,*CC*,0,0,0,N/A,0,N/A,100,1,20,1.66,OHCond(mS/cm),0,36.9,https://doi.org/10.1021/acsami.6b06426
PMP,TMA,N/A,CC(C)C(C*)*,C[N+](C)(C)CCCCCCCCC(C*)*.[OH-],*CC*,80,20,0,N/A,N/A,*CC*,*CC*,*CC*,0,0,0,N/A,0,N/A,100,1,60,1.47,OHCond(mS/cm),0,40.3,https://doi.org/10.1021/acsami.6b06426
PMP,TMA,N/A,CC(C)C(C*)*,C[N+](C)(C)CCCCCCCCC(C*)*.[OH-],*CC*,59,41,0,N/A,N/A,*CC*,*CC*,*CC*,0,0,0,N/A,0,N/A,100,1,20,1.92,OHCond(mS/cm),0,43.2,https://doi.org/10.1021/acsami.6b06426
PMP,TMA,N/A,CC(C)C(C*)*,C[N+](C)(C)CCCCCCCCC(C*)*.[OH-],*CC*,68,32,0,N/A,N/A,*CC*,*CC*,*CC*,0,0,0,N/A,0,N/A,100,1,40,1.66,OHCond(mS/cm),0,46.5,https://doi.org/10.1021/acsami.6b06426
PMP,TMA,N/A,CC(C)C(C*)*,C[N+](C)(C)CCCCCCCCC(C*)*.[OH-],*CC*,80,20,0,N/A,N/A,*CC*,*CC*,*CC*,0,0,0,N/A,0,N/A,100,1,80,1.47,OHCond(mS/cm),0,52.4,https://doi.org/10.1021/acsami.6b06426
PMP,TMA,N/A,CC(C)C(C*)*,C[N+](C)(C)CCCCCCCCC(C*)*.[OH-],*CC*,59,41,0,N/A,N/A,*CC*,*CC*,*CC*,0,0,0,N/A,0,N/A,100,1,40,1.92,OHCond(mS/cm),0,52.8,https://doi.org/10.1021/acsami.6b06426
PMP,TMA,N/A,CC(C)C(C*)*,C[N+](C)(C)CCCCCCCCC(C*)*.[OH-],*CC*,68,32,0,N/A,N/A,*CC*,*CC*,*CC*,0,0,0,N/A,0,N/A,100,1,60,1.66,OHCond(mS/cm),0,56.7,https://doi.org/10.1021/acsami.6b06426
PMP,TMA,N/A,CC(C)C(C*)*,C[N+](C)(C)CCCCCCCCC(C*)*.[OH-],*CC*,80,20,0,N/A,N/A,*CC*,*CC*,*CC*,0,0,0,N/A,0,N/A,100,1,90,1.47,OHCond(mS/cm),0,59.4,https://doi.org/10.1021/acsami.6b06426
PMP,TMA,N/A,CC(C)C(C*)*,C[N+](C)(C)CCCCCCCCC(C*)*.[OH-],*CC*,59,41,0,N/A,N/A,*CC*,*CC*,*CC*,0,0,0,N/A,0,N/A,100,1,60,1.92,OHCond(mS/cm),0,64.4,https://doi.org/10.1021/acsami.6b06426
PMP,TMA,N/A,CC(C)C(C*)*,C[N+](C)(C)CCCCCCCCC(C*)*.[OH-],*CC*,68,32,0,N/A,N/A,*CC*,*CC*,*CC*,0,0,0,N/A,0,N/A,100,1,80,1.66,OHCond(mS/cm),0,68.3,https://doi.org/10.1021/acsami.6b06426
PMP,TMA,N/A,CC(C)C(C*)*,C[N+](C)(C)CCCCCCCCC(C*)*.[OH-],*CC*,68,32,0,N/A,N/A,*CC*,*CC*,*CC*,0,0,0,N/A,0,N/A,100,1,90,1.66,OHCond(mS/cm),0,74.4,https://doi.org/10.1021/acsami.6b06426
PMP,TMA,N/A,CC(C)C(C*)*,C[N+](C)(C)CCCCCCCCC(C*)*.[OH-],*CC*,59,41,0,N/A,N/A,*CC*,*CC*,*CC*,0,0,0,N/A,0,N/A,100,1,80,1.92,OHCond(mS/cm),0,75.2,https://doi.org/10.1021/acsami.6b06426
PMP,TMA,N/A,CC(C)C(C*)*,C[N+](C)(C)CCCCCCCCC(C*)*.[OH-],*CC*,59,41,0,N/A,N/A,*CC*,*CC*,*CC*,0,0,0,N/A,0,N/A,100,1,90,1.92,OHCond(mS/cm),0,81.2,https://doi.org/10.1021/acsami.6b06426
PMP,TMA,N/A,CC(C)C(C*)*,C[N+](C)(C)CCCCCCCCC(C*)*.[OH-],*CC*,96,4,0,N/A,N/A,*CC*,*CC*,*CC*,0,0,0,N/A,0,N/A,100,1,20,0.41,Swelling(%),0,1.7,https://doi.org/10.1021/acsami.6b06426
PMP,TMA,N/A,CC(C)C(C*)*,C[N+](C)(C)CCCCCCCCC(C*)*.[OH-],*CC*,96,4,0,N/A,N/A,*CC*,*CC*,*CC*,0,0,0,N/A,0,N/A,100,1,40,0.41,Swelling(%),0,2.1,https://doi.org/10.1021/acsami.6b06426
PMP,TMA,N/A,CC(C)C(C*)*,C[N+](C)(C)CCCCCCCCC(C*)*.[OH-],*CC*,96,4,0,N/A,N/A,*CC*,*CC*,*CC*,0,0,0,N/A,0,N/A,100,1,60,0.41,Swelling(%),0,2.8,https://doi.org/10.1021/acsami.6b06426
PMP,TMA,N/A,CC(C)C(C*)*,C[N+](C)(C)CCCCCCCCC(C*)*.[OH-],*CC*,96,4,0,N/A,N/A,*CC*,*CC*,*CC*,0,0,0,N/A,0,N/A,100,1,80,0.41,Swelling(%),0,3.8,https://doi.org/10.1021/acsami.6b06426
PMP,TMA,N/A,CC(C)C(C*)*,C[N+](C)(C)CCCCCCCCC(C*)*.[OH-],*CC*,80,20,0,N/A,N/A,*CC*,*CC*,*CC*,0,0,0,N/A,0,N/A,100,1,20,1.47,Swelling(%),0,6.9,https://doi.org/10.1021/acsami.6b06426
PMP,TMA,N/A,CC(C)C(C*)*,C[N+](C)(C)CCCCCCCCC(C*)*.[OH-],*CC*,80,20,0,N/A,N/A,*CC*,*CC*,*CC*,0,0,0,N/A,0,N/A,100,1,40,1.47,Swelling(%),0,7.6,https://doi.org/10.1021/acsami.6b06426
PMP,TMA,N/A,CC(C)C(C*)*,C[N+](C)(C)CCCCCCCCC(C*)*.[OH-],*CC*,68,32,0,N/A,N/A,*CC*,*CC*,*CC*,0,0,0,N/A,0,N/A,100,1,20,1.66,Swelling(%),0,7.8,https://doi.org/10.1021/acsami.6b06426
PMP,TMA,N/A,CC(C)C(C*)*,C[N+](C)(C)CCCCCCCCC(C*)*.[OH-],*CC*,80,20,0,N/A,N/A,*CC*,*CC*,*CC*,0,0,0,N/A,0,N/A,100,1,60,1.47,Swelling(%),0,8.7,https://doi.org/10.1021/acsami.6b06426
PMP,TMA,N/A,CC(C)C(C*)*,C[N+](C)(C)CCCCCCCCC(C*)*.[OH-],*CC*,59,41,0,N/A,N/A,*CC*,*CC*,*CC*,0,0,0,N/A,0,N/A,100,1,20,1.92,Swelling(%),0,8.9,https://doi.org/10.1021/acsami.6b06426
PMP,TMA,N/A,CC(C)C(C*)*,C[N+](C)(C)CCCCCCCCC(C*)*.[OH-],*CC*,68,32,0,N/A,N/A,*CC*,*CC*,*CC*,0,0,0,N/A,0,N/A,100,1,40,1.66,Swelling(%),0,8.9,https://doi.org/10.1021/acsami.6b06426
PMP,TMA,N/A,CC(C)C(C*)*,C[N+](C)(C)CCCCCCCCC(C*)*.[OH-],*CC*,80,20,0,N/A,N/A,*CC*,*CC*,*CC*,0,0,0,N/A,0,N/A,100,1,80,1.47,Swelling(%),0,9.9,https://doi.org/10.1021/acsami.6b06426
PMP,TMA,N/A,CC(C)C(C*)*,C[N+](C)(C)CCCCCCCCC(C*)*.[OH-],*CC*,68,32,0,N/A,N/A,*CC*,*CC*,*CC*,0,0,0,N/A,0,N/A,100,1,60,1.66,Swelling(%),0,10.1,https://doi.org/10.1021/acsami.6b06426
PMP,TMA,N/A,CC(C)C(C*)*,C[N+](C)(C)CCCCCCCCC(C*)*.[OH-],*CC*,59,41,0,N/A,N/A,*CC*,*CC*,*CC*,0,0,0,N/A,0,N/A,100,1,40,1.92,Swelling(%),0,10.2,https://doi.org/10.1021/acsami.6b06426
PMP,TMA,N/A,CC(C)C(C*)*,C[N+](C)(C)CCCCCCCCC(C*)*.[OH-],*CC*,68,32,0,N/A,N/A,*CC*,*CC*,*CC*,0,0,0,N/A,0,N/A,100,1,80,1.66,Swelling(%),0,11.6,https://doi.org/10.1021/acsami.6b06426
PMP,TMA,N/A,CC(C)C(C*)*,C[N+](C)(C)CCCCCCCCC(C*)*.[OH-],*CC*,59,41,0,N/A,N/A,*CC*,*CC*,*CC*,0,0,0,N/A,0,N/A,100,1,60,1.92,Swelling(%),0,11.7,https://doi.org/10.1021/acsami.6b06426
PMP,TMA,N/A,CC(C)C(C*)*,C[N+](C)(C)CCCCCCCCC(C*)*.[OH-],*CC*,59,41,0,N/A,N/A,*CC*,*CC*,*CC*,0,0,0,N/A,0,N/A,100,1,80,1.92,Swelling(%),0,13.2,https://doi.org/10.1021/acsami.6b06426
PMP,N/A,N/A,CC(C)C(C*)*,BrCCCCCCCCC(C*)*,*CC*,59,41,0,N/A,N/A,*CC*,*CC*,*CC*,0,0,0,N/A,0,N/A,30,0,20,,TS(MPa),0,3.4,https://doi.org/10.1021/acsami.6b06426
PMP,TMA,N/A,CC(C)C(C*)*,C[N+](C)(C)CCCCCCCCC(C*)*.[OH-],*CC*,68,32,0,N/A,N/A,*CC*,*CC*,*CC*,0,0,0,N/A,0,N/A,30,0,20,,TS(MPa),0,3.6,https://doi.org/10.1021/acsami.6b06426
PMP,N/A,N/A,CC(C)C(C*)*,BrCCCCCCCCC(C*)*,*CC*,68,32,0,N/A,N/A,*CC*,*CC*,*CC*,0,0,0,N/A,0,N/A,30,0,20,,TS(MPa),0,4,https://doi.org/10.1021/acsami.6b06426
PMP,N/A,N/A,CC(C)C(C*)*,*CC*,*CC*,100,0,0,N/A,N/A,*CC*,*CC*,*CC*,0,0,0,N/A,0,N/A,30,0,20,,TS(MPa),0,25,https://doi.org/10.1021/acsami.6b06426
PMP,TMA,N/A,CC(C)C(C*)*,C[N+](C)(C)CCCCCCCCC(C*)*.[OH-],*CC*,96,4,0,N/A,N/A,*CC*,*CC*,*CC*,0,0,0,N/A,0,N/A,100,1,20,,WU(wt%),0,4.7,https://doi.org/10.1021/acsami.6b06426
PMP,TMA,N/A,CC(C)C(C*)*,C[N+](C)(C)CCCCCCCCC(C*)*.[OH-],*CC*,96,4,0,N/A,N/A,*CC*,*CC*,*CC*,0,0,0,N/A,0,N/A,100,1,40,,WU(wt%),0,5.5,https://doi.org/10.1021/acsami.6b06426
PMP,TMA,N/A,CC(C)C(C*)*,C[N+](C)(C)CCCCCCCCC(C*)*.[OH-],*CC*,96,4,0,N/A,N/A,*CC*,*CC*,*CC*,0,0,0,N/A,0,N/A,100,1,60,,WU(wt%),0,6.3,https://doi.org/10.1021/acsami.6b06426
PMP,TMA,N/A,CC(C)C(C*)*,C[N+](C)(C)CCCCCCCCC(C*)*.[OH-],*CC*,96,4,0,N/A,N/A,*CC*,*CC*,*CC*,0,0,0,N/A,0,N/A,100,1,80,,WU(wt%),0,7.4,https://doi.org/10.1021/acsami.6b06426
PMP,TMA,N/A,CC(C)C(C*)*,C[N+](C)(C)CCCCCCCCC(C*)*.[OH-],*CC*,80,20,0,N/A,N/A,*CC*,*CC*,*CC*,0,0,0,N/A,0,N/A,100,1,20,,WU(wt%),0,21.8,https://doi.org/10.1021/acsami.6b06426
PMP,TMA,N/A,CC(C)C(C*)*,C[N+](C)(C)CCCCCCCCC(C*)*.[OH-],*CC*,80,20,0,N/A,N/A,*CC*,*CC*,*CC*,0,0,0,N/A,0,N/A,100,1,60,,WU(wt%),0,23.9,https://doi.org/10.1021/acsami.6b06426
PMP,TMA,N/A,CC(C)C(C*)*,C[N+](C)(C)CCCCCCCCC(C*)*.[OH-],*CC*,68,32,0,N/A,N/A,*CC*,*CC*,*CC*,0,0,0,N/A,0,N/A,100,1,20,,WU(wt%),0,25.5,https://doi.org/10.1021/acsami.6b06426
PMP,TMA,N/A,CC(C)C(C*)*,C[N+](C)(C)CCCCCCCCC(C*)*.[OH-],*CC*,80,20,0,N/A,N/A,*CC*,*CC*,*CC*,0,0,0,N/A,0,N/A,100,1,80,,WU(wt%),0,25.5,https://doi.org/10.1021/acsami.6b06426
PMP,TMA,N/A,CC(C)C(C*)*,C[N+](C)(C)CCCCCCCCC(C*)*.[OH-],*CC*,68,32,0,N/A,N/A,*CC*,*CC*,*CC*,0,0,0,N/A,0,N/A,100,1,40,,WU(wt%),0,26.8,https://doi.org/10.1021/acsami.6b06426
PMP,TMA,N/A,CC(C)C(C*)*,C[N+](C)(C)CCCCCCCCC(C*)*.[OH-],*CC*,68,32,0,N/A,N/A,*CC*,*CC*,*CC*,0,0,0,N/A,0,N/A,100,1,60,,WU(wt%),0,28,https://doi.org/10.1021/acsami.6b06426
PMP,TMA,N/A,CC(C)C(C*)*,C[N+](C)(C)CCCCCCCCC(C*)*.[OH-],*CC*,59,41,0,N/A,N/A,*CC*,*CC*,*CC*,0,0,0,N/A,0,N/A,100,1,20,,WU(wt%),0,29.2,https://doi.org/10.1021/acsami.6b06426
PMP,TMA,N/A,CC(C)C(C*)*,C[N+](C)(C)CCCCCCCCC(C*)*.[OH-],*CC*,68,32,0,N/A,N/A,*CC*,*CC*,*CC*,0,0,0,N/A,0,N/A,100,1,80,,WU(wt%),0,31.1,https://doi.org/10.1021/acsami.6b06426
PMP,TMA,N/A,CC(C)C(C*)*,C[N+](C)(C)CCCCCCCCC(C*)*.[OH-],*CC*,59,41,0,N/A,N/A,*CC*,*CC*,*CC*,0,0,0,N/A,0,N/A,100,1,40,,WU(wt%),0,33.4,https://doi.org/10.1021/acsami.6b06426
PMP,TMA,N/A,CC(C)C(C*)*,C[N+](C)(C)CCCCCCCCC(C*)*.[OH-],*CC*,59,41,0,N/A,N/A,*CC*,*CC*,*CC*,0,0,0,N/A,0,N/A,100,1,80,,WU(wt%),0,35.9,https://doi.org/10.1021/acsami.6b06426
PMP,N/A,N/A,CC(C)C(C*)*,BrCCCCCCCCC(C*)*,*CC*,59,41,0,N/A,N/A,*CC*,*CC*,*CC*,0,0,0,N/A,0,N/A,30,0,20,,YM(MPa),0,148,https://doi.org/10.1021/acsami.6b06426
PMP,TMA,N/A,CC(C)C(C*)*,C[N+](C)(C)CCCCCCCCC(C*)*.[OH-],*CC*,68,32,0,N/A,N/A,*CC*,*CC*,*CC*,0,0,0,N/A,0,N/A,30,0,20,,YM(MPa),0,175,https://doi.org/10.1021/acsami.6b06426
PMP,N/A,N/A,CC(C)C(C*)*,BrCCCCCCCCC(C*)*,*CC*,68,32,0,N/A,N/A,*CC*,*CC*,*CC*,0,0,0,N/A,0,N/A,30,0,20,,YM(MPa),0,185,https://doi.org/10.1021/acsami.6b06426
PMP,N/A,N/A,CC(C)C(C*)*,*CC*,*CC*,100,0,0,N/A,N/A,*CC*,*CC*,*CC*,0,0,0,N/A,0,N/A,30,0,20,,YM(MPa),0,1155,https://doi.org/10.1021/acsami.6b06426
PAES,Im,N/A,C[n+]%11ccn(CCCCCCOc%10cc(C8(c5cc(OCCCCCCn1cc[n+](C)c1)c(Oc3ccc(S(=O)(=O)c2ccc(*)cc2)cc3)c(OCCCCCn4cc[n+](C)c4)c5)c6ccccc6c7ccccc78)cc(OCCCCCCn9cc[n+](C)c9)c%10O*)c%11.[Br-],*C4=CC=C(C(C3=CC=C(OC2=CC=C(S(=O)(=O)C1=CC=C(*)C=C1)C=C2)C=C3)(C(F)(F)F)C(F)(F)F)C=C4,*CC*,23,77,0,N/A,N/A,*CC*,*CC*,*CC*,0,0,0,N/A,0,N/A,60,0,30,1.35,EB(%),0,10.1,https://doi.org/10.1021/acsami.6b07711
PAES,Im,N/A,C[n+]%11ccn(CCCCCCOc%10cc(C8(c5cc(OCCCCCCn1cc[n+](C)c1)c(Oc3ccc(S(=O)(=O)c2ccc(*)cc2)cc3)c(OCCCCCn4cc[n+](C)c4)c5)c6ccccc6c7ccccc78)cc(OCCCCCCn9cc[n+](C)c9)c%10O*)c%11.[Br-],*C4=CC=C(C(C3=CC=C(OC2=CC=C(S(=O)(=O)C1=CC=C(*)C=C1)C=C2)C=C3)(C(F)(F)F)C(F)(F)F)C=C4,*CC*,28.6,71.4,0,N/A,N/A,*CC*,*CC*,*CC*,0,0,0,N/A,0,N/A,60,0,30,1.71,EB(%),0,12.1,https://doi.org/10.1021/acsami.6b07711
PAES,Im,N/A,C[n+]%11ccn(CCCCCCOc%10cc(C8(c5cc(OCCCCCCn1cc[n+](C)c1)c(Oc3ccc(S(=O)(=O)c2ccc(*)cc2)cc3)c(OCCCCCn4cc[n+](C)c4)c5)c6ccccc6c7ccccc78)cc(OCCCCCCn9cc[n+](C)c9)c%10O*)c%11.[Br-],*C4=CC=C(C(C3=CC=C(OC2=CC=C(S(=O)(=O)C1=CC=C(*)C=C1)C=C2)C=C3)(C(F)(F)F)C(F)(F)F)C=C4,*CC*,31,69,0,N/A,N/A,*CC*,*CC*,*CC*,0,0,0,N/A,0,N/A,60,0,30,1.84,EB(%),0,14.2,https://doi.org/10.1021/acsami.6b07711
PAES,Im,N/A,C[n+]%11ccn(CCCCCCOc%10cc(C8(c5cc(OCCCCCCn1cc[n+](C)c1)c(Oc3ccc(S(=O)(=O)c2ccc(*)cc2)cc3)c(OCCCCCn4cc[n+](C)c4)c5)c6ccccc6c7ccccc78)cc(OCCCCCCn9cc[n+](C)c9)c%10O*)c%11.[Br-],*C4=CC=C(C(C3=CC=C(OC2=CC=C(S(=O)(=O)C1=CC=C(*)C=C1)C=C2)C=C3)(C(F)(F)F)C(F)(F)F)C=C4,*CC*,23,77,0,N/A,N/A,*CC*,*CC*,*CC*,0,0,0,N/A,0,N/A,100,0,30,1.35,OHCond(mS/cm),0,17.5,https://doi.org/10.1021/acsami.6b07711
PAES,Im,N/A,C[n+]%11ccn(CCCCCCOc%10cc(C8(c5cc(OCCCCCCn1cc[n+](C)c1)c(Oc3ccc(S(=O)(=O)c2ccc(*)cc2)cc3)c(OCCCCCn4cc[n+](C)c4)c5)c6ccccc6c7ccccc78)cc(OCCCCCCn9cc[n+](C)c9)c%10O*)c%11.[Br-],*C4=CC=C(C(C3=CC=C(OC2=CC=C(S(=O)(=O)C1=CC=C(*)C=C1)C=C2)C=C3)(C(F)(F)F)C(F)(F)F)C=C4,*CC*,23,77,0,N/A,N/A,*CC*,*CC*,*CC*,0,0,0,N/A,0,N/A,100,0,40,1.35,OHCond(mS/cm),0,21.6,https://doi.org/10.1021/acsami.6b07711
PAES,Im,N/A,C[n+]%11ccn(CCCCCCOc%10cc(C8(c5cc(OCCCCCCn1cc[n+](C)c1)c(Oc3ccc(S(=O)(=O)c2ccc(*)cc2)cc3)c(OCCCCCn4cc[n+](C)c4)c5)c6ccccc6c7ccccc78)cc(OCCCCCCn9cc[n+](C)c9)c%10O*)c%11.[Br-],*C4=CC=C(C(C3=CC=C(OC2=CC=C(S(=O)(=O)C1=CC=C(*)C=C1)C=C2)C=C3)(C(F)(F)F)C(F)(F)F)C=C4,*CC*,26,74,0,N/A,N/A,*CC*,*CC*,*CC*,0,0,0,N/A,0,N/A,100,0,30,1.58,OHCond(mS/cm),0,24.5,https://doi.org/10.1021/acsami.6b07711
PAES,Im,N/A,C[n+]%11ccn(CCCCCCOc%10cc(C8(c5cc(OCCCCCCn1cc[n+](C)c1)c(Oc3ccc(S(=O)(=O)c2ccc(*)cc2)cc3)c(OCCCCCn4cc[n+](C)c4)c5)c6ccccc6c7ccccc78)cc(OCCCCCCn9cc[n+](C)c9)c%10O*)c%11.[Br-],*C4=CC=C(C(C3=CC=C(OC2=CC=C(S(=O)(=O)C1=CC=C(*)C=C1)C=C2)C=C3)(C(F)(F)F)C(F)(F)F)C=C4,*CC*,23,77,0,N/A,N/A,*CC*,*CC*,*CC*,0,0,0,N/A,0,N/A,100,0,50,1.35,OHCond(mS/cm),0,26.9,https://doi.org/10.1021/acsami.6b07711
PAES,Im,N/A,C[n+]%11ccn(CCCCCCOc%10cc(C8(c5cc(OCCCCCCn1cc[n+](C)c1)c(Oc3ccc(S(=O)(=O)c2ccc(*)cc2)cc3)c(OCCCCCn4cc[n+](C)c4)c5)c6ccccc6c7ccccc78)cc(OCCCCCCn9cc[n+](C)c9)c%10O*)c%11.[Br-],*C4=CC=C(C(C3=CC=C(OC2=CC=C(S(=O)(=O)C1=CC=C(*)C=C1)C=C2)C=C3)(C(F)(F)F)C(F)(F)F)C=C4,*CC*,26,74,0,N/A,N/A,*CC*,*CC*,*CC*,0,0,0,N/A,0,N/A,100,0,40,1.58,OHCond(mS/cm),0,29,https://doi.org/10.1021/acsami.6b07711
PAES,Im,N/A,C[n+]%11ccn(CCCCCCOc%10cc(C8(c5cc(OCCCCCCn1cc[n+](C)c1)c(Oc3ccc(S(=O)(=O)c2ccc(*)cc2)cc3)c(OCCCCCn4cc[n+](C)c4)c5)c6ccccc6c7ccccc78)cc(OCCCCCCn9cc[n+](C)c9)c%10O*)c%11.[Br-],*C4=CC=C(C(C3=CC=C(OC2=CC=C(S(=O)(=O)C1=CC=C(*)C=C1)C=C2)C=C3)(C(F)(F)F)C(F)(F)F)C=C4,*CC*,28.6,71.4,0,N/A,N/A,*CC*,*CC*,*CC*,0,0,0,N/A,0,N/A,100,0,30,1.71,OHCond(mS/cm),0,30.7,https://doi.org/10.1021/acsami.6b07711
PAES,Im,N/A,C[n+]%11ccn(CCCCCCOc%10cc(C8(c5cc(OCCCCCCn1cc[n+](C)c1)c(Oc3ccc(S(=O)(=O)c2ccc(*)cc2)cc3)c(OCCCCCn4cc[n+](C)c4)c5)c6ccccc6c7ccccc78)cc(OCCCCCCn9cc[n+](C)c9)c%10O*)c%11.[Br-],*C4=CC=C(C(C3=CC=C(OC2=CC=C(S(=O)(=O)C1=CC=C(*)C=C1)C=C2)C=C3)(C(F)(F)F)C(F)(F)F)C=C4,*CC*,23,77,0,N/A,N/A,*CC*,*CC*,*CC*,0,0,0,N/A,0,N/A,100,0,60,1.35,OHCond(mS/cm),0,36.5,https://doi.org/10.1021/acsami.6b07711
PAES,Im,N/A,C[n+]%11ccn(CCCCCCOc%10cc(C8(c5cc(OCCCCCCn1cc[n+](C)c1)c(Oc3ccc(S(=O)(=O)c2ccc(*)cc2)cc3)c(OCCCCCn4cc[n+](C)c4)c5)c6ccccc6c7ccccc78)cc(OCCCCCCn9cc[n+](C)c9)c%10O*)c%11.[Br-],*C4=CC=C(C(C3=CC=C(OC2=CC=C(S(=O)(=O)C1=CC=C(*)C=C1)C=C2)C=C3)(C(F)(F)F)C(F)(F)F)C=C4,*CC*,26,74,0,N/A,N/A,*CC*,*CC*,*CC*,0,0,0,N/A,0,N/A,100,0,50,1.58,OHCond(mS/cm),0,37.5,https://doi.org/10.1021/acsami.6b07711
PAES,Im,N/A,C[n+]%11ccn(CCCCCCOc%10cc(C8(c5cc(OCCCCCCn1cc[n+](C)c1)c(Oc3ccc(S(=O)(=O)c2ccc(*)cc2)cc3)c(OCCCCCn4cc[n+](C)c4)c5)c6ccccc6c7ccccc78)cc(OCCCCCCn9cc[n+](C)c9)c%10O*)c%11.[Br-],*C4=CC=C(C(C3=CC=C(OC2=CC=C(S(=O)(=O)C1=CC=C(*)C=C1)C=C2)C=C3)(C(F)(F)F)C(F)(F)F)C=C4,*CC*,28.6,71.4,0,N/A,N/A,*CC*,*CC*,*CC*,0,0,0,N/A,0,N/A,100,0,40,1.71,OHCond(mS/cm),0,39.3,https://doi.org/10.1021/acsami.6b07711
PAES,Im,N/A,C[n+]%11ccn(CCCCCCOc%10cc(C8(c5cc(OCCCCCCn1cc[n+](C)c1)c(Oc3ccc(S(=O)(=O)c2ccc(*)cc2)cc3)c(OCCCCCn4cc[n+](C)c4)c5)c6ccccc6c7ccccc78)cc(OCCCCCCn9cc[n+](C)c9)c%10O*)c%11.[Br-],*C4=CC=C(C(C3=CC=C(OC2=CC=C(S(=O)(=O)C1=CC=C(*)C=C1)C=C2)C=C3)(C(F)(F)F)C(F)(F)F)C=C4,*CC*,31,69,0,N/A,N/A,*CC*,*CC*,*CC*,0,0,0,N/A,0,N/A,100,0,30,1.84,OHCond(mS/cm),0,43.5,https://doi.org/10.1021/acsami.6b07711
PAES,Im,N/A,C[n+]%11ccn(CCCCCCOc%10cc(C8(c5cc(OCCCCCCn1cc[n+](C)c1)c(Oc3ccc(S(=O)(=O)c2ccc(*)cc2)cc3)c(OCCCCCn4cc[n+](C)c4)c5)c6ccccc6c7ccccc78)cc(OCCCCCCn9cc[n+](C)c9)c%10O*)c%11.[Br-],*C4=CC=C(C(C3=CC=C(OC2=CC=C(S(=O)(=O)C1=CC=C(*)C=C1)C=C2)C=C3)(C(F)(F)F)C(F)(F)F)C=C4,*CC*,26,74,0,N/A,N/A,*CC*,*CC*,*CC*,0,0,0,N/A,0,N/A,100,0,60,1.58,OHCond(mS/cm),0,46.1,https://doi.org/10.1021/acsami.6b07711
PAES,Im,N/A,C[n+]%11ccn(CCCCCCOc%10cc(C8(c5cc(OCCCCCCn1cc[n+](C)c1)c(Oc3ccc(S(=O)(=O)c2ccc(*)cc2)cc3)c(OCCCCCn4cc[n+](C)c4)c5)c6ccccc6c7ccccc78)cc(OCCCCCCn9cc[n+](C)c9)c%10O*)c%11.[Br-],*C4=CC=C(C(C3=CC=C(OC2=CC=C(S(=O)(=O)C1=CC=C(*)C=C1)C=C2)C=C3)(C(F)(F)F)C(F)(F)F)C=C4,*CC*,23,77,0,N/A,N/A,*CC*,*CC*,*CC*,0,0,0,N/A,0,N/A,100,0,70,1.35,OHCond(mS/cm),0,46.9,https://doi.org/10.1021/acsami.6b07711
PAES,Im,N/A,C[n+]%11ccn(CCCCCCOc%10cc(C8(c5cc(OCCCCCCn1cc[n+](C)c1)c(Oc3ccc(S(=O)(=O)c2ccc(*)cc2)cc3)c(OCCCCCn4cc[n+](C)c4)c5)c6ccccc6c7ccccc78)cc(OCCCCCCn9cc[n+](C)c9)c%10O*)c%11.[Br-],*C4=CC=C(C(C3=CC=C(OC2=CC=C(S(=O)(=O)C1=CC=C(*)C=C1)C=C2)C=C3)(C(F)(F)F)C(F)(F)F)C=C4,*CC*,28.6,71.4,0,N/A,N/A,*CC*,*CC*,*CC*,0,0,0,N/A,0,N/A,100,0,50,1.71,OHCond(mS/cm),0,47.1,https://doi.org/10.1021/acsami.6b07711
PAES,Im,N/A,C[n+]%11ccn(CCCCCCOc%10cc(C8(c5cc(OCCCCCCn1cc[n+](C)c1)c(Oc3ccc(S(=O)(=O)c2ccc(*)cc2)cc3)c(OCCCCCn4cc[n+](C)c4)c5)c6ccccc6c7ccccc78)cc(OCCCCCCn9cc[n+](C)c9)c%10O*)c%11.[Br-],*C4=CC=C(C(C3=CC=C(OC2=CC=C(S(=O)(=O)C1=CC=C(*)C=C1)C=C2)C=C3)(C(F)(F)F)C(F)(F)F)C=C4,*CC*,31,69,0,N/A,N/A,*CC*,*CC*,*CC*,0,0,0,N/A,0,N/A,100,0,40,1.84,OHCond(mS/cm),0,49.8,https://doi.org/10.1021/acsami.6b07711
PAES,Im,N/A,C[n+]%11ccn(CCCCCCOc%10cc(C8(c5cc(OCCCCCCn1cc[n+](C)c1)c(Oc3ccc(S(=O)(=O)c2ccc(*)cc2)cc3)c(OCCCCCn4cc[n+](C)c4)c5)c6ccccc6c7ccccc78)cc(OCCCCCCn9cc[n+](C)c9)c%10O*)c%11.[Br-],O=S(=O)(c1ccc(O*)cc1)c4ccc(Oc3ccc(c2ccc(*)cc2)cc3)cc4,*CC*,31,69,0,N/A,N/A,*CC*,*CC*,*CC*,0,0,0,KOH,1,N/A,100,1,60,1.84,OHCond(mS/cm),432,53.48,https://doi.org/10.1021/acsami.6b07711
PAES,Im,N/A,C[n+]%11ccn(CCCCCCOc%10cc(C8(c5cc(OCCCCCCn1cc[n+](C)c1)c(Oc3ccc(S(=O)(=O)c2ccc(*)cc2)cc3)c(OCCCCCn4cc[n+](C)c4)c5)c6ccccc6c7ccccc78)cc(OCCCCCCn9cc[n+](C)c9)c%10O*)c%11.[Br-],*C4=CC=C(C(C3=CC=C(OC2=CC=C(S(=O)(=O)C1=CC=C(*)C=C1)C=C2)C=C3)(C(F)(F)F)C(F)(F)F)C=C4,*CC*,31,69,0,N/A,N/A,*CC*,*CC*,*CC*,0,0,0,KOH,1,N/A,100,1,60,,OHCond(mS/cm),287,54.24,https://doi.org/10.1021/acsami.6b07711
