Repository: williamschertzer/computational_artifact

# Computational Artifact: William Schertzer CSE-MSE PhD Qualifying Exam

This repository contains the computational artifact submitted by **William Schertzer** for the PhD CSE-MSE Qualifying Examination. It includes the full workflow for processing, analyzing, and modeling anion exchange membrane (AEM) data extracted from the literature, with the aim of accelerating materials discovery using machine learning.

## Repository Structure

### `raw_data/`
Contains the original AEM datasets, directly extracted and curated from peer-reviewed literature.

File: raw_data/aem_aging_3_18_25.csv (part 19 of 30)
Backbone,Cation,Sample,smiles1,smiles2,smiles3,c1,c2,c3,additive_name_1,additive_name_2,additive_smiles1,additive_smiles2,additive_smiles3,additivec1,additivec2,additivec3,solvent,solvent_conc(M),stab_temp,RH(%),lw,Temp(C),EXP_IEC,prop,time(h),value,DOI
PAES,Im,N/A,C[n+]%11ccn(CCCCCCOc%10cc(C8(c5cc(OCCCCCCn1cc[n+](C)c1)c(Oc3ccc(S(=O)(=O)c2ccc(*)cc2)cc3)c(OCCCCCn4cc[n+](C)c4)c5)c6ccccc6c7ccccc78)cc(OCCCCCCn9cc[n+](C)c9)c%10O*)c%11.[Br-],*C4=CC=C(C(C3=CC=C(OC2=CC=C(S(=O)(=O)C1=CC=C(*)C=C1)C=C2)C=C3)(C(F)(F)F)C(F)(F)F)C=C4,*CC*,23,77,0,N/A,N/A,*CC*,*CC*,*CC*,0,0,0,N/A,0,N/A,100,0,80,1.35,OHCond(mS/cm),0,57.2,https://doi.org/10.1021/acsami.6b07711
PAES,Im,N/A,C[n+]%11ccn(CCCCCCOc%10cc(C8(c5cc(OCCCCCCn1cc[n+](C)c1)c(Oc3ccc(S(=O)(=O)c2ccc(*)cc2)cc3)c(OCCCCCn4cc[n+](C)c4)c5)c6ccccc6c7ccccc78)cc(OCCCCCCn9cc[n+](C)c9)c%10O*)c%11.[Br-],*C4=CC=C(C(C3=CC=C(OC2=CC=C(S(=O)(=O)C1=CC=C(*)C=C1)C=C2)C=C3)(C(F)(F)F)C(F)(F)F)C=C4,*CC*,31,69,0,N/A,N/A,*CC*,*CC*,*CC*,0,0,0,KOH,1,N/A,100,1,60,,OHCond(mS/cm),190,57.3,https://doi.org/10.1021/acsami.6b07711
PAES,Im,N/A,C[n+]%11ccn(CCCCCCOc%10cc(C8(c5cc(OCCCCCCn1cc[n+](C)c1)c(Oc3ccc(S(=O)(=O)c2ccc(*)cc2)cc3)c(OCCCCCn4cc[n+](C)c4)c5)c6ccccc6c7ccccc78)cc(OCCCCCCn9cc[n+](C)c9)c%10O*)c%11.[Br-],*C4=CC=C(C(C3=CC=C(OC2=CC=C(S(=O)(=O)C1=CC=C(*)C=C1)C=C2)C=C3)(C(F)(F)F)C(F)(F)F)C=C4,*CC*,26,74,0,N/A,N/A,*CC*,*CC*,*CC*,0,0,0,N/A,0,N/A,100,0,70,1.58,OHCond(mS/cm),0,57.7,https://doi.org/10.1021/acsami.6b07711
PAES,Im,N/A,C[n+]%11ccn(CCCCCCOc%10cc(C8(c5cc(OCCCCCCn1cc[n+](C)c1)c(Oc3ccc(S(=O)(=O)c2ccc(*)cc2)cc3)c(OCCCCCn4cc[n+](C)c4)c5)c6ccccc6c7ccccc78)cc(OCCCCCCn9cc[n+](C)c9)c%10O*)c%11.[Br-],*C4=CC=C(C(C3=CC=C(OC2=CC=C(S(=O)(=O)C1=CC=C(*)C=C1)C=C2)C=C3)(C(F)(F)F)C(F)(F)F)C=C4,*CC*,28.6,71.4,0,N/A,N/A,*CC*,*CC*,*CC*,0,0,0,N/A,0,N/A,100,0,60,1.71,OHCond(mS/cm),0,61.3,https://doi.org/10.1021/acsami.6b07711
PAES,Im,N/A,C[n+]%11ccn(CCCCCCOc%10cc(C8(c5cc(OCCCCCCn1cc[n+](C)c1)c(Oc3ccc(S(=O)(=O)c2ccc(*)cc2)cc3)c(OCCCCCn4cc[n+](C)c4)c5)c6ccccc6c7ccccc78)cc(OCCCCCCn9cc[n+](C)c9)c%10O*)c%11.[Br-],*C4=CC=C(C(C3=CC=C(OC2=CC=C(S(=O)(=O)C1=CC=C(*)C=C1)C=C2)C=C3)(C(F)(F)F)C(F)(F)F)C=C4,*CC*,31,69,0,N/A,N/A,*CC*,*CC*,*CC*,0,0,0,N/A,0,N/A,100,0,50,1.84,OHCond(mS/cm),0,62.3,https://doi.org/10.1021/acsami.6b07711
PAES,Im,N/A,C[n+]%11ccn(CCCCCCOc%10cc(C8(c5cc(OCCCCCCn1cc[n+](C)c1)c(Oc3ccc(S(=O)(=O)c2ccc(*)cc2)cc3)c(OCCCCCn4cc[n+](C)c4)c5)c6ccccc6c7ccccc78)cc(OCCCCCCn9cc[n+](C)c9)c%10O*)c%11.[Br-],*C4=CC=C(C(C3=CC=C(OC2=CC=C(S(=O)(=O)C1=CC=C(*)C=C1)C=C2)C=C3)(C(F)(F)F)C(F)(F)F)C=C4,*CC*,31,69,0,N/A,N/A,*CC*,*CC*,*CC*,0,0,0,KOH,1,N/A,100,1,60,,OHCond(mS/cm),120,63.03,https://doi.org/10.1021/acsami.6b07711
PAES,Im,N/A,C[n+]%11ccn(CCCCCCOc%10cc(C8(c5cc(OCCCCCCn1cc[n+](C)c1)c(Oc3ccc(S(=O)(=O)c2ccc(*)cc2)cc3)c(OCCCCCn4cc[n+](C)c4)c5)c6ccccc6c7ccccc78)cc(OCCCCCCn9cc[n+](C)c9)c%10O*)c%11.[Br-],*C4=CC=C(C(C3=CC=C(OC2=CC=C(S(=O)(=O)C1=CC=C(*)C=C1)C=C2)C=C3)(C(F)(F)F)C(F)(F)F)C=C4,*CC*,31,69,0,N/A,N/A,*CC*,*CC*,*CC*,0,0,0,KOH,1,N/A,100,1,60,,OHCond(mS/cm),48,70.29,https://doi.org/10.1021/acsami.6b07711
PAES,Im,N/A,C[n+]%11ccn(CCCCCCOc%10cc(C8(c5cc(OCCCCCCn1cc[n+](C)c1)c(Oc3ccc(S(=O)(=O)c2ccc(*)cc2)cc3)c(OCCCCCn4cc[n+](C)c4)c5)c6ccccc6c7ccccc78)cc(OCCCCCCn9cc[n+](C)c9)c%10O*)c%11.[Br-],*C4=CC=C(C(C3=CC=C(OC2=CC=C(S(=O)(=O)C1=CC=C(*)C=C1)C=C2)C=C3)(C(F)(F)F)C(F)(F)F)C=C4,*CC*,26,74,0,N/A,N/A,*CC*,*CC*,*CC*,0,0,0,N/A,0,N/A,100,0,80,1.58,OHCond(mS/cm),0,72,https://doi.org/10.1021/acsami.6b07711
PAES,Im,N/A,C[n+]%11ccn(CCCCCCOc%10cc(C8(c5cc(OCCCCCCn1cc[n+](C)c1)c(Oc3ccc(S(=O)(=O)c2ccc(*)cc2)cc3)c(OCCCCCn4cc[n+](C)c4)c5)c6ccccc6c7ccccc78)cc(OCCCCCCn9cc[n+](C)c9)c%10O*)c%11.[Br-],*C4=CC=C(C(C3=CC=C(OC2=CC=C(S(=O)(=O)C1=CC=C(*)C=C1)C=C2)C=C3)(C(F)(F)F)C(F)(F)F)C=C4,*CC*,28.6,71.4,0,N/A,N/A,*CC*,*CC*,*CC*,0,0,0,N/A,0,N/A,100,0,70,1.71,OHCond(mS/cm),0,72.6,https://doi.org/10.1021/acsami.6b07711
PAES,Im,N/A,C[n+]%11ccn(CCCCCCOc%10cc(C8(c5cc(OCCCCCCn1cc[n+](C)c1)c(Oc3ccc(S(=O)(=O)c2ccc(*)cc2)cc3)c(OCCCCCn4cc[n+](C)c4)c5)c6ccccc6c7ccccc78)cc(OCCCCCCn9cc[n+](C)c9)c%10O*)c%11.[Br-],*C4=CC=C(C(C3=CC=C(OC2=CC=C(S(=O)(=O)C1=CC=C(*)C=C1)C=C2)C=C3)(C(F)(F)F)C(F)(F)F)C=C4,*CC*,31,69,0,N/A,N/A,*CC*,*CC*,*CC*,0,0,0,N/A,0,N/A,100,0,60,1.84,OHCond(mS/cm),0,76.4,https://doi.org/10.1021/acsami.6b07711
PAES,Im,N/A,C[n+]%11ccn(CCCCCCOc%10cc(C8(c5cc(OCCCCCCn1cc[n+](C)c1)c(Oc3ccc(S(=O)(=O)c2ccc(*)cc2)cc3)c(OCCCCCn4cc[n+](C)c4)c5)c6ccccc6c7ccccc78)cc(OCCCCCCn9cc[n+](C)c9)c%10O*)c%11.[Br-],*C4=CC=C(C(C3=CC=C(OC2=CC=C(S(=O)(=O)C1=CC=C(*)C=C1)C=C2)C=C3)(C(F)(F)F)C(F)(F)F)C=C4,*CC*,28.6,71.4,0,N/A,N/A,*CC*,*CC*,*CC*,0,0,0,N/A,0,N/A,100,0,80,1.71,OHCond(mS/cm),0,89.1,https://doi.org/10.1021/acsami.6b07711
PAES,Im,N/A,C[n+]%11ccn(CCCCCCOc%10cc(C8(c5cc(OCCCCCCn1cc[n+](C)c1)c(Oc3ccc(S(=O)(=O)c2ccc(*)cc2)cc3)c(OCCCCCn4cc[n+](C)c4)c5)c6ccccc6c7ccccc78)cc(OCCCCCCn9cc[n+](C)c9)c%10O*)c%11.[Br-],*C4=CC=C(C(C3=CC=C(OC2=CC=C(S(=O)(=O)C1=CC=C(*)C=C1)C=C2)C=C3)(C(F)(F)F)C(F)(F)F)C=C4,*CC*,31,69,0,N/A,N/A,*CC*,*CC*,*CC*,0,0,0,N/A,0,N/A,100,0,70,1.84,OHCond(mS/cm),0,93.9,https://doi.org/10.1021/acsami.6b07711
PAES,Im,N/A,C[n+]%11ccn(CCCCCCOc%10cc(C8(c5cc(OCCCCCCn1cc[n+](C)c1)c(Oc3ccc(S(=O)(=O)c2ccc(*)cc2)cc3)c(OCCCCCn4cc[n+](C)c4)c5)c6ccccc6c7ccccc78)cc(OCCCCCCn9cc[n+](C)c9)c%10O*)c%11.[Br-],*C4=CC=C(C(C3=CC=C(OC2=CC=C(S(=O)(=O)C1=CC=C(*)C=C1)C=C2)C=C3)(C(F)(F)F)C(F)(F)F)C=C4,*CC*,31,69,0,N/A,N/A,*CC*,*CC*,*CC*,0,0,0,N/A,0,N/A,100,0,80,1.84,OHCond(mS/cm),0,112.4,https://doi.org/10.1021/acsami.6b07711
PAES,Im,N/A,C[n+]%11ccn(CCCCCCOc%10cc(C8(c5cc(OCCCCCCn1cc[n+](C)c1)c(Oc3ccc(S(=O)(=O)c2ccc(*)cc2)cc3)c(OCCCCCn4cc[n+](C)c4)c5)c6ccccc6c7ccccc78)cc(OCCCCCCn9cc[n+](C)c9)c%10O*)c%11.[Br-],*C4=CC=C(C(C3=CC=C(OC2=CC=C(S(=O)(=O)C1=CC=C(*)C=C1)C=C2)C=C3)(C(F)(F)F)C(F)(F)F)C=C4,*CC*,23,77,0,N/A,N/A,*CC*,*CC*,*CC*,0,0,0,N/A,0,N/A,100,0,30,1.35,Swelling(%),0,15.3,https://doi.org/10.1021/acsami.6b07711
PAES,Im,N/A,C[n+]%11ccn(CCCCCCOc%10cc(C8(c5cc(OCCCCCCn1cc[n+](C)c1)c(Oc3ccc(S(=O)(=O)c2ccc(*)cc2)cc3)c(OCCCCCn4cc[n+](C)c4)c5)c6ccccc6c7ccccc78)cc(OCCCCCCn9cc[n+](C)c9)c%10O*)c%11.[Br-],*C4=CC=C(C(C3=CC=C(OC2=CC=C(S(=O)(=O)C1=CC=C(*)C=C1)C=C2)C=C3)(C(F)(F)F)C(F)(F)F)C=C4,*CC*,26,74,0,N/A,N/A,*CC*,*CC*,*CC*,0,0,0,N/A,0,N/A,100,0,30,1.58,Swelling(%),0,18,https://doi.org/10.1021/acsami.6b07711
PAES,Im,N/A,C[n+]%11ccn(CCCCCCOc%10cc(C8(c5cc(OCCCCCCn1cc[n+](C)c1)c(Oc3ccc(S(=O)(=O)c2ccc(*)cc2)cc3)c(OCCCCCn4cc[n+](C)c4)c5)c6ccccc6c7ccccc78)cc(OCCCCCCn9cc[n+](C)c9)c%10O*)c%11.[Br-],*C4=CC=C(C(C3=CC=C(OC2=CC=C(S(=O)(=O)C1=CC=C(*)C=C1)C=C2)C=C3)(C(F)(F)F)C(F)(F)F)C=C4,*CC*,23,77,0,N/A,N/A,*CC*,*CC*,*CC*,0,0,0,N/A,0,N/A,100,0,60,1.35,Swelling(%),0,19.2,https://doi.org/10.1021/acsami.6b07711
PAES,Im,N/A,C[n+]%11ccn(CCCCCCOc%10cc(C8(c5cc(OCCCCCCn1cc[n+](C)c1)c(Oc3ccc(S(=O)(=O)c2ccc(*)cc2)cc3)c(OCCCCCn4cc[n+](C)c4)c5)c6ccccc6c7ccccc78)cc(OCCCCCCn9cc[n+](C)c9)c%10O*)c%11.[Br-],*C4=CC=C(C(C3=CC=C(OC2=CC=C(S(=O)(=O)C1=CC=C(*)C=C1)C=C2)C=C3)(C(F)(F)F)C(F)(F)F)C=C4,*CC*,28.6,71.4,0,N/A,N/A,*CC*,*CC*,*CC*,0,0,0,N/A,0,N/A,100,0,30,1.71,Swelling(%),0,24.2,https://doi.org/10.1021/acsami.6b07711
PAES,Im,N/A,C[n+]%11ccn(CCCCCCOc%10cc(C8(c5cc(OCCCCCCn1cc[n+](C)c1)c(Oc3ccc(S(=O)(=O)c2ccc(*)cc2)cc3)c(OCCCCCn4cc[n+](C)c4)c5)c6ccccc6c7ccccc78)cc(OCCCCCCn9cc[n+](C)c9)c%10O*)c%11.[Br-],*C4=CC=C(C(C3=CC=C(OC2=CC=C(S(=O)(=O)C1=CC=C(*)C=C1)C=C2)C=C3)(C(F)(F)F)C(F)(F)F)C=C4,*CC*,26,74,0,N/A,N/A,*CC*,*CC*,*CC*,0,0,0,N/A,0,N/A,100,0,60,1.58,Swelling(%),0,27.1,https://doi.org/10.1021/acsami.6b07711
PAES,Im,N/A,C[n+]%11ccn(CCCCCCOc%10cc(C8(c5cc(OCCCCCCn1cc[n+](C)c1)c(Oc3ccc(S(=O)(=O)c2ccc(*)cc2)cc3)c(OCCCCCn4cc[n+](C)c4)c5)c6ccccc6c7ccccc78)cc(OCCCCCCn9cc[n+](C)c9)c%10O*)c%11.[Br-],*C4=CC=C(C(C3=CC=C(OC2=CC=C(S(=O)(=O)C1=CC=C(*)C=C1)C=C2)C=C3)(C(F)(F)F)C(F)(F)F)C=C4,*CC*,31,69,0,N/A,N/A,*CC*,*CC*,*CC*,0,0,0,N/A,0,N/A,100,0,30,1.84,Swelling(%),0,33.3,https://doi.org/10.1021/acsami.6b07711
PAES,Im,N/A,C[n+]%11ccn(CCCCCCOc%10cc(C8(c5cc(OCCCCCCn1cc[n+](C)c1)c(Oc3ccc(S(=O)(=O)c2ccc(*)cc2)cc3)c(OCCCCCn4cc[n+](C)c4)c5)c6ccccc6c7ccccc78)cc(OCCCCCCn9cc[n+](C)c9)c%10O*)c%11.[Br-],*C4=CC=C(C(C3=CC=C(OC2=CC=C(S(=O)(=O)C1=CC=C(*)C=C1)C=C2)C=C3)(C(F)(F)F)C(F)(F)F)C=C4,*CC*,28.6,71.4,0,N/A,N/A,*CC*,*CC*,*CC*,0,0,0,N/A,0,N/A,100,0,60,1.71,Swelling(%),0,35.3,https://doi.org/10.1021/acsami.6b07711
PAES,Im,N/A,C[n+]%11ccn(CCCCCCOc%10cc(C8(c5cc(OCCCCCCn1cc[n+](C)c1)c(Oc3ccc(S(=O)(=O)c2ccc(*)cc2)cc3)c(OCCCCCn4cc[n+](C)c4)c5)c6ccccc6c7ccccc78)cc(OCCCCCCn9cc[n+](C)c9)c%10O*)c%11.[Br-],*C4=CC=C(C(C3=CC=C(OC2=CC=C(S(=O)(=O)C1=CC=C(*)C=C1)C=C2)C=C3)(C(F)(F)F)C(F)(F)F)C=C4,*CC*,31,69,0,N/A,N/A,*CC*,*CC*,*CC*,0,0,0,N/A,0,N/A,100,0,60,1.84,Swelling(%),0,46.7,https://doi.org/10.1021/acsami.6b07711
PAES,Im,N/A,C[n+]%11ccn(CCCCCCOc%10cc(C8(c5cc(OCCCCCCn1cc[n+](C)c1)c(Oc3ccc(S(=O)(=O)c2ccc(*)cc2)cc3)c(OCCCCCn4cc[n+](C)c4)c5)c6ccccc6c7ccccc78)cc(OCCCCCCn9cc[n+](C)c9)c%10O*)c%11.[Br-],*C4=CC=C(C(C3=CC=C(OC2=CC=C(S(=O)(=O)C1=CC=C(*)C=C1)C=C2)C=C3)(C(F)(F)F)C(F)(F)F)C=C4,*CC*,31,69,0,N/A,N/A,*CC*,*CC*,*CC*,0,0,0,N/A,0,N/A,60,0,30,1.84,TS(MPa),0,25.5,https://doi.org/10.1021/acsami.6b07711
PAES,Im,N/A,C[n+]%11ccn(CCCCCCOc%10cc(C8(c5cc(OCCCCCCn1cc[n+](C)c1)c(Oc3ccc(S(=O)(=O)c2ccc(*)cc2)cc3)c(OCCCCCn4cc[n+](C)c4)c5)c6ccccc6c7ccccc78)cc(OCCCCCCn9cc[n+](C)c9)c%10O*)c%11.[Br-],*C4=CC=C(C(C3=CC=C(OC2=CC=C(S(=O)(=O)C1=CC=C(*)C=C1)C=C2)C=C3)(C(F)(F)F)C(F)(F)F)C=C4,*CC*,28.6,71.4,0,N/A,N/A,*CC*,*CC*,*CC*,0,0,0,N/A,0,N/A,60,0,30,1.71,TS(MPa),0,28.4,https://doi.org/10.1021/acsami.6b07711
PAES,Im,N/A,C[n+]%11ccn(CCCCCCOc%10cc(C8(c5cc(OCCCCCCn1cc[n+](C)c1)c(Oc3ccc(S(=O)(=O)c2ccc(*)cc2)cc3)c(OCCCCCn4cc[n+](C)c4)c5)c6ccccc6c7ccccc78)cc(OCCCCCCn9cc[n+](C)c9)c%10O*)c%11.[Br-],*C4=CC=C(C(C3=CC=C(OC2=CC=C(S(=O)(=O)C1=CC=C(*)C=C1)C=C2)C=C3)(C(F)(F)F)C(F)(F)F)C=C4,*CC*,26,74,0,N/A,N/A,*CC*,*CC*,*CC*,0,0,0,N/A,0,N/A,60,0,30,1.58,TS(MPa),0,30.9,https://doi.org/10.1021/acsami.6b07711
PAES,Im,N/A,C[n+]%11ccn(CCCCCCOc%10cc(C8(c5cc(OCCCCCCn1cc[n+](C)c1)c(Oc3ccc(S(=O)(=O)c2ccc(*)cc2)cc3)c(OCCCCCn4cc[n+](C)c4)c5)c6ccccc6c7ccccc78)cc(OCCCCCCn9cc[n+](C)c9)c%10O*)c%11.[Br-],*C4=CC=C(C(C3=CC=C(OC2=CC=C(S(=O)(=O)C1=CC=C(*)C=C1)C=C2)C=C3)(C(F)(F)F)C(F)(F)F)C=C4,*CC*,23,77,0,N/A,N/A,*CC*,*CC*,*CC*,0,0,0,N/A,0,N/A,60,0,30,1.35,TS(MPa),0,36.5,https://doi.org/10.1021/acsami.6b07711
PAES,Im,N/A,C[n+]%11ccn(CCCCCCOc%10cc(C8(c5cc(OCCCCCCn1cc[n+](C)c1)c(Oc3ccc(S(=O)(=O)c2ccc(*)cc2)cc3)c(OCCCCCn4cc[n+](C)c4)c5)c6ccccc6c7ccccc78)cc(OCCCCCCn9cc[n+](C)c9)c%10O*)c%11.[Br-],*C4=CC=C(C(C3=CC=C(OC2=CC=C(S(=O)(=O)C1=CC=C(*)C=C1)C=C2)C=C3)(C(F)(F)F)C(F)(F)F)C=C4,*CC*,23,77,0,N/A,N/A,*CC*,*CC*,*CC*,0,0,0,N/A,0,N/A,100,0,30,,WU(wt%),0,14.6,https://doi.org/10.1021/acsami.6b07711
PAES,Im,N/A,C[n+]%11ccn(CCCCCCOc%10cc(C8(c5cc(OCCCCCCn1cc[n+](C)c1)c(Oc3ccc(S(=O)(=O)c2ccc(*)cc2)cc3)c(OCCCCCn4cc[n+](C)c4)c5)c6ccccc6c7ccccc78)cc(OCCCCCCn9cc[n+](C)c9)c%10O*)c%11.[Br-],*C4=CC=C(C(C3=CC=C(OC2=CC=C(S(=O)(=O)C1=CC=C(*)C=C1)C=C2)C=C3)(C(F)(F)F)C(F)(F)F)C=C4,*CC*,23,77,0,N/A,N/A,*CC*,*CC*,*CC*,0,0,0,N/A,0,N/A,100,0,60,,WU(wt%),0,18.2,https://doi.org/10.1021/acsami.6b07711
PAES,Im,N/A,C[n+]%11ccn(CCCCCCOc%10cc(C8(c5cc(OCCCCCCn1cc[n+](C)c1)c(Oc3ccc(S(=O)(=O)c2ccc(*)cc2)cc3)c(OCCCCCn4cc[n+](C)c4)c5)c6ccccc6c7ccccc78)cc(OCCCCCCn9cc[n+](C)c9)c%10O*)c%11.[Br-],*C4=CC=C(C(C3=CC=C(OC2=CC=C(S(=O)(=O)C1=CC=C(*)C=C1)C=C2)C=C3)(C(F)(F)F)C(F)(F)F)C=C4,*CC*,26,74,0,N/A,N/A,*CC*,*CC*,*CC*,0,0,0,N/A,0,N/A,100,0,30,,WU(wt%),0,22.3,https://doi.org/10.1021/acsami.6b07711
PAES,Im,N/A,C[n+]%11ccn(CCCCCCOc%10cc(C8(c5cc(OCCCCCCn1cc[n+](C)c1)c(Oc3ccc(S(=O)(=O)c2ccc(*)cc2)cc3)c(OCCCCCn4cc[n+](C)c4)c5)c6ccccc6c7ccccc78)cc(OCCCCCCn9cc[n+](C)c9)c%10O*)c%11.[Br-],*C4=CC=C(C(C3=CC=C(OC2=CC=C(S(=O)(=O)C1=CC=C(*)C=C1)C=C2)C=C3)(C(F)(F)F)C(F)(F)F)C=C4,*CC*,26,74,0,N/A,N/A,*CC*,*CC*,*CC*,0,0,0,N/A,0,N/A,100,0,60,1.58,WU(wt%),0,29,https://doi.org/10.1021/acsami.6b07711
PAES,Im,N/A,C[n+]%11ccn(CCCCCCOc%10cc(C8(c5cc(OCCCCCCn1cc[n+](C)c1)c(Oc3ccc(S(=O)(=O)c2ccc(*)cc2)cc3)c(OCCCCCn4cc[n+](C)c4)c5)c6ccccc6c7ccccc78)cc(OCCCCCCn9cc[n+](C)c9)c%10O*)c%11.[Br-],*C4=CC=C(C(C3=CC=C(OC2=CC=C(S(=O)(=O)C1=CC=C(*)C=C1)C=C2)C=C3)(C(F)(F)F)C(F)(F)F)C=C4,*CC*,28.6,71.4,0,N/A,N/A,*CC*,*CC*,*CC*,0,0,0,N/A,0,N/A,100,0,30,1.71,WU(wt%),0,31.5,https://doi.org/10.1021/acsami.6b07711
PAES,Im,N/A,C[n+]%11ccn(CCCCCCOc%10cc(C8(c5cc(OCCCCCCn1cc[n+](C)c1)c(Oc3ccc(S(=O)(=O)c2ccc(*)cc2)cc3)c(OCCCCCn4cc[n+](C)c4)c5)c6ccccc6c7ccccc78)cc(OCCCCCCn9cc[n+](C)c9)c%10O*)c%11.[Br-],*C4=CC=C(C(C3=CC=C(OC2=CC=C(S(=O)(=O)C1=CC=C(*)C=C1)C=C2)C=C3)(C(F)(F)F)C(F)(F)F)C=C4,*CC*,28.6,71.4,0,N/A,N/A,*CC*,*CC*,*CC*,0,0,0,N/A,0,N/A,100,0,60,1.71,WU(wt%),0,40.9,https://doi.org/10.1021/acsami.6b07711
PAES,Im,N/A,C[n+]%11ccn(CCCCCCOc%10cc(C8(c5cc(OCCCCCCn1cc[n+](C)c1)c(Oc3ccc(S(=O)(=O)c2ccc(*)cc2)cc3)c(OCCCCCn4cc[n+](C)c4)c5)c6ccccc6c7ccccc78)cc(OCCCCCCn9cc[n+](C)c9)c%10O*)c%11.[Br-],*C4=CC=C(C(C3=CC=C(OC2=CC=C(S(=O)(=O)C1=CC=C(*)C=C1)C=C2)C=C3)(C(F)(F)F)C(F)(F)F)C=C4,*CC*,31,69,0,N/A,N/A,*CC*,*CC*,*CC*,0,0,0,N/A,0,N/A,100,0,30,1.84,WU(wt%),0,44.3,https://doi.org/10.1021/acsami.6b07711
PAES,Im,N/A,C[n+]%11ccn(CCCCCCOc%10cc(C8(c5cc(OCCCCCCn1cc[n+](C)c1)c(Oc3ccc(S(=O)(=O)c2ccc(*)cc2)cc3)c(OCCCCCn4cc[n+](C)c4)c5)c6ccccc6c7ccccc78)cc(OCCCCCCn9cc[n+](C)c9)c%10O*)c%11.[Br-],*C4=CC=C(C(C3=CC=C(OC2=CC=C(S(=O)(=O)C1=CC=C(*)C=C1)C=C2)C=C3)(C(F)(F)F)C(F)(F)F)C=C4,*CC*,31,69,0,N/A,N/A,*CC*,*CC*,*CC*,0,0,0,N/A,0,N/A,100,0,60,1.84,WU(wt%),0,57.3,https://doi.org/10.1021/acsami.6b07711
PAES,Im,N/A,C[n+]%11ccn(CCCCCCOc%10cc(C8(c5cc(OCCCCCCn1cc[n+](C)c1)c(Oc3ccc(S(=O)(=O)c2ccc(*)cc2)cc3)c(OCCCCCn4cc[n+](C)c4)c5)c6ccccc6c7ccccc78)cc(OCCCCCCn9cc[n+](C)c9)c%10O*)c%11.[Br-],*C4=CC=C(C(C3=CC=C(OC2=CC=C(S(=O)(=O)C1=CC=C(*)C=C1)C=C2)C=C3)(C(F)(F)F)C(F)(F)F)C=C4,*CC*,31,69,0,N/A,N/A,*CC*,*CC*,*CC*,0,0,0,N/A,0,N/A,60,0,30,1.84,YM(MPa),0,315,https://doi.org/10.1021/acsami.6b07711
PAES,Im,N/A,C[n+]%11ccn(CCCCCCOc%10cc(C8(c5cc(OCCCCCCn1cc[n+](C)c1)c(Oc3ccc(S(=O)(=O)c2ccc(*)cc2)cc3)c(OCCCCCn4cc[n+](C)c4)c5)c6ccccc6c7ccccc78)cc(OCCCCCCn9cc[n+](C)c9)c%10O*)c%11.[Br-],*C4=CC=C(C(C3=CC=C(OC2=CC=C(S(=O)(=O)C1=CC=C(*)C=C1)C=C2)C=C3)(C(F)(F)F)C(F)(F)F)C=C4,*CC*,28.6,71.4,0,N/A,N/A,*CC*,*CC*,*CC*,0,0,0,N/A,0,N/A,60,0,30,1.71,YM(MPa),0,480,https://doi.org/10.1021/acsami.6b07711
PAES,Im,N/A,C[n+]%11ccn(CCCCCCOc%10cc(C8(c5cc(OCCCCCCn1cc[n+](C)c1)c(Oc3ccc(S(=O)(=O)c2ccc(*)cc2)cc3)c(OCCCCCn4cc[n+](C)c4)c5)c6ccccc6c7ccccc78)cc(OCCCCCCn9cc[n+](C)c9)c%10O*)c%11.[Br-],*C4=CC=C(C(C3=CC=C(OC2=CC=C(S(=O)(=O)C1=CC=C(*)C=C1)C=C2)C=C3)(C(F)(F)F)C(F)(F)F)C=C4,*CC*,26,74,0,N/A,N/A,*CC*,*CC*,*CC*,0,0,0,N/A,0,N/A,60,0,30,1.58,YM(MPa),0,642,https://doi.org/10.1021/acsami.6b07711
PAES,Im,N/A,C[n+]%11ccn(CCCCCCOc%10cc(C8(c5cc(OCCCCCCn1cc[n+](C)c1)c(Oc3ccc(S(=O)(=O)c2ccc(*)cc2)cc3)c(OCCCCCn4cc[n+](C)c4)c5)c6ccccc6c7ccccc78)cc(OCCCCCCn9cc[n+](C)c9)c%10O*)c%11.[Br-],*C4=CC=C(C(C3=CC=C(OC2=CC=C(S(=O)(=O)C1=CC=C(*)C=C1)C=C2)C=C3)(C(F)(F)F)C(F)(F)F)C=C4,*CC*,23,77,0,N/A,N/A,*CC*,*CC*,*CC*,0,0,0,N/A,0,N/A,60,0,30,1.35,YM(MPa),0,705,https://doi.org/10.1021/acsami.6b07711
PE,TMA,8,*CC(C)(C[N+](CCOC)(C)C)*,*CC*,*CC*,100,0,0,N/A,N/A,*CC*,*CC*,*CC*,0,0,0,KOH,1,80,100,1,22,,OHCond(mS/cm),528,0.81,https://doi.org/10.1021/acsenergylett.3c00319
PE,TMA,8,*CC(C)(C[N+](CCOC)(C)C)*,*CC*,*CC*,100,0,0,N/A,N/A,*CC*,*CC*,*CC*,0,0,0,KOH,1,80,100,1,22,,OHCond(mS/cm),360,0.87,https://doi.org/10.1021/acsenergylett.3c00319
PE,TMA,8,*CC(C)(C[N+](CCOC)(C)C)*,*CC*,*CC*,100,0,0,N/A,N/A,*CC*,*CC*,*CC*,0,0,0,KOH,1,80,100,1,22,,OHCond(mS/cm),720,1.07,https://doi.org/10.1021/acsenergylett.3c00319
PE,TMA,12,*CC(C)(C[N+](CC1=CC=CC=C1)(C)C)*,*CC*,*CC*,100,0,0,N/A,N/A,*CC*,*CC*,*CC*,0,0,0,KOH,1,80,100,1,22,,OHCond(mS/cm),720,1.77,https://doi.org/10.1021/acsenergylett.3c00319
PE,TMA,2,*CC(C)(C[NH+](CC)C)*,*CC*,*CC*,100,0,0,N/A,N/A,*CC*,*CC*,*CC*,0,0,0,KOH,1,80,100,1,22,1.29,OHCond(mS/cm),360,1.78,https://doi.org/10.1021/acsenergylett.3c00319
PE,TMA,2,*CC(C)(C[NH+](CC)C)*,*CC*,*CC*,100,0,0,N/A,N/A,*CC*,*CC*,*CC*,0,0,0,KOH,1,80,100,1,22,1.29,OHCond(mS/cm),528,1.86,https://doi.org/10.1021/acsenergylett.3c00319
PE,TMA,2,*CC(C)(C[NH+](CC)C)*,*CC*,*CC*,100,0,0,N/A,N/A,*CC*,*CC*,*CC*,0,0,0,KOH,1,80,100,1,22,1.29,OHCond(mS/cm),192,1.97,https://doi.org/10.1021/acsenergylett.3c00319
PE,TMA,17,*CC(C)(C[N+]1(C)CCOCC1)*,*CC*,*CC*,100,0,0,N/A,N/A,*CC*,*CC*,*CC*,0,0,0,KOH,1,80,100,1,22,,OHCond(mS/cm),528,2.02,https://doi.org/10.1021/acsenergylett.3c00319
PE,TMA,10,*CC(C)(C[N+](CCCO[Si]1(CC1(C)C)C)(C)C)*,*CC*,*CC*,100,0,0,N/A,N/A,*CC*,*CC*,*CC*,0,0,0,KOH,1,80,100,1,22,,OHCond(mS/cm),360,2.08,https://doi.org/10.1021/acsenergylett.3c00319
PE,TMA,12,*CC(C)(C[N+](CC1=CC=CC=C1)(C)C)*,*CC*,*CC*,100,0,0,N/A,N/A,*CC*,*CC*,*CC*,0,0,0,KOH,1,80,100,1,22,,OHCond(mS/cm),528,2.79,https://doi.org/10.1021/acsenergylett.3c00319
PE,TMA,17,*CC(C)(C[N+]1(C)CCOCC1)*,*CC*,*CC*,100,0,0,N/A,N/A,*CC*,*CC*,*CC*,0,0,0,KOH,1,80,100,1,22,0.33,OHCond(mS/cm),720,2.79,https://doi.org/10.1021/acsenergylett.3c00319
PE,TMA,10,*CC(C)(C[N+](CCCO[Si]1(CC1(C)C)C)(C)C)*,*CC*,*CC*,100,0,0,N/A,N/A,*CC*,*CC*,*CC*,0,0,0,KOH,1,80,100,1,22,,OHCond(mS/cm),192,2.8,https://doi.org/10.1021/acsenergylett.3c00319
PE,TMA,12,*CC(C)(C[N+](CC1=CC=CC=C1)(C)C)*,*CC*,*CC*,100,0,0,N/A,N/A,*CC*,*CC*,*CC*,0,0,0,KOH,1,80,100,1,22,,OHCond(mS/cm),192,2.89,https://doi.org/10.1021/acsenergylett.3c00319
PE,TMA,12,*CC(C)(C[N+](CC1=CC=CC=C1)(C)C)*,*CC*,*CC*,100,0,0,N/A,N/A,*CC*,*CC*,*CC*,0,0,0,KOH,1,80,100,1,22,,OHCond(mS/cm),360,3.01,https://doi.org/10.1021/acsenergylett.3c00319
PE,TMA,16,*CC(C)(C[N+]1(C)CCCCCC1)*,*CC*,*CC*,100,0,0,N/A,N/A,*CC*,*CC*,*CC*,0,0,0,KOH,1,80,100,1,22,,OHCond(mS/cm),528,3.51,https://doi.org/10.1021/acsenergylett.3c00319
PE,TMA,2,*CC(C)(C[NH+](CC)C)*,*CC*,*CC*,100,0,0,N/A,N/A,*CC*,*CC*,*CC*,0,0,0,KOH,1,80,100,1,22,1.29,OHCond(mS/cm),720,3.81,https://doi.org/10.1021/acsenergylett.3c00319
PE,TMA,10,*CC(C)(C[N+](CCCO[Si]1(CC1(C)C)C)(C)C)*,*CC*,*CC*,100,0,0,N/A,N/A,*CC*,*CC*,*CC*,0,0,0,KOH,1,80,100,1,22,,OHCond(mS/cm),96,3.86,https://doi.org/10.1021/acsenergylett.3c00319
PE,TMA,17,*CC(C)(C[N+]1(C)CCOCC1)*,*CC*,*CC*,100,0,0,N/A,N/A,*CC*,*CC*,*CC*,0,0,0,KOH,1,80,100,1,22,,OHCond(mS/cm),360,4.69,https://doi.org/10.1021/acsenergylett.3c00319
PE,TMA,10,*CC(C)(C[N+](CCCO[Si]1(CC1(C)C)C)(C)C)*,*CC*,*CC*,100,0,0,N/A,N/A,*CC*,*CC*,*CC*,0,0,0,KOH,1,80,100,1,22,,OHCond(mS/cm),720,4.99,https://doi.org/10.1021/acsenergylett.3c00319
PE,TMA,10,*CC(C)(C[N+](CCCO[Si]1(CC1(C)C)C)(C)C)*,*CC*,*CC*,100,0,0,N/A,N/A,*CC*,*CC*,*CC*,0,0,0,KOH,1,80,100,1,22,,OHCond(mS/cm),528,5.03,https://doi.org/10.1021/acsenergylett.3c00319
PE,TMA,10,*CC(C)(C[N+](CCCO[Si]1(CC1(C)C)C)(C)C)*,*CC*,*CC*,100,0,0,N/A,N/A,*CC*,*CC*,*CC*,0,0,0,KOH,1,80,100,1,22,,OHCond(mS/cm),24,5.05,https://doi.org/10.1021/acsenergylett.3c00319
PE,TMA,16,*CC(C)(C[N+]1(C)CCCCCC1)*,*CC*,*CC*,100,0,0,N/A,N/A,*CC*,*CC*,*CC*,0,0,0,KOH,1,80,100,1,22,,OHCond(mS/cm),192,5.79,https://doi.org/10.1021/acsenergylett.3c00319
PE,TMA,16,*CC(C)(C[N+]1(C)CCCCCC1)*,*CC*,*CC*,100,0,0,N/A,N/A,*CC*,*CC*,*CC*,0,0,0,KOH,1,80,100,1,22,,OHCond(mS/cm),720,5.91,https://doi.org/10.1021/acsenergylett.3c00319
PE,TMA,11,*CC(C)(C[N+](CCCCC1=CC=CC=C1)(C)C)*,*CC*,*CC*,100,0,0,N/A,N/A,*CC*,*CC*,*CC*,0,0,0,KOH,1,80,100,1,22,,OHCond(mS/cm),720,6.92,https://doi.org/10.1021/acsenergylett.3c00319
PE,TMA,12,*CC(C)(C[N+](CC1=CC=CC=C1)(C)C)*,*CC*,*CC*,100,0,0,N/A,N/A,*CC*,*CC*,*CC*,0,0,0,KOH,1,80,100,1,22,,OHCond(mS/cm),96,7.93,https://doi.org/10.1021/acsenergylett.3c00319
PE,TMA,16,*CC(C)(C[N+]1(C)CCCCCC1)*,*CC*,*CC*,100,0,0,N/A,N/A,*CC*,*CC*,*CC*,0,0,0,KOH,1,80,100,1,22,,OHCond(mS/cm),360,8.05,https://doi.org/10.1021/acsenergylett.3c00319
PE,TMA,9,*CC(C)(C[N+](CCCOC)(C)C)*,*CC*,*CC*,100,0,0,N/A,N/A,*CC*,*CC*,*CC*,0,0,0,KOH,1,80,100,1,22,,OHCond(mS/cm),360,8.92,https://doi.org/10.1021/acsenergylett.3c00319
PE,TMA,12,*CC(C)(C[N+](CC1=CC=CC=C1)(C)C)*,*CC*,*CC*,100,0,0,N/A,N/A,*CC*,*CC*,*CC*,0,0,0,KOH,1,80,100,1,22,,OHCond(mS/cm),24,9.09,https://doi.org/10.1021/acsenergylett.3c00319
PE,TMA,8,*CC(C)(C[N+](CCOC)(C)C)*,*CC*,*CC*,100,0,0,N/A,N/A,*CC*,*CC*,*CC*,0,0,0,KOH,1,80,100,1,22,,OHCond(mS/cm),192,9.79,https://doi.org/10.1021/acsenergylett.3c00319
PE,TMA,12,*CC(C)(C[N+](CC1=CC=CC=C1)(C)C)*,*CC*,*CC*,100,0,0,N/A,N/A,*CC*,*CC*,*CC*,0,0,0,KOH,1,80,100,1,22,1.21,OHCond(mS/cm),0,9.88,https://doi.org/10.1021/acsenergylett.3c00319
PE,TMA,17,*CC(C)(C[N+]1(C)CCOCC1)*,*CC*,*CC*,100,0,0,N/A,N/A,*CC*,*CC*,*CC*,0,0,0,KOH,1,80,100,1,22,,OHCond(mS/cm),192,10.06,https://doi.org/10.1021/acsenergylett.3c00319
PE,TMA,5,*CC(C)(C[N+](C)(CCCC)CCCC)*,*CC*,*CC*,100,0,0,N/A,N/A,*CC*,*CC*,*CC*,0,0,0,KOH,1,80,100,1,22,,OHCond(mS/cm),720,10.1,https://doi.org/10.1021/acsenergylett.3c00319
PE,TMA,11,*CC(C)(C[N+](CCCCC1=CC=CC=C1)(C)C)*,*CC*,*CC*,100,0,0,N/A,N/A,*CC*,*CC*,*CC*,0,0,0,KOH,1,80,100,1,22,,OHCond(mS/cm),528,11.94,https://doi.org/10.1021/acsenergylett.3c00319
PE,TMA,5,*CC(C)(C[N+](C)(CCCC)CCCC)*,*CC*,*CC*,100,0,0,N/A,N/A,*CC*,*CC*,*CC*,0,0,0,KOH,1,80,100,1,22,,OHCond(mS/cm),528,11.98,https://doi.org/10.1021/acsenergylett.3c00319
PE,TMA,9,*CC(C)(C[N+](CCCOC)(C)C)*,*CC*,*CC*,100,0,0,N/A,N/A,*CC*,*CC*,*CC*,0,0,0,KOH,1,80,100,1,22,,OHCond(mS/cm),528,13.89,https://doi.org/10.1021/acsenergylett.3c00319
PE,TMA,14,*CC(C)(C[N+]1(C)CCCC1)*,*CC*,*CC*,100,0,0,N/A,N/A,*CC*,*CC*,*CC*,0,0,0,KOH,1,80,100,1,22,,OHCond(mS/cm),720,14.71,https://doi.org/10.1021/acsenergylett.3c00319
PE,TMA,9,*CC(C)(C[N+](CCCOC)(C)C)*,*CC*,*CC*,100,0,0,N/A,N/A,*CC*,*CC*,*CC*,0,0,0,KOH,1,80,100,1,22,,OHCond(mS/cm),720,14.86,https://doi.org/10.1021/acsenergylett.3c00319
PE,TMA,5,*CC(C)(C[N+](C)(CCCC)CCCC)*,*CC*,*CC*,100,0,0,N/A,N/A,*CC*,*CC*,*CC*,0,0,0,KOH,1,80,100,1,22,,OHCond(mS/cm),360,15.87,https://doi.org/10.1021/acsenergylett.3c00319
PE,TMA,4,*CC(C)(C[NH+](CCCCCCCC)C)*,*CC*,*CC*,100,0,0,N/A,N/A,*CC*,*CC*,*CC*,0,0,0,KOH,1,80,100,1,22,,OHCond(mS/cm),720,16.91,https://doi.org/10.1021/acsenergylett.3c00319
PE,TMA,11,*CC(C)(C[N+](CCCCC1=CC=CC=C1)(C)C)*,*CC*,*CC*,100,0,0,N/A,N/A,*CC*,*CC*,*CC*,0,0,0,KOH,1,80,100,1,22,,OHCond(mS/cm),360,17.88,https://doi.org/10.1021/acsenergylett.3c00319
PE,TMA,5,*CC(C)(C[N+](C)(CCCC)CCCC)*,*CC*,*CC*,100,0,0,N/A,N/A,*CC*,*CC*,*CC*,0,0,0,KOH,1,80,100,1,22,1.17,OHCond(mS/cm),0,18.03,https://doi.org/10.1021/acsenergylett.3c00319
PE,TMA,14,*CC(C)(C[N+]1(C)CCCC1)*,*CC*,*CC*,100,0,0,N/A,N/A,*CC*,*CC*,*CC*,0,0,0,KOH,1,80,100,1,22,,OHCond(mS/cm),360,18.98,https://doi.org/10.1021/acsenergylett.3c00319
PE,TMA,2,*CC(C)(C[NH+](CC)C)*,*CC*,*CC*,100,0,0,N/A,N/A,*CC*,*CC*,*CC*,0,0,0,KOH,1,80,100,1,22,1.29,OHCond(mS/cm),96,19,https://doi.org/10.1021/acsenergylett.3c00319
PE,TMA,6,*CC(C)(C[N+](CCCCCCCC[N+](C)(C)C)(C)C)*,*CC*,*CC*,100,0,0,N/A,N/A,*CC*,*CC*,*CC*,0,0,0,KOH,1,80,100,1,22,,OHCond(mS/cm),720,19.04,https://doi.org/10.1021/acsenergylett.3c00319
PE,TMA,9,*CC(C)(C[N+](CCCOC)(C)C)*,*CC*,*CC*,100,0,0,N/A,N/A,*CC*,*CC*,*CC*,0,0,0,KOH,1,80,100,1,22,,OHCond(mS/cm),192,19.83,https://doi.org/10.1021/acsenergylett.3c00319
PE,TMA,6,*CC(C)(C[N+](CCCCCCCC[N+](C)(C)C)(C)C)*,*CC*,*CC*,100,0,0,N/A,N/A,*CC*,*CC*,*CC*,0,0,0,KOH,1,80,100,1,22,,OHCond(mS/cm),528,20.66,https://doi.org/10.1021/acsenergylett.3c00319
PE,TMA,11,*CC(C)(C[N+](CCCCC1=CC=CC=C1)(C)C)*,*CC*,*CC*,100,0,0,N/A,N/A,*CC*,*CC*,*CC*,0,0,0,KOH,1,80,100,1,22,,OHCond(mS/cm),192,20.89,https://doi.org/10.1021/acsenergylett.3c00319
PE,TMA,14,*CC(C)(C[N+]1(C)CCCC1)*,*CC*,*CC*,100,0,0,N/A,N/A,*CC*,*CC*,*CC*,0,0,0,KOH,1,80,100,1,22,,OHCond(mS/cm),528,20.95,https://doi.org/10.1021/acsenergylett.3c00319
PE,TMA,9,*CC(C)(C[N+](CCCOC)(C)C)*,*CC*,*CC*,100,0,0,N/A,N/A,*CC*,*CC*,*CC*,0,0,0,KOH,1,80,100,1,22,,OHCond(mS/cm),24,21.01,https://doi.org/10.1021/acsenergylett.3c00319
PE,TMA,4,*CC(C)(C[NH+](CCCCCCCC)C)*,*CC*,*CC*,100,0,0,N/A,N/A,*CC*,*CC*,*CC*,0,0,0,KOH,1,80,100,1,22,,OHCond(mS/cm),528,21.42,https://doi.org/10.1021/acsenergylett.3c00319
PE,TMA,9,*CC(C)(C[N+](CCCOC)(C)C)*,*CC*,*CC*,100,0,0,N/A,N/A,*CC*,*CC*,*CC*,0,0,0,KOH,1,80,100,1,22,,OHCond(mS/cm),96,21.84,https://doi.org/10.1021/acsenergylett.3c00319
PE,TMA,6,*CC(C)(C[N+](CCCCCCCC[N+](C)(C)C)(C)C)*,*CC*,*CC*,100,0,0,N/A,N/A,*CC*,*CC*,*CC*,0,0,0,KOH,1,80,100,1,22,,OHCond(mS/cm),360,21.85,https://doi.org/10.1021/acsenergylett.3c00319
PE,TMA,14,*CC(C)(C[N+]1(C)CCCC1)*,*CC*,*CC*,100,0,0,N/A,N/A,*CC*,*CC*,*CC*,0,0,0,KOH,1,80,100,1,22,,OHCond(mS/cm),192,24.81,https://doi.org/10.1021/acsenergylett.3c00319
PE,TMA,5,*CC(C)(C[N+](C)(CCCC)CCCC)*,*CC*,*CC*,100,0,0,N/A,N/A,*CC*,*CC*,*CC*,0,0,0,KOH,1,80,100,1,22,,OHCond(mS/cm),192,24.88,https://doi.org/10.1021/acsenergylett.3c00319
PE,TMA,11,*CC(C)(C[N+](CCCCC1=CC=CC=C1)(C)C)*,*CC*,*CC*,100,0,0,N/A,N/A,*CC*,*CC*,*CC*,0,0,0,KOH,1,80,100,1,22,1.11,OHCond(mS/cm),0,24.97,https://doi.org/10.1021/acsenergylett.3c00319
PE,TMA,6,*CC(C)(C[N+](CCCCCCCC[N+](C)(C)C)(C)C)*,*CC*,*CC*,100,0,0,N/A,N/A,*CC*,*CC*,*CC*,0,0,0,KOH,1,80,100,1,22,1.33,OHCond(mS/cm),0,25.77,https://doi.org/10.1021/acsenergylett.3c00319
PE,TMA,3,*CC(C)(C[NH+](CCCC)C)*,*CC*,*CC*,100,0,0,N/A,N/A,*CC*,*CC*,*CC*,0,0,0,KOH,1,80,100,1,22,,OHCond(mS/cm),720,25.94,https://doi.org/10.1021/acsenergylett.3c00319
PE,TMA,5,*CC(C)(C[N+](C)(CCCC)CCCC)*,*CC*,*CC*,100,0,0,N/A,N/A,*CC*,*CC*,*CC*,0,0,0,KOH,1,80,100,1,22,,OHCond(mS/cm),96,26,https://doi.org/10.1021/acsenergylett.3c00319
PE,TMA,6,*CC(C)(C[N+](CCCCCCCC[N+](C)(C)C)(C)C)*,*CC*,*CC*,100,0,0,N/A,N/A,*CC*,*CC*,*CC*,0,0,0,KOH,1,80,100,1,22,,OHCond(mS/cm),192,26.14,https://doi.org/10.1021/acsenergylett.3c00319
PE,TMA,5,*CC(C)(C[N+](C)(CCCC)CCCC)*,*CC*,*CC*,100,0,0,N/A,N/A,*CC*,*CC*,*CC*,0,0,0,KOH,1,80,100,1,22,,OHCond(mS/cm),24,26.85,https://doi.org/10.1021/acsenergylett.3c00319
PE,TMA,3,*CC(C)(C[NH+](CCCC)C)*,*CC*,*CC*,100,0,0,N/A,N/A,*CC*,*CC*,*CC*,0,0,0,KOH,1,80,100,1,22,,OHCond(mS/cm),528,26.93,https://doi.org/10.1021/acsenergylett.3c00319
PE,TMA,17,*CC(C)(C[N+]1(C)CCOCC1)*,*CC*,*CC*,100,0,0,N/A,N/A,*CC*,*CC*,*CC*,0,0,0,KOH,1,80,100,1,22,,OHCond(mS/cm),96,27.4,https://doi.org/10.1021/acsenergylett.3c00319
PE,TMA,8,*CC(C)(C[N+](CCOC)(C)C)*,*CC*,*CC*,100,0,0,N/A,N/A,*CC*,*CC*,*CC*,0,0,0,KOH,1,80,100,1,22,,OHCond(mS/cm),96,27.95,https://doi.org/10.1021/acsenergylett.3c00319
PE,TMA,11,*CC(C)(C[N+](CCCCC1=CC=CC=C1)(C)C)*,*CC*,*CC*,100,0,0,N/A,N/A,*CC*,*CC*,*CC*,0,0,0,KOH,1,80,100,1,22,,OHCond(mS/cm),96,28.03,https://doi.org/10.1021/acsenergylett.3c00319
PE,TMA,16,*CC(C)(C[N+]1(C)CCCCCC1)*,*CC*,*CC*,100,0,0,N/A,N/A,*CC*,*CC*,*CC*,0,0,0,KOH,1,80,100,1,22,,OHCond(mS/cm),96,29,https://doi.org/10.1021/acsenergylett.3c00319
PE,TMA,6,*CC(C)(C[N+](CCCCCCCC[N+](C)(C)C)(C)C)*,*CC*,*CC*,100,0,0,N/A,N/A,*CC*,*CC*,*CC*,0,0,0,KOH,1,80,100,1,22,,OHCond(mS/cm),24,29.94,https://doi.org/10.1021/acsenergylett.3c00319
PE,TMA,14,*CC(C)(C[N+]1(C)CCCC1)*,*CC*,*CC*,100,0,0,N/A,N/A,*CC*,*CC*,*CC*,0,0,0,KOH,1,80,100,1,22,,OHCond(mS/cm),96,30.01,https://doi.org/10.1021/acsenergylett.3c00319
PE,TMA,2,*CC(C)(C[NH+](CC)C)*,*CC*,*CC*,100,0,0,N/A,N/A,*CC*,*CC*,*CC*,0,0,0,KOH,1,80,100,1,22,1.29,OHCond(mS/cm),0,30.11,https://doi.org/10.1021/acsenergylett.3c00319
PE,TMA,7,*CC(C)(C[N+](C)(CCCCCCCC[N+](C)(CC(C)(C)C)C)C)*,*CC*,*CC*,100,0,0,PE,N/A,*CC*,*CC*,*CC*,0,0,0,KOH,1,80,100,1,22,1.7,OHCond(mS/cm),0,30.55,https://doi.org/10.1021/acsenergylett.3c00319
PE,TMA,14,*CC(C)(C[N+]1(C)CCCC1)*,*CC*,*CC*,100,0,0,N/A,N/A,*CC*,*CC*,*CC*,0,0,0,KOH,1,80,100,1,22,,OHCond(mS/cm),24,30.95,https://doi.org/10.1021/acsenergylett.3c00319
PE,TMA,11,*CC(C)(C[N+](CCCCC1=CC=CC=C1)(C)C)*,*CC*,*CC*,100,0,0,N/A,N/A,*CC*,*CC*,*CC*,0,0,0,KOH,1,80,100,1,22,,OHCond(mS/cm),24,31.05,https://doi.org/10.1021/acsenergylett.3c00319
PE,TMA,6,*CC(C)(C[N+](CCCCCCCC[N+](C)(C)C)(C)C)*,*CC*,*CC*,100,0,0,N/A,N/A,*CC*,*CC*,*CC*,0,0,0,KOH,1,80,100,1,22,,OHCond(mS/cm),96,31.15,https://doi.org/10.1021/acsenergylett.3c00319
PE,TMA,3,*CC(C)(C[NH+](CCCC)C)*,*CC*,*CC*,100,0,0,N/A,N/A,*CC*,*CC*,*CC*,0,0,0,KOH,1,80,100,1,22,1.25,OHCond(mS/cm),0,31.16,https://doi.org/10.1021/acsenergylett.3c00319
PE,TMA,4,*CC(C)(C[NH+](CCCCCCCC)C)*,*CC*,*CC*,100,0,0,N/A,N/A,*CC*,*CC*,*CC*,0,0,0,KOH,1,80,100,1,22,,OHCond(mS/cm),360,31.82,https://doi.org/10.1021/acsenergylett.3c00319
PE,TMA,16,*CC(C)(C[N+]1(C)CCCCCC1)*,*CC*,*CC*,100,0,0,N/A,N/A,*CC*,*CC*,*CC*,0,0,0,KOH,1,80,100,1,22,1.25,OHCond(mS/cm),0,31.98,https://doi.org/10.1021/acsenergylett.3c00319
piperidinium,piperidinium,13,*CC([H])(C[N+]1(C)CCCCC1)*,*CC*,*CC*,100,0,0,N/A,N/A,*CC*,*CC*,*CC*,0,0,0,KOH,1,80,100,1,22,,OHCond(mS/cm),720,32.08,https://doi.org/10.1021/acsenergylett.3c00319
PE,TMA,1,*CC(C)(C[NH+](C)C)*,*CC*,*CC*,100,0,0,N/A,N/A,*CC*,*CC*,*CC*,0,0,0,KOH,1,80,100,1,22,,OHCond(mS/cm),0,32.83,https://doi.org/10.1021/acsenergylett.3c00319
piperidinium,piperidinium,13,*CC([H])(C[N+]1(C)CCCCC1)*,*CC*,*CC*,100,0,0,N/A,N/A,*CC*,*CC*,*CC*,0,0,0,KOH,1,80,100,1,22,,OHCond(mS/cm),192,32.98,https://doi.org/10.1021/acsenergylett.3c00319
piperidinium,piperidinium,13,*CC([H])(C[N+]1(C)CCCCC1)*,*CC*,*CC*,100,0,0,N/A,N/A,*CC*,*CC*,*CC*,0,0,0,KOH,1,80,100,1,22,,OHCond(mS/cm),528,32.99,https://doi.org/10.1021/acsenergylett.3c00319
PE,TMA,3,*CC(C)(C[NH+](CCCC)C)*,*CC*,*CC*,100,0,0,N/A,N/A,*CC*,*CC*,*CC*,0,0,0,KOH,1,80,100,1,22,,OHCond(mS/cm),360,33,https://doi.org/10.1021/acsenergylett.3c00319
PE,TMA,14,*CC(C)(C[N+]1(C)CCCC1)*,*CC*,*CC*,100,0,0,N/A,N/A,*CC*,*CC*,*CC*,0,0,0,KOH,1,80,100,1,22,1.26,OHCond(mS/cm),0,33.83,https://doi.org/10.1021/acsenergylett.3c00319
PE,TMA,4,*CC(C)(C[NH+](CCCCCCCC)C)*,*CC*,*CC*,100,0,0,N/A,N/A,*CC*,*CC*,*CC*,0,0,0,KOH,1,80,100,1,22,,OHCond(mS/cm),192,34.56,https://doi.org/10.1021/acsenergylett.3c00319
piperidinium,piperidinium,13,*CC([H])(C[N+]1(C)CCCCC1)*,*CC*,*CC*,100,0,0,N/A,N/A,*CC*,*CC*,*CC*,0,0,0,KOH,1,80,100,1,22,,OHCond(mS/cm),96,34.86,https://doi.org/10.1021/acsenergylett.3c00319
PE,TMA,4,*CC(C)(C[NH+](CCCCCCCC)C)*,*CC*,*CC*,100,0,0,N/A,N/A,*CC*,*CC*,*CC*,0,0,0,KOH,1,80,100,1,22,,OHCond(mS/cm),96,34.89,https://doi.org/10.1021/acsenergylett.3c00319
PE,TMA,1,*CC(C)(C[NH+](C)C)*,*CC*,*CC*,100,0,0,N/A,N/A,*CC*,*CC*,*CC*,0,0,0,KOH,1,80,100,1,22,,OHCond(mS/cm),720,34.93,https://doi.org/10.1021/acsenergylett.3c00319
piperidinium,piperidinium,13,*CC([H])(C[N+]1(C)CCCCC1)*,*CC*,*CC*,100,0,0,N/A,N/A,*CC*,*CC*,*CC*,0,0,0,KOH,1,80,100,1,22,1.27,OHCond(mS/cm),0,35.56,https://doi.org/10.1021/acsenergylett.3c00319
piperidinium,piperidinium,13,*CC([H])(C[N+]1(C)CCCCC1)*,*CC*,*CC*,100,0,0,N/A,N/A,*CC*,*CC*,*CC*,0,0,0,KOH,1,80,100,1,22,,OHCond(mS/cm),360,35.79,https://doi.org/10.1021/acsenergylett.3c00319
PE,TMA,3,*CC(C)(C[NH+](CCCC)C)*,*CC*,*CC*,100,0,0,N/A,N/A,*CC*,*CC*,*CC*,0,0,0,KOH,1,80,100,1,22,,OHCond(mS/cm),192,35.86,https://doi.org/10.1021/acsenergylett.3c00319
PE,TMA,2,*CC(C)(C[NH+](CC)C)*,*CC*,*CC*,100,0,0,N/A,N/A,*CC*,*CC*,*CC*,0,0,0,KOH,1,80,100,1,22,1.29,OHCond(mS/cm),24,36.1,https://doi.org/10.1021/acsenergylett.3c00319
Piperidinium,Piperidinium,15,*CC(C)(C[N+]1(C)CCCCC1)*,*CC*,*CC*,100,0,0,N/A,N/A,*CC*,*CC*,*CC*,0,0,0,KOH,1,80,100,1,22,1.21,OHCond(mS/cm),24,36.53,https://doi.org/10.1021/acsenergylett.3c00319
PE,TMA,1,*CC(C)(C[NH+](C)C)*,*CC*,*CC*,100,0,0,N/A,N/A,*CC*,*CC*,*CC*,0,0,0,KOH,1,80,100,1,22,,OHCond(mS/cm),528,36.87,https://doi.org/10.1021/acsenergylett.3c00319
PE,TMA,15,*CC(C)(C[N+]1(C)CCCCC1)*,*CC*,*CC*,100,0,0,N/A,N/A,*CC*,*CC*,*CC*,0,0,0,KOH,1,80,100,1,22,1.23,OHCond(mS/cm),0,37.22,https://doi.org/10.1021/acsenergylett.3c00319
PE,TMA,9,*CC(C)(C[N+](CCCOC)(C)C)*,*CC*,*CC*,100,0,0,N/A,N/A,*CC*,*CC*,*CC*,0,0,0,KOH,1,80,100,1,22,1.25,OHCond(mS/cm),0,37.46,https://doi.org/10.1021/acsenergylett.3c00319
PE,TMA,3,*CC(C)(C[NH+](CCCC)C)*,*CC*,*CC*,100,0,0,N/A,N/A,*CC*,*CC*,*CC*,0,0,0,KOH,1,80,100,1,22,,OHCond(mS/cm),96,38.01,https://doi.org/10.1021/acsenergylett.3c00319
PE,TMA,4,*CC(C)(C[NH+](CCCCCCCC)C)*,*CC*,*CC*,100,0,0,N/A,N/A,*CC*,*CC*,*CC*,0,0,0,KOH,1,80,100,1,22,,OHCond(mS/cm),24,38.03,https://doi.org/10.1021/acsenergylett.3c00319
PE,TMA,17,*CC(C)(C[N+]1(C)CCOCC1)*,*CC*,*CC*,100,0,0,N/A,N/A,*CC*,*CC*,*CC*,0,0,0,KOH,1,80,100,1,22,1.23,OHCond(mS/cm),24,38.09,https://doi.org/10.1021/acsenergylett.3c00319
Piperidinium,Piperidinium,15,*CC(C)(C[N+]1(C)CCCCC1)*,*CC*,*CC*,100,0,0,N/A,N/A,*CC*,*CC*,*CC*,0,0,0,KOH,1,80,100,1,22,1.19,OHCond(mS/cm),720,38.7,https://doi.org/10.1021/acsenergylett.3c00319
piperidinium,piperidinium,13,*CC([H])(C[N+]1(C)CCCCC1)*,*CC*,*CC*,100,0,0,N/A,N/A,*CC*,*CC*,*CC*,0,0,0,KOH,1,80,100,1,22,,OHCond(mS/cm),24,38.9,https://doi.org/10.1021/acsenergylett.3c00319
Piperidinium,Piperidinium,15,*CC(C)(C[N+]1(C)CCCCC1)*,*CC*,*CC*,100,0,0,N/A,N/A,*CC*,*CC*,*CC*,0,0,0,KOH,1,80,100,1,22,,OHCond(mS/cm),96,38.93,https://doi.org/10.1021/acsenergylett.3c00319
PE,TMA,8,*CC(C)(C[N+](CCOC)(C)C)*,*CC*,*CC*,100,0,0,N/A,N/A,*CC*,*CC*,*CC*,0,0,0,KOH,1,80,100,1,22,1.21,OHCond(mS/cm),0,38.95,https://doi.org/10.1021/acsenergylett.3c00319
Piperidinium,Piperidinium,15,*CC(C)(C[N+]1(C)CCCCC1)*,*CC*,*CC*,100,0,0,N/A,N/A,*CC*,*CC*,*CC*,0,0,0,KOH,1,80,100,1,22,,OHCond(mS/cm),528,39,https://doi.org/10.1021/acsenergylett.3c00319
PE,TMA,8,*CC(C)(C[N+](CCOC)(C)C)*,*CC*,*CC*,100,0,0,N/A,N/A,*CC*,*CC*,*CC*,0,0,0,KOH,1,80,100,1,22,,OHCond(mS/cm),24,39.02,https://doi.org/10.1021/acsenergylett.3c00319
PE,TMA,4,*CC(C)(C[NH+](CCCCCCCC)C)*,*CC*,*CC*,100,0,0,N/A,N/A,*CC*,*CC*,*CC*,0,0,0,KOH,1,80,100,1,22,1.17,OHCond(mS/cm),0,39.11,https://doi.org/10.1021/acsenergylett.3c00319
Piperidinium,Piperidinium,15,*CC(C)(C[N+]1(C)CCCCC1)*,*CC*,*CC*,100,0,0,N/A,N/A,*CC*,*CC*,*CC*,0,0,0,KOH,1,80,100,1,22,,OHCond(mS/cm),360,40.06,https://doi.org/10.1021/acsenergylett.3c00319
PE,TMA,16,*CC(C)(C[N+]1(C)CCCCCC1)*,*CC*,*CC*,100,0,0,N/A,N/A,*CC*,*CC*,*CC*,0,0,0,KOH,1,80,100,1,22,,OHCond(mS/cm),24,40.59,https://doi.org/10.1021/acsenergylett.3c00319
Piperidinium,Piperidinium,15,*CC(C)(C[N+]1(C)CCCCC1)*,*CC*,*CC*,100,0,0,N/A,N/A,*CC*,*CC*,*CC*,0,0,0,KOH,1,80,100,1,22,,OHCond(mS/cm),192,40.84,https://doi.org/10.1021/acsenergylett.3c00319
PE,TMA,3,*CC(C)(C[NH+](CCCC)C)*,*CC*,*CC*,100,0,0,N/A,N/A,*CC*,*CC*,*CC*,0,0,0,KOH,1,80,100,1,22,,OHCond(mS/cm),24,40.9,https://doi.org/10.1021/acsenergylett.3c00319
PE,TMA,1,*CC(C)(C[NH+](C)C)*,*CC*,*CC*,100,0,0,N/A,N/A,*CC*,*CC*,*CC*,0,0,0,KOH,1,80,100,1,22,,OHCond(mS/cm),96,41.04,https://doi.org/10.1021/acsenergylett.3c00319
PE,TMA,1,*CC(C)(C[NH+](C)C)*,*CC*,*CC*,100,0,0,N/A,N/A,*CC*,*CC*,*CC*,0,0,0,KOH,1,80,100,1,22,,OHCond(mS/cm),360,41.05,https://doi.org/10.1021/acsenergylett.3c00319
PE,TMA,1,*CC(C)(C[NH+](C)C)*,*CC*,*CC*,100,0,0,N/A,N/A,*CC*,*CC*,*CC*,0,0,0,KOH,1,80,100,1,22,,OHCond(mS/cm),24,41.89,https://doi.org/10.1021/acsenergylett.3c00319
PE,TMA,7,*CC(C)(C[N+](C)(CCCCCCCC[N+](C)(CC(C)(C)C)C)C)*,*CC*,*CC*,100,0,0,PE,N/A,*CC*,*CC*,*CC*,0,0,0,N/A,0,N/A,100,1,20,,OHCond(mS/cm),0,42.04,https://doi.org/10.1021/acsenergylett.3c00319
Piperidinium,Piperidinium,15,*CC(C)(C[N+]1(C)CCCCC1)*,*CC*,*CC*,100,0,0,N/A,N/A,*CC*,*CC*,*CC*,0,0,0,N/A,0,N/A,100,1,20,,OHCond(mS/cm),0,42.04,https://doi.org/10.1021/acsenergylett.3c00319
PE,TMA,1,*CC(C)(C[NH+](C)C)*,*CC*,*CC*,100,0,0,N/A,N/A,*CC*,*CC*,*CC*,0,0,0,N/A,0,N/A,100,1,20,1.34,OHCond(mS/cm),0,42.04,https://doi.org/10.1021/acsenergylett.3c00319
PE,TMA,1,*CC(C)(C[NH+](C)C)*,*CC*,*CC*,100,0,0,N/A,N/A,*CC*,*CC*,*CC*,0,0,0,KOH,1,80,100,1,22,,OHCond(mS/cm),192,44,https://doi.org/10.1021/acsenergylett.3c00319
PE,TMA,7,*CC(C)(C[N+](C)(CCCCCCCC[N+](C)(CC(C)(C)C)C)C)*,*CC*,*CC*,100,0,0,PE,N/A,*CC*,*CC*,*CC*,0,0,0,KOH,1,80,100,1,22,,OHCond(mS/cm),528,44.07,https://doi.org/10.1021/acsenergylett.3c00319
PE,TMA,7,*CC(C)(C[N+](C)(CCCCCCCC[N+](C)(CC(C)(C)C)C)C)*,*CC*,*CC*,100,0,0,PE,N/A,*CC*,*CC*,*CC*,0,0,0,KOH,1,80,100,1,22,1.16,OHCond(mS/cm),720,44.13,https://doi.org/10.1021/acsenergylett.3c00319
PE,TMA,17,*CC(C)(C[N+]1(C)CCOCC1)*,*CC*,*CC*,100,0,0,N/A,N/A,*CC*,*CC*,*CC*,0,0,0,KOH,1,80,100,1,22,1.27,OHCond(mS/cm),0,45.83,https://doi.org/10.1021/acsenergylett.3c00319
PE,TMA,10,*CC(C)(C[N+](CCCO[Si]1(CC1(C)C)C)(C)C)*,*CC*,*CC*,100,0,0,N/A,N/A,*CC*,*CC*,*CC*,0,0,0,KOH,1,80,100,1,22,1.09,OHCond(mS/cm),0,46.92,https://doi.org/10.1021/acsenergylett.3c00319
PE,TMA,7,*CC(C)(C[N+](C)(CCCCCCCC[N+](C)(CC(C)(C)C)C)C)*,*CC*,*CC*,100,0,0,PE,N/A,*CC*,*CC*,*CC*,0,0,0,KOH,1,80,100,1,22,,OHCond(mS/cm),192,47.06,https://doi.org/10.1021/acsenergylett.3c00319
PE,TMA,7,*CC(C)(C[N+](C)(CCCCCCCC[N+](C)(CC(C)(C)C)C)C)*,*CC*,*CC*,100,0,0,PE,N/A,*CC*,*CC*,*CC*,0,0,0,KOH,1,80,100,1,22,,OHCond(mS/cm),360,48.19,https://doi.org/10.1021/acsenergylett.3c00319
PE,TMA,7,*CC(C)(C[N+](C)(CCCCCCCC[N+](C)(CC(C)(C)C)C)C)*,*CC*,*CC*,100,0,0,PE,N/A,*CC*,*CC*,*CC*,0,0,0,KOH,1,80,100,1,22,,OHCond(mS/cm),96,50.05,https://doi.org/10.1021/acsenergylett.3c00319
PE,TMA,7,*CC(C)(C[N+](C)(CCCCCCCC[N+](C)(CC(C)(C)C)C)C)*,*CC*,*CC*,100,0,0,PE,N/A,*CC*,*CC*,*CC*,0,0,0,N/A,0,N/A,100,1,40,,OHCond(mS/cm),0,53.96,https://doi.org/10.1021/acsenergylett.3c00319
Piperidinium,Piperidinium,15,*CC(C)(C[N+]1(C)CCCCC1)*,*CC*,*CC*,100,0,0,N/A,N/A,*CC*,*CC*,*CC*,0,0,0,N/A,0,N/A,100,1,40,,OHCond(mS/cm),0,53.96,https://doi.org/10.1021/acsenergylett.3c00319
PE,TMA,1,*CC(C)(C[NH+](C)C)*,*CC*,*CC*,100,0,0,N/A,N/A,*CC*,*CC*,*CC*,0,0,0,N/A,0,N/A,100,1,40,1.34,OHCond(mS/cm),0,53.96,https://doi.org/10.1021/acsenergylett.3c00319
PE,TMA,7,*CC(C)(C[N+](C)(CCCCCCCC[N+](C)(CC(C)(C)C)C)C)*,*CC*,*CC*,100,0,0,PE,N/A,*CC*,*CC*,*CC*,0,0,0,KOH,1,80,100,1,22,,OHCond(mS/cm),24,56.12,https://doi.org/10.1021/acsenergylett.3c00319
PE,TMA,7,*CC(C)(C[N+](C)(CCCCCCCC[N+](C)(CC(C)(C)C)C)C)*,*CC*,*CC*,100,0,0,PE,N/A,*CC*,*CC*,*CC*,0,0,0,N/A,0,N/A,100,1,60,,OHCond(mS/cm),0,64.03,https://doi.org/10.1021/acsenergylett.3c00319
Piperidinium,Piperidinium,15,*CC(C)(C[N+]1(C)CCCCC1)*,*CC*,*CC*,100,0,0,N/A,N/A,*CC*,*CC*,*CC*,0,0,0,N/A,0,N/A,100,1,60,,OHCond(mS/cm),0,64.03,https://doi.org/10.1021/acsenergylett.3c00319
PE,TMA,1,*CC(C)(C[NH+](C)C)*,*CC*,*CC*,100,0,0,N/A,N/A,*CC*,*CC*,*CC*,0,0,0,N/A,0,N/A,100,1,60,1.34,OHCond(mS/cm),0,64.03,https://doi.org/10.1021/acsenergylett.3c00319
PE,TMA,7,*CC(C)(C[N+](C)(CCCCCCCC[N+](C)(CC(C)(C)C)C)C)*,*CC*,*CC*,100,0,0,PE,N/A,*CC*,*CC*,*CC*,0,0,0,N/A,0,N/A,100,1,80,,OHCond(mS/cm),0,71.78,https://doi.org/10.1021/acsenergylett.3c00319
PE,TMA,1,*CC(C)(C[NH+](C)C)*,*CC*,*CC*,100,0,0,N/A,N/A,*CC*,*CC*,*CC*,0,0,0,N/A,0,N/A,100,1,80,1.34,OHCond(mS/cm),0,71.78,https://doi.org/10.1021/acsenergylett.3c00319
Piperidinium,Piperidinium,15,*CC(C)(C[N+]1(C)CCCCC1)*,*CC*,*CC*,100,0,0,N/A,N/A,*CC*,*CC*,*CC*,0,0,0,KOH,1,80,100,1,80,,Swelling(%),720,2,https://doi.org/10.1021/acsenergylett.3c00319
PE,TMA,12,*CC(C)(C[N+](CC1=CC=CC=C1)(C)C)*,*CC*,*CC*,100,0,0,N/A,N/A,*CC*,*CC*,*CC*,0,0,0,KOH,1,80,100,1,80,,Swelling(%),30,3,https://doi.org/10.1021/acsenergylett.3c00319
PE,TMA,17,*CC(C)(C[N+]1(C)CCOCC1)*,*CC*,*CC*,100,0,0,N/A,N/A,*CC*,*CC*,*CC*,0,0,0,KOH,1,80,100,1,80,,Swelling(%),0,4,https://doi.org/10.1021/acsenergylett.3c00319
PE,TMA,9,*CC(C)(C[N+](CCCOC)(C)C)*,*CC*,*CC*,100,0,0,N/A,N/A,*CC*,*CC*,*CC*,0,0,0,KOH,1,80,100,1,80,,Swelling(%),30,5,https://doi.org/10.1021/acsenergylett.3c00319
PE,TMA,10,*CC(C)(C[N+](CCCO[Si]1(CC1(C)C)C)(C)C)*,*CC*,*CC*,100,0,0,N/A,N/A,*CC*,*CC*,*CC*,0,0,0,KOH,1,80,100,1,80,,Swelling(%),30,6,https://doi.org/10.1021/acsenergylett.3c00319
piperidinium,piperidinium,13,*CC([H])(C[N+]1(C)CCCCC1)*,*CC*,*CC*,100,0,0,N/A,N/A,*CC*,*CC*,*CC*,0,0,0,KOH,1,80,100,1,80,,Swelling(%),30,9,https://doi.org/10.1021/acsenergylett.3c00319
PE,TMA,1,*CC(C)(C[NH+](C)C)*,*CC*,*CC*,100,0,0,N/A,N/A,*CC*,*CC*,*CC*,0,0,0,KOH,1,80,100,1,80,,Swelling(%),30,9,https://doi.org/10.1021/acsenergylett.3c00319
PE,TMA,2,*CC(C)(C[NH+](CC)C)*,*CC*,*CC*,100,0,0,N/A,N/A,*CC*,*CC*,*CC*,0,0,0,KOH,1,80,100,1,80,,Swelling(%),30,9,https://doi.org/10.1021/acsenergylett.3c00319
PE,TMA,6,*CC(C)(C[N+](CCCCCCCC[N+](C)(C)C)(C)C)*,*CC*,*CC*,100,0,0,N/A,N/A,*CC*,*CC*,*CC*,0,0,0,KOH,1,80,100,1,80,,Swelling(%),30,10,https://doi.org/10.1021/acsenergylett.3c00319
PE,TMA,1,*CC(C)(C[NH+](C)C)*,*CC*,*CC*,100,0,0,N/A,N/A,*CC*,*CC*,*CC*,0,0,0,KOH,1,80,100,1,80,,Swelling(%),720,10,https://doi.org/10.1021/acsenergylett.3c00319
PE,TMA,7,*CC(C)(C[N+](C)(CCCCCCCC[N+](C)(CC(C)(C)C)C)C)*,*CC*,*CC*,100,0,0,PE,N/A,*CC*,*CC*,*CC*,0,0,0,KOH,1,80,100,1,80,,Swelling(%),720,11,https://doi.org/10.1021/acsenergylett.3c00319
PE,TMA,17,*CC(C)(C[N+]1(C)CCOCC1)*,*CC*,*CC*,100,0,0,N/A,N/A,*CC*,*CC*,*CC*,0,0,0,KOH,1,80,100,1,80,,Swelling(%),30,11,https://doi.org/10.1021/acsenergylett.3c00319
PE,TMA,16,*CC(C)(C[N+]1(C)CCCCCC1)*,*CC*,*CC*,100,0,0,N/A,N/A,*CC*,*CC*,*CC*,0,0,0,KOH,1,80,100,1,80,,Swelling(%),30,12,https://doi.org/10.1021/acsenergylett.3c00319
PE,TMA,3,*CC(C)(C[NH+](CCCC)C)*,*CC*,*CC*,100,0,0,N/A,N/A,*CC*,*CC*,*CC*,0,0,0,KOH,1,80,100,1,80,,Swelling(%),30,12,https://doi.org/10.1021/acsenergylett.3c00319
