Repository: williamschertzer/computational_artifact

# Computational Artifact: William Schertzer CSE-MSE PhD Qualifying Exam

This repository contains the computational artifact submitted by **William Schertzer** for the PhD CSE-MSE Qualifying Examination. It includes the full workflow for processing, analyzing, and modeling anion exchange membrane (AEM) data extracted from the literature, with the aim of accelerating materials discovery using machine learning.

## Repository Structure

### `raw_data/`
Contains the original AEM datasets, directly extracted and curated from peer-reviewed literature.

File: raw_data/aem_aging_3_18_25.csv (part 20 of 30)
Backbone,Cation,Sample,smiles1,smiles2,smiles3,c1,c2,c3,additive_name_1,additive_name_2,additive_smiles1,additive_smiles2,additive_smiles3,additivec1,additivec2,additivec3,solvent,solvent_conc(M),stab_temp,RH(%),lw,Temp(C),EXP_IEC,prop,time(h),value,DOI
PE,TMA,4,*CC(C)(C[NH+](CCCCCCCC)C)*,*CC*,*CC*,100,0,0,N/A,N/A,*CC*,*CC*,*CC*,0,0,0,KOH,1,80,100,1,80,,Swelling(%),30,12,https://doi.org/10.1021/acsenergylett.3c00319
PE,TMA,7,*CC(C)(C[N+](C)(CCCCCCCC[N+](C)(CC(C)(C)C)C)C)*,*CC*,*CC*,100,0,0,PE,N/A,*CC*,*CC*,*CC*,0,0,0,KOH,1,80,100,1,80,,Swelling(%),30,13,https://doi.org/10.1021/acsenergylett.3c00319
PE,TMA,11,*CC(C)(C[N+](CCCCC1=CC=CC=C1)(C)C)*,*CC*,*CC*,100,0,0,N/A,N/A,*CC*,*CC*,*CC*,0,0,0,KOH,1,80,100,1,80,,Swelling(%),30,13,https://doi.org/10.1021/acsenergylett.3c00319
PE,TMA,8,*CC(C)(C[N+](CCOC)(C)C)*,*CC*,*CC*,100,0,0,N/A,N/A,*CC*,*CC*,*CC*,0,0,0,KOH,1,80,100,1,80,,Swelling(%),30,13,https://doi.org/10.1021/acsenergylett.3c00319
PE,TMA,5,*CC(C)(C[N+](C)(CCCC)CCCC)*,*CC*,*CC*,100,0,0,N/A,N/A,*CC*,*CC*,*CC*,0,0,0,KOH,1,80,100,1,80,,Swelling(%),30,18,https://doi.org/10.1021/acsenergylett.3c00319
PE,TMA,14,*CC(C)(C[N+]1(C)CCCC1)*,*CC*,*CC*,100,0,0,N/A,N/A,*CC*,*CC*,*CC*,0,0,0,KOH,1,80,100,1,80,,Swelling(%),30,27,https://doi.org/10.1021/acsenergylett.3c00319
PE,TMA,17,*CC(C)(C[N+]1(C)CCOCC1)*,*CC*,*CC*,100,0,0,N/A,N/A,*CC*,*CC*,*CC*,0,0,0,KOH,1,80,100,1,80,,WU(wt%),720,19,https://doi.org/10.1021/acsenergylett.3c00319
PE,TMA,12,*CC(C)(C[N+](CC1=CC=CC=C1)(C)C)*,*CC*,*CC*,100,0,0,N/A,N/A,*CC*,*CC*,*CC*,0,0,0,KOH,1,80,100,1,80,,WU(wt%),30,38,https://doi.org/10.1021/acsenergylett.3c00319
PE,TMA,10,*CC(C)(C[N+](CCCO[Si]1(CC1(C)C)C)(C)C)*,*CC*,*CC*,100,0,0,N/A,N/A,*CC*,*CC*,*CC*,0,0,0,KOH,1,80,100,1,80,,WU(wt%),30,43,https://doi.org/10.1021/acsenergylett.3c00319
Piperidinium,Piperidinium,15,*CC(C)(C[N+]1(C)CCCCC1)*,*CC*,*CC*,100,0,0,N/A,N/A,*CC*,*CC*,*CC*,0,0,0,KOH,1,80,100,1,80,,WU(wt%),720,68,https://doi.org/10.1021/acsenergylett.3c00319
PE,TMA,2,*CC(C)(C[NH+](CC)C)*,*CC*,*CC*,100,0,0,N/A,N/A,*CC*,*CC*,*CC*,0,0,0,KOH,1,80,100,1,80,,WU(wt%),30,70,https://doi.org/10.1021/acsenergylett.3c00319
PE,TMA,7,*CC(C)(C[N+](C)(CCCCCCCC[N+](C)(CC(C)(C)C)C)C)*,*CC*,*CC*,100,0,0,PE,N/A,*CC*,*CC*,*CC*,0,0,0,KOH,1,80,100,1,80,,WU(wt%),30,73,https://doi.org/10.1021/acsenergylett.3c00319
piperidinium,piperidinium,13,*CC([H])(C[N+]1(C)CCCCC1)*,*CC*,*CC*,100,0,0,N/A,N/A,*CC*,*CC*,*CC*,0,0,0,KOH,1,80,100,1,80,,WU(wt%),30,77,https://doi.org/10.1021/acsenergylett.3c00319
PE,TMA,1,*CC(C)(C[NH+](C)C)*,*CC*,*CC*,100,0,0,N/A,N/A,*CC*,*CC*,*CC*,0,0,0,KOH,1,80,100,1,80,,WU(wt%),30,79,https://doi.org/10.1021/acsenergylett.3c00319
PE,TMA,11,*CC(C)(C[N+](CCCCC1=CC=CC=C1)(C)C)*,*CC*,*CC*,100,0,0,N/A,N/A,*CC*,*CC*,*CC*,0,0,0,KOH,1,80,100,1,80,,WU(wt%),30,81,https://doi.org/10.1021/acsenergylett.3c00319
PE,TMA,3,*CC(C)(C[NH+](CCCC)C)*,*CC*,*CC*,100,0,0,N/A,N/A,*CC*,*CC*,*CC*,0,0,0,KOH,1,80,100,1,80,,WU(wt%),30,82,https://doi.org/10.1021/acsenergylett.3c00319
PE,TMA,8,*CC(C)(C[N+](CCOC)(C)C)*,*CC*,*CC*,100,0,0,N/A,N/A,*CC*,*CC*,*CC*,0,0,0,KOH,1,80,100,1,80,,WU(wt%),30,83,https://doi.org/10.1021/acsenergylett.3c00319
PE,TMA,16,*CC(C)(C[N+]1(C)CCCCCC1)*,*CC*,*CC*,100,0,0,N/A,N/A,*CC*,*CC*,*CC*,0,0,0,KOH,1,80,100,1,80,,WU(wt%),30,84,https://doi.org/10.1021/acsenergylett.3c00319
PE,TMA,7,*CC(C)(C[N+](C)(CCCCCCCC[N+](C)(CC(C)(C)C)C)C)*,*CC*,*CC*,100,0,0,PE,N/A,*CC*,*CC*,*CC*,0,0,0,KOH,1,80,100,1,80,,WU(wt%),720,86,https://doi.org/10.1021/acsenergylett.3c00319
PE,TMA,17,*CC(C)(C[N+]1(C)CCOCC1)*,*CC*,*CC*,100,0,0,N/A,N/A,*CC*,*CC*,*CC*,0,0,0,KOH,1,80,100,1,80,,WU(wt%),30,87,https://doi.org/10.1021/acsenergylett.3c00319
PE,TMA,9,*CC(C)(C[N+](CCCOC)(C)C)*,*CC*,*CC*,100,0,0,N/A,N/A,*CC*,*CC*,*CC*,0,0,0,KOH,1,80,100,1,80,,WU(wt%),30,91,https://doi.org/10.1021/acsenergylett.3c00319
PE,TMA,1,*CC(C)(C[NH+](C)C)*,*CC*,*CC*,100,0,0,N/A,N/A,*CC*,*CC*,*CC*,0,0,0,KOH,1,80,100,1,80,,WU(wt%),720,94,https://doi.org/10.1021/acsenergylett.3c00319
PE,TMA,14,*CC(C)(C[N+]1(C)CCCC1)*,*CC*,*CC*,100,0,0,N/A,N/A,*CC*,*CC*,*CC*,0,0,0,KOH,1,80,100,1,80,,WU(wt%),30,96,https://doi.org/10.1021/acsenergylett.3c00319
PE,TMA,5,*CC(C)(C[N+](C)(CCCC)CCCC)*,*CC*,*CC*,100,0,0,N/A,N/A,*CC*,*CC*,*CC*,0,0,0,KOH,1,80,100,1,80,,WU(wt%),30,128,https://doi.org/10.1021/acsenergylett.3c00319
PE,TMA,4,*CC(C)(C[NH+](CCCCCCCC)C)*,*CC*,*CC*,100,0,0,N/A,N/A,*CC*,*CC*,*CC*,0,0,0,KOH,1,80,100,1,80,,WU(wt%),30,133,https://doi.org/10.1021/acsenergylett.3c00319
PE,TMA,6,*CC(C)(C[N+](CCCCCCCC[N+](C)(C)C)(C)C)*,*CC*,*CC*,100,0,0,N/A,N/A,*CC*,*CC*,*CC*,0,0,0,KOH,1,80,100,1,80,,WU(wt%),30,146,https://doi.org/10.1021/acsenergylett.3c00319
PPO,TMA,N/A,C[N+](C)(C)CCCCCCC(*)(c2ccc(c1ccc(*)cc1)cc2)C(F)(F)F.[OH-],CC(*)(c2ccc(c1ccc(*)cc1)cc2)C(F)(F)F,*CC*,100,0,0,N/A,N/A,*CC*,*CC*,*CC*,0,0,0,N/A,0,N/A,100,1,80,2.7,EB(%),0,40,https://doi.org/10.1021/acsmacrolett.5b00375
PPO,TMA,N/A,C[N+](C)(C)CCCCCCC(*)(c2ccc(c1ccc(*)cc1)cc2)C(F)(F)F.[OH-],CC(*)(c2ccc(c1ccc(*)cc1)cc2)C(F)(F)F,*CC*,65,35,0,N/A,N/A,*CC*,*CC*,*CC*,0,0,0,N/A,0,N/A,50,0,80,1.94,EB(%),0,100,https://doi.org/10.1021/acsmacrolett.5b00375
PPO,TMA,N/A,C[N+](C)(C)CCCCCCC(*)(c2ccc(c1ccc(*)cc1)cc2)C(F)(F)F.[OH-],CC(*)(c2ccc(c1ccc(*)cc1)cc2)C(F)(F)F,*CC*,65,35,0,N/A,N/A,*CC*,*CC*,*CC*,0,0,0,N/A,0,N/A,50,0,80,1.94,OHCond(mS/cm),0,88,https://doi.org/10.1021/acsmacrolett.5b00375
PPO,TMA,N/A,C[N+](C)(C)CCCCCCC(*)(c2ccc(c1ccc(*)cc1)cc2)C(F)(F)F.[OH-],CC(*)(c2ccc(c1ccc(*)cc1)cc2)C(F)(F)F,*CC*,100,0,0,N/A,N/A,*CC*,*CC*,*CC*,0,0,0,N/A,0,N/A,100,1,80,2.7,OHCond(mS/cm),0,122,https://doi.org/10.1021/acsmacrolett.5b00375
PPO,TMA,N/A,C[N+](C)(C)CCCCCCC(*)(c2ccc(c1ccc(*)cc1)cc2)C(F)(F)F.[OH-],CC(*)(c2ccc(c1ccc(*)cc1)cc2)C(F)(F)F,*CC*,100,0,0,N/A,N/A,*CC*,*CC*,*CC*,0,0,0,N/A,0,N/A,100,1,80,2.7,TS(MPa),0,20,https://doi.org/10.1021/acsmacrolett.5b00375
PPO,TMA,N/A,C[N+](C)(C)CCCCCCC(*)(c2ccc(c1ccc(*)cc1)cc2)C(F)(F)F.[OH-],CC(*)(c2ccc(c1ccc(*)cc1)cc2)C(F)(F)F,*CC*,65,35,0,N/A,N/A,*CC*,*CC*,*CC*,0,0,0,N/A,0,N/A,50,0,80,1.94,TS(MPa),0,33,https://doi.org/10.1021/acsmacrolett.5b00375
Polyarylene-imidazolium,Im-backbone,N/A,Cc8cc(C)c(c7ccc(c6c(C)cc(C)c(c5n(C)c(c1ccccc1)c(c4ccc(c3c(c2ccccc2)[n+](C)c(*)n3C)cc4)[n+]5C)c6C)cc7)c(C)c8*.[OH-],*CC*,*CC*,100,0,0,N/A,N/A,*CC*,*CC*,*CC*,0,0,0,N/A,0,N/A,100,1,25,2.61,EB(%),0,44.3,https://doi.org/10.1021/acsmacrolett.7b00679
Polyarylene-imidazolium,Im-backbone,N/A,Cc8cc(C)c(c7ccc(c6c(C)cc(C)c(c5n(C)c(c1ccccc1)c(c4ccc(c3c(c2ccccc2)[n+](C)c(*)n3C)cc4)[n+]5C)c6C)cc7)c(C)c8*.[OH-],*CC*,*CC*,100,0,0,N/A,N/A,*CC*,*CC*,*CC*,0,0,0,N/A,0,N/A,100,1,25,2.61,OHCond(mS/cm),0,14,https://doi.org/10.1021/acsmacrolett.7b00679
Polyarylene-imidazolium,Im-backbone,N/A,Cc8cc(C)c(c7ccc(c6c(C)cc(C)c(c5n(C)c(c1ccccc1)c(c4ccc(c3c(c2ccccc2)[n+](C)c(*)n3C)cc4)[n+]5C)c6C)cc7)c(C)c8*.[OH-],*CC*,*CC*,100,0,0,N/A,N/A,*CC*,*CC*,*CC*,0,0,0,N/A,0,N/A,100,1,25,2.61,TS(MPa),0,43.5,https://doi.org/10.1021/acsmacrolett.7b00679
Polyarylene-imidazolium,Im-backbone,N/A,Cc8cc(C)c(c7ccc(c6c(C)cc(C)c(c5n(C)c(c1ccccc1)c(c4ccc(c3c(c2ccccc2)[n+](C)c(*)n3C)cc4)[n+]5C)c6C)cc7)c(C)c8*.[OH-],*CC*,*CC*,100,0,0,N/A,N/A,*CC*,*CC*,*CC*,0,0,0,N/A,0,N/A,100,1,25,2.61,WU(wt%),0,82,https://doi.org/10.1021/acsmacrolett.7b00679
PAE,TMA,QPAE-f,[*]OC1=CC=C(C(C2=CC=C(OC3=CC=C(C(C4=CC=C([*])C=C4)=O)C=C3)C(C)=C2)(C5=CC=C(C)C=C5)C6=CC=C(C[N+](C)(C)C)C=C6)C=C1C[N+](C)(C)C.[OH-],[*]OC1=CC=C(C(C2=CC=C(OC3=CC=C(C(C4=CC=C(C(C5=CC=C([*])C=C5)=O)C=C4)=O)C=C3)C(C)=C2)(C6=CC=C(C)C=C6)C7=CC=C(C)C=C7)C=C1C,*CC*,30,70,0,N/A,*CC*,*CC*,*CC*,*CC*,0,0,0,N/A,0,N/A,100,1,25,,EB(%),0,13.5,https://doi.org/10.1021/am3007005
PAE,TMA,QPAE-e,[*]OC1=CC=C(C(C2=CC=C(OC3=CC=C(S(C4=CC=C([*])C=C4)(=O)=O)C=C3)C(C)=C2)(C5=CC=C(C)C=C5)C6=CC=C(C[N+](C)(C)C)C=C6)C=C1C[N+](C)(C)C.[OH-],[*]OC1=CC=C(C(C2=CC=C(OC3=CC=C(C(C4=CC=C([*])C=C4)=O)C=C3)C(C)=C2)(C5=CC=C(C)C=C5)C6=CC=C(C)C=C6)C=C1C,*CC*,83,17,0,N/A,*CC*,*CC*,*CC*,*CC*,0,0,0,N/A,0,N/A,100,1,25,,EB(%),0,15.8,https://doi.org/10.1021/am3007005
PAE,TMA,QPAE-a-1.-5,[*]OC1=CC=C(C(C2=CC=C(OC3=CC=C(S(C4=CC=C([*])C=C4)(=O)=O)C=C3)C(C)=C2)(C5=CC=C(C)C=C5)C6=CC=C(C[N+](C)(C)C)C=C6)C=C1C[N+](C)(C)C.[OH-],[*]OC1=CC=C(C(C2=CC=C(OC3=CC=C(S(C4=CC=C([*])C=C4)(=O)=O)C=C3)C(C)=C2)(C5=CC=C(C)C=C5)C6=CC=C(C)C=C6)C=C1C,*CC*,30,70,0,N/A,N/A,*CC*,*CC*,*CC*,0,0,0,NaOH,1,60,100,1,25,,EB(%),170,25.8,https://doi.org/10.1021/am3007005
PAE,TMA,QPAE-a-1.-5,[*]OC1=CC=C(C(C2=CC=C(OC3=CC=C(S(C4=CC=C([*])C=C4)(=O)=O)C=C3)C(C)=C2)(C5=CC=C(C)C=C5)C6=CC=C(C[N+](C)(C)C)C=C6)C=C1C[N+](C)(C)C.[OH-],[*]OC1=CC=C(C(C2=CC=C(OC3=CC=C(S(C4=CC=C([*])C=C4)(=O)=O)C=C3)C(C)=C2)(C5=CC=C(C)C=C5)C6=CC=C(C)C=C6)C=C1C,*CC*,30,70,0,N/A,N/A,*CC*,*CC*,*CC*,0,0,0,NaOH,1,60,100,1,25,,EB(%),0,28.3,https://doi.org/10.1021/am3007005
PAE,TMA,QPAE-d-0.92,[*]OC1=CC=C(C(C2=CC=C(OC3=CC=C(S(C4=CC=C([*])C=C4)(=O)=O)C=C3)C(C)=C2)(C5=CC=C(C)C=C5)C6=CC=C(C[N+](C)(C)C)C=C6)C=C1C[N+](C)(C)C.[OH-],[*]OC1=CC=C(C(C2=CC=C(OC3=CC=C(C(C4=CC=C([*])C=C4)=O)C=C3)C(C)=C2)(C5=CC=C(C)C=C5)C6=CC=C(C)C=C6)C=C1C,*CC*,46,54,0,N/A,*CC*,*CC*,*CC*,*CC*,0,0,0,NaOH,1,60,100,1,25,,EB(%),170,29.7,https://doi.org/10.1021/am3007005
PAE,TMA,QPAE-d-0.92,[*]OC1=CC=C(C(C2=CC=C(OC3=CC=C(S(C4=CC=C([*])C=C4)(=O)=O)C=C3)C(C)=C2)(C5=CC=C(C)C=C5)C6=CC=C(C[N+](C)(C)C)C=C6)C=C1C[N+](C)(C)C.[OH-],[*]OC1=CC=C(C(C2=CC=C(OC3=CC=C(C(C4=CC=C([*])C=C4)=O)C=C3)C(C)=C2)(C5=CC=C(C)C=C5)C6=CC=C(C)C=C6)C=C1C,*CC*,46,54,0,N/A,*CC*,*CC*,*CC*,*CC*,0,0,0,NaOH,1,60,100,1,25,,EB(%),0,32.7,https://doi.org/10.1021/am3007005
PAE,TMA,QPAE-d,[*]OC1=CC=C(C(C2=CC=C(OC3=CC=C(S(C4=CC=C([*])C=C4)(=O)=O)C=C3)C(C)=C2)(C5=CC=C(C)C=C5)C6=CC=C(C[N+](C)(C)C)C=C6)C=C1C[N+](C)(C)C.[OH-],[*]OC1=CC=C(C(C2=CC=C(OC3=CC=C(C(C4=CC=C([*])C=C4)=O)C=C3)C(C)=C2)(C5=CC=C(C)C=C5)C6=CC=C(C)C=C6)C=C1C,*CC*,85,15,0,N/A,*CC*,*CC*,*CC*,*CC*,0,0,0,N/A,0,N/A,100,1,25,,EB(%),0,37.9,https://doi.org/10.1021/am3007005
PAE,TMA,QPAE-f,[*]OC1=CC=C(C(C2=CC=C(OC3=CC=C(C(C4=CC=C([*])C=C4)=O)C=C3)C(C)=C2)(C5=CC=C(C)C=C5)C6=CC=C(C[N+](C)(C)C)C=C6)C=C1C[N+](C)(C)C.[OH-],[*]OC1=CC=C(C(C2=CC=C(OC3=CC=C(C(C4=CC=C(C(C5=CC=C([*])C=C5)=O)C=C4)=O)C=C3)C(C)=C2)(C6=CC=C(C)C=C6)C7=CC=C(C)C=C7)C=C1C,*CC*,30,70,0,N/A,*CC*,*CC*,*CC*,*CC*,0,0,0,N/A,0,N/A,100,1,20,,OHCond(mS/cm),0,0.37,https://doi.org/10.1021/am3007005
PAE,TMA,QPAE-b,[*]OC1=CC=C(C(C2=CC=C(OC3=CC=C(C(C4=CC=C([*])C=C4)=O)C=C3)C(C)=C2)(C5=CC=C(C)C=C5)C6=CC=C(C[N+](C)(C)C)C=C6)C=C1C[N+](C)(C)C.[OH-],[*]OC1=CC=C(C(C2=CC=C(OC3=CC=C(C(C4=CC=C([*])C=C4)=O)C=C3)C(C)=C2)(C5=CC=C(C)C=C5)C6=CC=C(C)C=C6)C=C1C,*CC*,51,49,0,N/A,*CC*,*CC*,*CC*,*CC*,0,0,0,N/A,0,N/A,100,1,20,,OHCond(mS/cm),0,1.3,https://doi.org/10.1021/am3007005
PAE,TMA,QPAE-f,[*]OC1=CC=C(C(C2=CC=C(OC3=CC=C(C(C4=CC=C([*])C=C4)=O)C=C3)C(C)=C2)(C5=CC=C(C)C=C5)C6=CC=C(C[N+](C)(C)C)C=C6)C=C1C[N+](C)(C)C.[OH-],[*]OC1=CC=C(C(C2=CC=C(OC3=CC=C(C(C4=CC=C(C(C5=CC=C([*])C=C5)=O)C=C4)=O)C=C3)C(C)=C2)(C6=CC=C(C)C=C6)C7=CC=C(C)C=C7)C=C1C,*CC*,30,70,0,N/A,*CC*,*CC*,*CC*,*CC*,0,0,0,N/A,0,N/A,100,1,40,,OHCond(mS/cm),0,2.8,https://doi.org/10.1021/am3007005
PAE,TMA,QPAE-b,[*]OC1=CC=C(C(C2=CC=C(OC3=CC=C(C(C4=CC=C([*])C=C4)=O)C=C3)C(C)=C2)(C5=CC=C(C)C=C5)C6=CC=C(C[N+](C)(C)C)C=C6)C=C1C[N+](C)(C)C.[OH-],[*]OC1=CC=C(C(C2=CC=C(OC3=CC=C(C(C4=CC=C([*])C=C4)=O)C=C3)C(C)=C2)(C5=CC=C(C)C=C5)C6=CC=C(C)C=C6)C=C1C,*CC*,51,49,0,N/A,*CC*,*CC*,*CC*,*CC*,0,0,0,N/A,0,N/A,100,1,40,,OHCond(mS/cm),0,3.49,https://doi.org/10.1021/am3007005
PAE,TMA,QPAE-c,[*]OC1=CC=C(C(C2=CC=C(OC3=CC=C(C(C4=CC=C(C(C5=CC=C([*])C=C5)=O)C=C4)=O)C=C3)C(C)=C2)(C6=CC=C(C)C=C6)C7=CC=C(C[N+](C)(C)C)C=C7)C=C1C[N+](C)(C)C.[OH-],[*]OC1=CC=C(C(C2=CC=C(OC3=CC=C(C(C4=CC=C(C(C5=CC=C([*])C=C5)=O)C=C4)=O)C=C3)C(C)=C2)(C6=CC=C(C)C=C6)C7=CC=C(C)C=C7)C=C1C,*CC*,35,65,0,N/A,*CC*,*CC*,*CC*,*CC*,0,0,0,N/A,0,N/A,100,1,20,,OHCond(mS/cm),0,3.86,https://doi.org/10.1021/am3007005
PAE,TMA,QPAE-b,[*]OC1=CC=C(C(C2=CC=C(OC3=CC=C(C(C4=CC=C([*])C=C4)=O)C=C3)C(C)=C2)(C5=CC=C(C)C=C5)C6=CC=C(C[N+](C)(C)C)C=C6)C=C1C[N+](C)(C)C.[OH-],[*]OC1=CC=C(C(C2=CC=C(OC3=CC=C(C(C4=CC=C([*])C=C4)=O)C=C3)C(C)=C2)(C5=CC=C(C)C=C5)C6=CC=C(C)C=C6)C=C1C,*CC*,51,49,0,N/A,*CC*,*CC*,*CC*,*CC*,0,0,0,N/A,0,N/A,100,1,60,,OHCond(mS/cm),0,5.05,https://doi.org/10.1021/am3007005
PAE,TMA,QPAE-c,[*]OC1=CC=C(C(C2=CC=C(OC3=CC=C(C(C4=CC=C(C(C5=CC=C([*])C=C5)=O)C=C4)=O)C=C3)C(C)=C2)(C6=CC=C(C)C=C6)C7=CC=C(C[N+](C)(C)C)C=C7)C=C1C[N+](C)(C)C.[OH-],[*]OC1=CC=C(C(C2=CC=C(OC3=CC=C(C(C4=CC=C(C(C5=CC=C([*])C=C5)=O)C=C4)=O)C=C3)C(C)=C2)(C6=CC=C(C)C=C6)C7=CC=C(C)C=C7)C=C1C,*CC*,35,65,0,N/A,*CC*,*CC*,*CC*,*CC*,0,0,0,N/A,0,N/A,100,1,40,,OHCond(mS/cm),0,5.81,https://doi.org/10.1021/am3007005
PAE,TMA,QPAE-f,[*]OC1=CC=C(C(C2=CC=C(OC3=CC=C(C(C4=CC=C([*])C=C4)=O)C=C3)C(C)=C2)(C5=CC=C(C)C=C5)C6=CC=C(C[N+](C)(C)C)C=C6)C=C1C[N+](C)(C)C.[OH-],[*]OC1=CC=C(C(C2=CC=C(OC3=CC=C(C(C4=CC=C(C(C5=CC=C([*])C=C5)=O)C=C4)=O)C=C3)C(C)=C2)(C6=CC=C(C)C=C6)C7=CC=C(C)C=C7)C=C1C,*CC*,30,70,0,N/A,*CC*,*CC*,*CC*,*CC*,0,0,0,N/A,0,N/A,100,1,60,,OHCond(mS/cm),0,6.17,https://doi.org/10.1021/am3007005
PAE,TMA,QPAE-f,[*]OC1=CC=C(C(C2=CC=C(OC3=CC=C(C(C4=CC=C([*])C=C4)=O)C=C3)C(C)=C2)(C5=CC=C(C)C=C5)C6=CC=C(C[N+](C)(C)C)C=C6)C=C1C[N+](C)(C)C.[OH-],[*]OC1=CC=C(C(C2=CC=C(OC3=CC=C(C(C4=CC=C(C(C5=CC=C([*])C=C5)=O)C=C4)=O)C=C3)C(C)=C2)(C6=CC=C(C)C=C6)C7=CC=C(C)C=C7)C=C1C,*CC*,30,70,0,N/A,*CC*,*CC*,*CC*,*CC*,0,0,0,N/A,0,N/A,100,1,80,0.21,OHCond(mS/cm),0,6.96,https://doi.org/10.1021/am3007005
PAE,TMA,QPAE-c,[*]OC1=CC=C(C(C2=CC=C(OC3=CC=C(C(C4=CC=C(C(C5=CC=C([*])C=C5)=O)C=C4)=O)C=C3)C(C)=C2)(C6=CC=C(C)C=C6)C7=CC=C(C[N+](C)(C)C)C=C7)C=C1C[N+](C)(C)C.[OH-],[*]OC1=CC=C(C(C2=CC=C(OC3=CC=C(C(C4=CC=C(C(C5=CC=C([*])C=C5)=O)C=C4)=O)C=C3)C(C)=C2)(C6=CC=C(C)C=C6)C7=CC=C(C)C=C7)C=C1C,*CC*,35,65,0,N/A,*CC*,*CC*,*CC*,*CC*,0,0,0,N/A,0,N/A,100,1,60,,OHCond(mS/cm),0,7.24,https://doi.org/10.1021/am3007005
PAE,TMA,QPAE-e,[*]OC1=CC=C(C(C2=CC=C(OC3=CC=C(S(C4=CC=C([*])C=C4)(=O)=O)C=C3)C(C)=C2)(C5=CC=C(C)C=C5)C6=CC=C(C[N+](C)(C)C)C=C6)C=C1C[N+](C)(C)C.[OH-],[*]OC1=CC=C(C(C2=CC=C(OC3=CC=C(C(C4=CC=C([*])C=C4)=O)C=C3)C(C)=C2)(C5=CC=C(C)C=C5)C6=CC=C(C)C=C6)C=C1C,*CC*,83,17,0,N/A,*CC*,*CC*,*CC*,*CC*,0,0,0,NaOH,1,60,100,1,60,,OHCond(mS/cm),170,7.3,https://doi.org/10.1021/am3007005
PAE,TMA,QPAE-e,[*]OC1=CC=C(C(C2=CC=C(OC3=CC=C(S(C4=CC=C([*])C=C4)(=O)=O)C=C3)C(C)=C2)(C5=CC=C(C)C=C5)C6=CC=C(C[N+](C)(C)C)C=C6)C=C1C[N+](C)(C)C.[OH-],[*]OC1=CC=C(C(C2=CC=C(OC3=CC=C(C(C4=CC=C([*])C=C4)=O)C=C3)C(C)=C2)(C5=CC=C(C)C=C5)C6=CC=C(C)C=C6)C=C1C,*CC*,83,17,0,N/A,*CC*,*CC*,*CC*,*CC*,0,0,0,NaOH,1,60,100,1,60,,OHCond(mS/cm),0,8.1,https://doi.org/10.1021/am3007005
PAE,TMA,QPAE-b,[*]OC1=CC=C(C(C2=CC=C(OC3=CC=C(C(C4=CC=C([*])C=C4)=O)C=C3)C(C)=C2)(C5=CC=C(C)C=C5)C6=CC=C(C[N+](C)(C)C)C=C6)C=C1C[N+](C)(C)C.[OH-],[*]OC1=CC=C(C(C2=CC=C(OC3=CC=C(C(C4=CC=C([*])C=C4)=O)C=C3)C(C)=C2)(C5=CC=C(C)C=C5)C6=CC=C(C)C=C6)C=C1C,*CC*,51,49,0,N/A,*CC*,*CC*,*CC*,*CC*,0,0,0,N/A,0,N/A,100,1,80,0.78,OHCond(mS/cm),0,8.67,https://doi.org/10.1021/am3007005
PAE,TMA,QPAE-c,[*]OC1=CC=C(C(C2=CC=C(OC3=CC=C(C(C4=CC=C(C(C5=CC=C([*])C=C5)=O)C=C4)=O)C=C3)C(C)=C2)(C6=CC=C(C)C=C6)C7=CC=C(C[N+](C)(C)C)C=C7)C=C1C[N+](C)(C)C.[OH-],[*]OC1=CC=C(C(C2=CC=C(OC3=CC=C(C(C4=CC=C(C(C5=CC=C([*])C=C5)=O)C=C4)=O)C=C3)C(C)=C2)(C6=CC=C(C)C=C6)C7=CC=C(C)C=C7)C=C1C,*CC*,35,65,0,N/A,*CC*,*CC*,*CC*,*CC*,0,0,0,N/A,0,N/A,100,1,80,0.52,OHCond(mS/cm),0,10.49,https://doi.org/10.1021/am3007005
PAE,TMA,QPAE-c-0.83,[*]OC1=CC=C(C(C2=CC=C(OC3=CC=C(C(C4=CC=C(C(C5=CC=C([*])C=C5)=O)C=C4)=O)C=C3)C(C)=C2)(C6=CC=C(C)C=C6)C7=CC=C(C[N+](C)(C)C)C=C7)C=C1C[N+](C)(C)C.[OH-],[*]OC1=CC=C(C(C2=CC=C(OC3=CC=C(C(C4=CC=C(C(C5=CC=C([*])C=C5)=O)C=C4)=O)C=C3)C(C)=C2)(C6=CC=C(C)C=C6)C7=CC=C(C)C=C7)C=C1C,*CC*,42,58,0,N/A,*CC*,*CC*,*CC*,*CC*,0,0,0,NaOH,1,60,100,1,60,,OHCond(mS/cm),170,13.4,https://doi.org/10.1021/am3007005
PAE,TMA,QPAE-e,[*]OC1=CC=C(C(C2=CC=C(OC3=CC=C(S(C4=CC=C([*])C=C4)(=O)=O)C=C3)C(C)=C2)(C5=CC=C(C)C=C5)C6=CC=C(C[N+](C)(C)C)C=C6)C=C1C[N+](C)(C)C.[OH-],[*]OC1=CC=C(C(C2=CC=C(OC3=CC=C(C(C4=CC=C([*])C=C4)=O)C=C3)C(C)=C2)(C5=CC=C(C)C=C5)C6=CC=C(C)C=C6)C=C1C,*CC*,83,17,0,N/A,*CC*,*CC*,*CC*,*CC*,0,0,0,N/A,0,N/A,100,1,20,,OHCond(mS/cm),0,14.01,https://doi.org/10.1021/am3007005
PAE,TMA,QPAE-c-0.83,[*]OC1=CC=C(C(C2=CC=C(OC3=CC=C(C(C4=CC=C(C(C5=CC=C([*])C=C5)=O)C=C4)=O)C=C3)C(C)=C2)(C6=CC=C(C)C=C6)C7=CC=C(C[N+](C)(C)C)C=C7)C=C1C[N+](C)(C)C.[OH-],[*]OC1=CC=C(C(C2=CC=C(OC3=CC=C(C(C4=CC=C(C(C5=CC=C([*])C=C5)=O)C=C4)=O)C=C3)C(C)=C2)(C6=CC=C(C)C=C6)C7=CC=C(C)C=C7)C=C1C,*CC*,42,58,0,N/A,*CC*,*CC*,*CC*,*CC*,0,0,0,NaOH,1,60,100,1,60,0.83,OHCond(mS/cm),0,15.5,https://doi.org/10.1021/am3007005
PAE,TMA,QPAE-f-0.21,[*]OC1=CC=C(C(C2=CC=C(OC3=CC=C(C(C4=CC=C([*])C=C4)=O)C=C3)C(C)=C2)(C5=CC=C(C)C=C5)C6=CC=C(C[N+](C)(C)C)C=C6)C=C1C[N+](C)(C)C.[OH-],[*]OC1=CC=C(C(C2=CC=C(OC3=CC=C(C(C4=CC=C(C(C5=CC=C([*])C=C5)=O)C=C4)=O)C=C3)C(C)=C2)(C6=CC=C(C)C=C6)C7=CC=C(C)C=C7)C=C1C,*CC*,11,89,0,N/A,*CC*,*CC*,*CC*,*CC*,0,0,0,NaOH,1,60,100,1,60,,OHCond(mS/cm),170,17.1,https://doi.org/10.1021/am3007005
PAE,TMA,QPAE-f-0.21,[*]OC1=CC=C(C(C2=CC=C(OC3=CC=C(C(C4=CC=C([*])C=C4)=O)C=C3)C(C)=C2)(C5=CC=C(C)C=C5)C6=CC=C(C[N+](C)(C)C)C=C6)C=C1C[N+](C)(C)C.[OH-],[*]OC1=CC=C(C(C2=CC=C(OC3=CC=C(C(C4=CC=C(C(C5=CC=C([*])C=C5)=O)C=C4)=O)C=C3)C(C)=C2)(C6=CC=C(C)C=C6)C7=CC=C(C)C=C7)C=C1C,*CC*,11,89,0,N/A,*CC*,*CC*,*CC*,*CC*,0,0,0,NaOH,1,60,100,1,60,0.21,OHCond(mS/cm),0,18.9,https://doi.org/10.1021/am3007005
PAE,TMA,QPAE-d,[*]OC1=CC=C(C(C2=CC=C(OC3=CC=C(S(C4=CC=C([*])C=C4)(=O)=O)C=C3)C(C)=C2)(C5=CC=C(C)C=C5)C6=CC=C(C[N+](C)(C)C)C=C6)C=C1C[N+](C)(C)C.[OH-],[*]OC1=CC=C(C(C2=CC=C(OC3=CC=C(C(C4=CC=C([*])C=C4)=O)C=C3)C(C)=C2)(C5=CC=C(C)C=C5)C6=CC=C(C)C=C6)C=C1C,*CC*,85,15,0,N/A,*CC*,*CC*,*CC*,*CC*,0,0,0,N/A,0,N/A,100,1,20,,OHCond(mS/cm),0,20.09,https://doi.org/10.1021/am3007005
PAE,TMA,QPAE-e,[*]OC1=CC=C(C(C2=CC=C(OC3=CC=C(S(C4=CC=C([*])C=C4)(=O)=O)C=C3)C(C)=C2)(C5=CC=C(C)C=C5)C6=CC=C(C[N+](C)(C)C)C=C6)C=C1C[N+](C)(C)C.[OH-],[*]OC1=CC=C(C(C2=CC=C(OC3=CC=C(C(C4=CC=C([*])C=C4)=O)C=C3)C(C)=C2)(C5=CC=C(C)C=C5)C6=CC=C(C)C=C6)C=C1C,*CC*,83,17,0,N/A,*CC*,*CC*,*CC*,*CC*,0,0,0,N/A,0,N/A,100,1,40,,OHCond(mS/cm),0,25.03,https://doi.org/10.1021/am3007005
PAE,TMA,QPAE-a-2.38,[*]OC1=CC=C(C(C2=CC=C(OC3=CC=C(S(C4=CC=C([*])C=C4)(=O)=O)C=C3)C(C)=C2)(C5=CC=C(C)C=C5)C6=CC=C(C[N+](C)(C)C)C=C6)C=C1C[N+](C)(C)C.[OH-],[*]OC1=CC=C(C=C1C)C(C2=CC=C(C=C2)C)(C3=CC=C(C=C3)C[N+](C)(C)C)C4=CC=C(C(C)=C4)OC5=CC=C(C=C5)S(C6=CC=C(C=C6)[*])(=O)=O.[OH-],*CC*,78,22,0,N/A,N/A,*CC*,*CC*,*CC*,0,0,0,N/A,0,N/A,100,1,20,,OHCond(mS/cm),0,25.28,https://doi.org/10.1021/am3007005
PAE,TMA,QPAE-a-1.-5,[*]OC1=CC=C(C(C2=CC=C(OC3=CC=C(S(C4=CC=C([*])C=C4)(=O)=O)C=C3)C(C)=C2)(C5=CC=C(C)C=C5)C6=CC=C(C[N+](C)(C)C)C=C6)C=C1C[N+](C)(C)C.[OH-],[*]OC1=CC=C(C(C2=CC=C(OC3=CC=C(S(C4=CC=C([*])C=C4)(=O)=O)C=C3)C(C)=C2)(C5=CC=C(C)C=C5)C6=CC=C(C)C=C6)C=C1C,*CC*,30,70,0,N/A,N/A,*CC*,*CC*,*CC*,0,0,0,NaOH,8,25,100,1,40,,OHCond(mS/cm),24,25.42,https://doi.org/10.1021/am3007005
PAE,TMA,QPAE-a-1.-5,[*]OC1=CC=C(C(C2=CC=C(OC3=CC=C(S(C4=CC=C([*])C=C4)(=O)=O)C=C3)C(C)=C2)(C5=CC=C(C)C=C5)C6=CC=C(C[N+](C)(C)C)C=C6)C=C1C[N+](C)(C)C.[OH-],[*]OC1=CC=C(C(C2=CC=C(OC3=CC=C(S(C4=CC=C([*])C=C4)(=O)=O)C=C3)C(C)=C2)(C5=CC=C(C)C=C5)C6=CC=C(C)C=C6)C=C1C,*CC*,30,70,0,N/A,N/A,*CC*,*CC*,*CC*,0,0,0,NaOH,7,25,100,1,40,,OHCond(mS/cm),24,27.78,https://doi.org/10.1021/am3007005
PAE,TMA,QPAE-a-1.-5,[*]OC1=CC=C(C(C2=CC=C(OC3=CC=C(S(C4=CC=C([*])C=C4)(=O)=O)C=C3)C(C)=C2)(C5=CC=C(C)C=C5)C6=CC=C(C[N+](C)(C)C)C=C6)C=C1C[N+](C)(C)C.[OH-],[*]OC1=CC=C(C(C2=CC=C(OC3=CC=C(S(C4=CC=C([*])C=C4)(=O)=O)C=C3)C(C)=C2)(C5=CC=C(C)C=C5)C6=CC=C(C)C=C6)C=C1C,*CC*,30,70,0,N/A,N/A,*CC*,*CC*,*CC*,0,0,0,NaOH,6,25,100,1,40,,OHCond(mS/cm),24,29.29,https://doi.org/10.1021/am3007005
PAE,TMA,QPAE-a-1.-5,[*]OC1=CC=C(C(C2=CC=C(OC3=CC=C(S(C4=CC=C([*])C=C4)(=O)=O)C=C3)C(C)=C2)(C5=CC=C(C)C=C5)C6=CC=C(C[N+](C)(C)C)C=C6)C=C1C[N+](C)(C)C.[OH-],[*]OC1=CC=C(C(C2=CC=C(OC3=CC=C(S(C4=CC=C([*])C=C4)(=O)=O)C=C3)C(C)=C2)(C5=CC=C(C)C=C5)C6=CC=C(C)C=C6)C=C1C,*CC*,30,70,0,N/A,N/A,*CC*,*CC*,*CC*,0,0,0,NaOH,1,25,100,1,40,,OHCond(mS/cm),24,30.25,https://doi.org/10.1021/am3007005
PAE,TMA,QPAE-a-1.-5,[*]OC1=CC=C(C(C2=CC=C(OC3=CC=C(S(C4=CC=C([*])C=C4)(=O)=O)C=C3)C(C)=C2)(C5=CC=C(C)C=C5)C6=CC=C(C[N+](C)(C)C)C=C6)C=C1C[N+](C)(C)C.[OH-],[*]OC1=CC=C(C(C2=CC=C(OC3=CC=C(S(C4=CC=C([*])C=C4)(=O)=O)C=C3)C(C)=C2)(C5=CC=C(C)C=C5)C6=CC=C(C)C=C6)C=C1C,*CC*,30,70,0,N/A,N/A,*CC*,*CC*,*CC*,0,0,0,NaOH,5,25,100,1,40,,OHCond(mS/cm),24,30.59,https://doi.org/10.1021/am3007005
PAE,TMA,QPAE-a-1.-5,[*]OC1=CC=C(C(C2=CC=C(OC3=CC=C(S(C4=CC=C([*])C=C4)(=O)=O)C=C3)C(C)=C2)(C5=CC=C(C)C=C5)C6=CC=C(C[N+](C)(C)C)C=C6)C=C1C[N+](C)(C)C.[OH-],[*]OC1=CC=C(C(C2=CC=C(OC3=CC=C(S(C4=CC=C([*])C=C4)(=O)=O)C=C3)C(C)=C2)(C5=CC=C(C)C=C5)C6=CC=C(C)C=C6)C=C1C,*CC*,30,70,0,N/A,N/A,*CC*,*CC*,*CC*,0,0,0,NaOH,4,25,100,1,40,,OHCond(mS/cm),24,32,https://doi.org/10.1021/am3007005
PAE,TMA,QPAE-a-1.-5,[*]OC1=CC=C(C(C2=CC=C(OC3=CC=C(S(C4=CC=C([*])C=C4)(=O)=O)C=C3)C(C)=C2)(C5=CC=C(C)C=C5)C6=CC=C(C[N+](C)(C)C)C=C6)C=C1C[N+](C)(C)C.[OH-],[*]OC1=CC=C(C(C2=CC=C(OC3=CC=C(S(C4=CC=C([*])C=C4)(=O)=O)C=C3)C(C)=C2)(C5=CC=C(C)C=C5)C6=CC=C(C)C=C6)C=C1C,*CC*,30,70,0,N/A,N/A,*CC*,*CC*,*CC*,0,0,0,NaOH,2,25,100,1,40,,OHCond(mS/cm),24,32.27,https://doi.org/10.1021/am3007005
PAE,TMA,QPAE-a-2.38,[*]OC1=CC=C(C(C2=CC=C(OC3=CC=C(S(C4=CC=C([*])C=C4)(=O)=O)C=C3)C(C)=C2)(C5=CC=C(C)C=C5)C6=CC=C(C[N+](C)(C)C)C=C6)C=C1C[N+](C)(C)C.[OH-],[*]OC1=CC=C(C=C1C)C(C2=CC=C(C=C2)C)(C3=CC=C(C=C3)C[N+](C)(C)C)C4=CC=C(C(C)=C4)OC5=CC=C(C=C5)S(C6=CC=C(C=C6)[*])(=O)=O.[OH-],*CC*,78,22,0,N/A,N/A,*CC*,*CC*,*CC*,0,0,0,N/A,0,N/A,100,1,40,,OHCond(mS/cm),0,32.79,https://doi.org/10.1021/am3007005
PAE,TMA,QPAE-a-1.-5,[*]OC1=CC=C(C(C2=CC=C(OC3=CC=C(S(C4=CC=C([*])C=C4)(=O)=O)C=C3)C(C)=C2)(C5=CC=C(C)C=C5)C6=CC=C(C[N+](C)(C)C)C=C6)C=C1C[N+](C)(C)C.[OH-],[*]OC1=CC=C(C(C2=CC=C(OC3=CC=C(S(C4=CC=C([*])C=C4)(=O)=O)C=C3)C(C)=C2)(C5=CC=C(C)C=C5)C6=CC=C(C)C=C6)C=C1C,*CC*,30,70,0,N/A,N/A,*CC*,*CC*,*CC*,0,0,0,NaOH,1,60,100,1,60,,OHCond(mS/cm),170,33.4,https://doi.org/10.1021/am3007005
PAE,TMA,QPAE-a-1.-5,[*]OC1=CC=C(C(C2=CC=C(OC3=CC=C(S(C4=CC=C([*])C=C4)(=O)=O)C=C3)C(C)=C2)(C5=CC=C(C)C=C5)C6=CC=C(C[N+](C)(C)C)C=C6)C=C1C[N+](C)(C)C.[OH-],[*]OC1=CC=C(C(C2=CC=C(OC3=CC=C(S(C4=CC=C([*])C=C4)(=O)=O)C=C3)C(C)=C2)(C5=CC=C(C)C=C5)C6=CC=C(C)C=C6)C=C1C,*CC*,30,70,0,N/A,N/A,*CC*,*CC*,*CC*,0,0,0,NaOH,3,25,100,1,40,,OHCond(mS/cm),24,33.6,https://doi.org/10.1021/am3007005
PAE,TMA,QPAE-d,[*]OC1=CC=C(C(C2=CC=C(OC3=CC=C(S(C4=CC=C([*])C=C4)(=O)=O)C=C3)C(C)=C2)(C5=CC=C(C)C=C5)C6=CC=C(C[N+](C)(C)C)C=C6)C=C1C[N+](C)(C)C.[OH-],[*]OC1=CC=C(C(C2=CC=C(OC3=CC=C(C(C4=CC=C([*])C=C4)=O)C=C3)C(C)=C2)(C5=CC=C(C)C=C5)C6=CC=C(C)C=C6)C=C1C,*CC*,85,15,0,N/A,*CC*,*CC*,*CC*,*CC*,0,0,0,N/A,0,N/A,100,1,40,,OHCond(mS/cm),0,33.78,https://doi.org/10.1021/am3007005
PAE,TMA,QPAE-d-0.93,[*]OC1=CC=C(C(C2=CC=C(OC3=CC=C(S(C4=CC=C([*])C=C4)(=O)=O)C=C3)C(C)=C2)(C5=CC=C(C)C=C5)C6=CC=C(C[N+](C)(C)C)C=C6)C=C1C[N+](C)(C)C.[OH-],[*]OC1=CC=C(C(C2=CC=C(OC3=CC=C(C(C4=CC=C([*])C=C4)=O)C=C3)C(C)=C2)(C5=CC=C(C)C=C5)C6=CC=C(C)C=C6)C=C1C,*CC*,46,54,0,N/A,*CC*,*CC*,*CC*,*CC*,0,0,0,NaOH,1,60,100,1,60,,OHCond(mS/cm),170,37.3,https://doi.org/10.1021/am3007005
PAE,TMA,QPAE-a-1.-5,[*]OC1=CC=C(C(C2=CC=C(OC3=CC=C(S(C4=CC=C([*])C=C4)(=O)=O)C=C3)C(C)=C2)(C5=CC=C(C)C=C5)C6=CC=C(C[N+](C)(C)C)C=C6)C=C1C[N+](C)(C)C.[OH-],[*]OC1=CC=C(C(C2=CC=C(OC3=CC=C(S(C4=CC=C([*])C=C4)(=O)=O)C=C3)C(C)=C2)(C5=CC=C(C)C=C5)C6=CC=C(C)C=C6)C=C1C,*CC*,30,70,0,N/A,N/A,*CC*,*CC*,*CC*,0,0,0,NaOH,1,60,100,1,60,1.05,OHCond(mS/cm),0,38.2,https://doi.org/10.1021/am3007005
PAE,TMA,QPAE-e,[*]OC1=CC=C(C(C2=CC=C(OC3=CC=C(S(C4=CC=C([*])C=C4)(=O)=O)C=C3)C(C)=C2)(C5=CC=C(C)C=C5)C6=CC=C(C[N+](C)(C)C)C=C6)C=C1C[N+](C)(C)C.[OH-],[*]OC1=CC=C(C(C2=CC=C(OC3=CC=C(C(C4=CC=C([*])C=C4)=O)C=C3)C(C)=C2)(C5=CC=C(C)C=C5)C6=CC=C(C)C=C6)C=C1C,*CC*,83,17,0,N/A,*CC*,*CC*,*CC*,*CC*,0,0,0,N/A,0,N/A,100,1,60,,OHCond(mS/cm),0,41.26,https://doi.org/10.1021/am3007005
PAE,TMA,QPAE-d,[*]OC1=CC=C(C(C2=CC=C(OC3=CC=C(S(C4=CC=C([*])C=C4)(=O)=O)C=C3)C(C)=C2)(C5=CC=C(C)C=C5)C6=CC=C(C[N+](C)(C)C)C=C6)C=C1C[N+](C)(C)C.[OH-],[*]OC1=CC=C(C(C2=CC=C(OC3=CC=C(C(C4=CC=C([*])C=C4)=O)C=C3)C(C)=C2)(C5=CC=C(C)C=C5)C6=CC=C(C)C=C6)C=C1C,*CC*,85,15,0,N/A,*CC*,*CC*,*CC*,*CC*,0,0,0,N/A,0,N/A,100,1,60,,OHCond(mS/cm),0,44.26,https://doi.org/10.1021/am3007005
PAE,TMA,QPAE-d-0.92,[*]OC1=CC=C(C(C2=CC=C(OC3=CC=C(S(C4=CC=C([*])C=C4)(=O)=O)C=C3)C(C)=C2)(C5=CC=C(C)C=C5)C6=CC=C(C[N+](C)(C)C)C=C6)C=C1C[N+](C)(C)C.[OH-],[*]OC1=CC=C(C(C2=CC=C(OC3=CC=C(C(C4=CC=C([*])C=C4)=O)C=C3)C(C)=C2)(C5=CC=C(C)C=C5)C6=CC=C(C)C=C6)C=C1C,*CC*,46,54,0,N/A,*CC*,*CC*,*CC*,*CC*,0,0,0,NaOH,1,60,100,1,60,0.92,OHCond(mS/cm),0,45.6,https://doi.org/10.1021/am3007005
PAE,TMA,QPAE-a-2.38,[*]OC1=CC=C(C(C2=CC=C(OC3=CC=C(S(C4=CC=C([*])C=C4)(=O)=O)C=C3)C(C)=C2)(C5=CC=C(C)C=C5)C6=CC=C(C[N+](C)(C)C)C=C6)C=C1C[N+](C)(C)C.[OH-],[*]OC1=CC=C(C=C1C)C(C2=CC=C(C=C2)C)(C3=CC=C(C=C3)C[N+](C)(C)C)C4=CC=C(C(C)=C4)OC5=CC=C(C=C5)S(C6=CC=C(C=C6)[*])(=O)=O.[OH-],*CC*,78,22,0,N/A,N/A,*CC*,*CC*,*CC*,0,0,0,N/A,0,N/A,100,1,60,,OHCond(mS/cm),0,46.99,https://doi.org/10.1021/am3007005
PAE,TMA,QPAE-a-2.38,[*]OC1=CC=C(C(C2=CC=C(OC3=CC=C(S(C4=CC=C([*])C=C4)(=O)=O)C=C3)C(C)=C2)(C5=CC=C(C)C=C5)C6=CC=C(C[N+](C)(C)C)C=C6)C=C1C[N+](C)(C)C.[OH-],[*]OC1=CC=C(C=C1C)C(C2=CC=C(C=C2)C)(C3=CC=C(C=C3)C[N+](C)(C)C)C4=CC=C(C(C)=C4)OC5=CC=C(C=C5)S(C6=CC=C(C=C6)[*])(=O)=O.[OH-],*CC*,78,22,0,N/A,N/A,*CC*,*CC*,*CC*,0,0,0,N/A,0,N/A,100,1,80,2.38,OHCond(mS/cm),0,64.07,https://doi.org/10.1021/am3007005
PAE,TMA,QPAE-e,[*]OC1=CC=C(C(C2=CC=C(OC3=CC=C(S(C4=CC=C([*])C=C4)(=O)=O)C=C3)C(C)=C2)(C5=CC=C(C)C=C5)C6=CC=C(C[N+](C)(C)C)C=C6)C=C1C[N+](C)(C)C.[OH-],[*]OC1=CC=C(C(C2=CC=C(OC3=CC=C(C(C4=CC=C([*])C=C4)=O)C=C3)C(C)=C2)(C5=CC=C(C)C=C5)C6=CC=C(C)C=C6)C=C1C,*CC*,83,17,0,N/A,*CC*,*CC*,*CC*,*CC*,0,0,0,N/A,0,N/A,100,1,80,1.09,OHCond(mS/cm),0,68.03,https://doi.org/10.1021/am3007005
PAE,TMA,QPAE-d,[*]OC1=CC=C(C(C2=CC=C(OC3=CC=C(S(C4=CC=C([*])C=C4)(=O)=O)C=C3)C(C)=C2)(C5=CC=C(C)C=C5)C6=CC=C(C[N+](C)(C)C)C=C6)C=C1C[N+](C)(C)C.[OH-],[*]OC1=CC=C(C(C2=CC=C(OC3=CC=C(C(C4=CC=C([*])C=C4)=O)C=C3)C(C)=C2)(C5=CC=C(C)C=C5)C6=CC=C(C)C=C6)C=C1C,*CC*,85,15,0,N/A,*CC*,*CC*,*CC*,*CC*,0,0,0,N/A,0,N/A,100,1,80,1.04,OHCond(mS/cm),0,75.94,https://doi.org/10.1021/am3007005
PAE,TMA,QPAE-b-1.33,[*]OC1=CC=C(C(C2=CC=C(OC3=CC=C(C(C4=CC=C([*])C=C4)=O)C=C3)C(C)=C2)(C5=CC=C(C)C=C5)C6=CC=C(C[N+](C)(C)C)C=C6)C=C1C[N+](C)(C)C.[OH-],[*]OC1=CC=C(C(C2=CC=C(OC3=CC=C(C(C4=CC=C([*])C=C4)=O)C=C3)C(C)=C2)(C5=CC=C(C)C=C5)C6=CC=C(C)C=C6)C=C1C,*CC*,67,33,0,N/A,*CC*,*CC*,*CC*,*CC*,0,0,0,NaOH,1,60,100,1,60,1.33,OHCond(mS/cm),0,,https://doi.org/10.1021/am3007005
PAE,TMA,QPAE-b-1.33,[*]OC1=CC=C(C(C2=CC=C(OC3=CC=C(C(C4=CC=C([*])C=C4)=O)C=C3)C(C)=C2)(C5=CC=C(C)C=C5)C6=CC=C(C[N+](C)(C)C)C=C6)C=C1C[N+](C)(C)C.[OH-],[*]OC1=CC=C(C(C2=CC=C(OC3=CC=C(C(C4=CC=C([*])C=C4)=O)C=C3)C(C)=C2)(C5=CC=C(C)C=C5)C6=CC=C(C)C=C6)C=C1C,*CC*,67,33,0,N/A,*CC*,*CC*,*CC*,*CC*,0,0,0,NaOH,1,60,100,1,60,,OHCond(mS/cm),170,,https://doi.org/10.1021/am3007005
PAE,TMA,QPAE-d-0.92,[*]OC1=CC=C(C(C2=CC=C(OC3=CC=C(S(C4=CC=C([*])C=C4)(=O)=O)C=C3)C(C)=C2)(C5=CC=C(C)C=C5)C6=CC=C(C[N+](C)(C)C)C=C6)C=C1C[N+](C)(C)C.[OH-],[*]OC1=CC=C(C(C2=CC=C(OC3=CC=C(C(C4=CC=C([*])C=C4)=O)C=C3)C(C)=C2)(C5=CC=C(C)C=C5)C6=CC=C(C)C=C6)C=C1C,*CC*,46,54,0,N/A,*CC*,*CC*,*CC*,*CC*,0,0,0,NaOH,1,60,100,1,25,,TS(MPa),170,24.5,https://doi.org/10.1021/am3007005
PAE,TMA,QPAE-d-0.92,[*]OC1=CC=C(C(C2=CC=C(OC3=CC=C(S(C4=CC=C([*])C=C4)(=O)=O)C=C3)C(C)=C2)(C5=CC=C(C)C=C5)C6=CC=C(C[N+](C)(C)C)C=C6)C=C1C[N+](C)(C)C.[OH-],[*]OC1=CC=C(C(C2=CC=C(OC3=CC=C(C(C4=CC=C([*])C=C4)=O)C=C3)C(C)=C2)(C5=CC=C(C)C=C5)C6=CC=C(C)C=C6)C=C1C,*CC*,46,54,0,N/A,*CC*,*CC*,*CC*,*CC*,0,0,0,NaOH,1,60,100,1,25,,TS(MPa),0,27.3,https://doi.org/10.1021/am3007005
PAE,TMA,QPAE-a-1.-5,[*]OC1=CC=C(C(C2=CC=C(OC3=CC=C(S(C4=CC=C([*])C=C4)(=O)=O)C=C3)C(C)=C2)(C5=CC=C(C)C=C5)C6=CC=C(C[N+](C)(C)C)C=C6)C=C1C[N+](C)(C)C.[OH-],[*]OC1=CC=C(C(C2=CC=C(OC3=CC=C(S(C4=CC=C([*])C=C4)(=O)=O)C=C3)C(C)=C2)(C5=CC=C(C)C=C5)C6=CC=C(C)C=C6)C=C1C,*CC*,30,70,0,N/A,N/A,*CC*,*CC*,*CC*,0,0,0,NaOH,1,60,100,1,25,,TS(MPa),170,29.1,https://doi.org/10.1021/am3007005
PAE,TMA,QPAE-d,[*]OC1=CC=C(C(C2=CC=C(OC3=CC=C(S(C4=CC=C([*])C=C4)(=O)=O)C=C3)C(C)=C2)(C5=CC=C(C)C=C5)C6=CC=C(C[N+](C)(C)C)C=C6)C=C1C[N+](C)(C)C.[OH-],[*]OC1=CC=C(C(C2=CC=C(OC3=CC=C(C(C4=CC=C([*])C=C4)=O)C=C3)C(C)=C2)(C5=CC=C(C)C=C5)C6=CC=C(C)C=C6)C=C1C,*CC*,85,15,0,N/A,*CC*,*CC*,*CC*,*CC*,0,0,0,N/A,0,N/A,100,1,25,,TS(MPa),0,29.2,https://doi.org/10.1021/am3007005
PAE,TMA,QPAE-a-1.-5,[*]OC1=CC=C(C(C2=CC=C(OC3=CC=C(S(C4=CC=C([*])C=C4)(=O)=O)C=C3)C(C)=C2)(C5=CC=C(C)C=C5)C6=CC=C(C[N+](C)(C)C)C=C6)C=C1C[N+](C)(C)C.[OH-],[*]OC1=CC=C(C(C2=CC=C(OC3=CC=C(S(C4=CC=C([*])C=C4)(=O)=O)C=C3)C(C)=C2)(C5=CC=C(C)C=C5)C6=CC=C(C)C=C6)C=C1C,*CC*,30,70,0,N/A,N/A,*CC*,*CC*,*CC*,0,0,0,NaOH,1,60,100,1,25,,TS(MPa),0,32.3,https://doi.org/10.1021/am3007005
PAE,TMA,QPAE-f,[*]OC1=CC=C(C(C2=CC=C(OC3=CC=C(C(C4=CC=C([*])C=C4)=O)C=C3)C(C)=C2)(C5=CC=C(C)C=C5)C6=CC=C(C[N+](C)(C)C)C=C6)C=C1C[N+](C)(C)C.[OH-],[*]OC1=CC=C(C(C2=CC=C(OC3=CC=C(C(C4=CC=C(C(C5=CC=C([*])C=C5)=O)C=C4)=O)C=C3)C(C)=C2)(C6=CC=C(C)C=C6)C7=CC=C(C)C=C7)C=C1C,*CC*,30,70,0,N/A,*CC*,*CC*,*CC*,*CC*,0,0,0,N/A,0,N/A,100,1,25,,TS(MPa),0,49.8,https://doi.org/10.1021/am3007005
PAE,TMA,QPAE-e,[*]OC1=CC=C(C(C2=CC=C(OC3=CC=C(S(C4=CC=C([*])C=C4)(=O)=O)C=C3)C(C)=C2)(C5=CC=C(C)C=C5)C6=CC=C(C[N+](C)(C)C)C=C6)C=C1C[N+](C)(C)C.[OH-],[*]OC1=CC=C(C(C2=CC=C(OC3=CC=C(C(C4=CC=C([*])C=C4)=O)C=C3)C(C)=C2)(C5=CC=C(C)C=C5)C6=CC=C(C)C=C6)C=C1C,*CC*,83,17,0,N/A,*CC*,*CC*,*CC*,*CC*,0,0,0,N/A,0,N/A,100,1,25,,TS(MPa),0,50,https://doi.org/10.1021/am3007005
PAE,TMA,QPAE-f,[*]OC1=CC=C(C(C2=CC=C(OC3=CC=C(C(C4=CC=C([*])C=C4)=O)C=C3)C(C)=C2)(C5=CC=C(C)C=C5)C6=CC=C(C[N+](C)(C)C)C=C6)C=C1C[N+](C)(C)C.[OH-],[*]OC1=CC=C(C(C2=CC=C(OC3=CC=C(C(C4=CC=C(C(C5=CC=C([*])C=C5)=O)C=C4)=O)C=C3)C(C)=C2)(C6=CC=C(C)C=C6)C7=CC=C(C)C=C7)C=C1C,*CC*,30,70,0,N/A,*CC*,*CC*,*CC*,*CC*,0,0,0,N/A,0,N/A,100,1,20,,WU(wt%),0,5,https://doi.org/10.1021/am3007005
PAE,TMA,QPAE-e,[*]OC1=CC=C(C(C2=CC=C(OC3=CC=C(S(C4=CC=C([*])C=C4)(=O)=O)C=C3)C(C)=C2)(C5=CC=C(C)C=C5)C6=CC=C(C[N+](C)(C)C)C=C6)C=C1C[N+](C)(C)C.[OH-],[*]OC1=CC=C(C(C2=CC=C(OC3=CC=C(C(C4=CC=C([*])C=C4)=O)C=C3)C(C)=C2)(C5=CC=C(C)C=C5)C6=CC=C(C)C=C6)C=C1C,*CC*,83,17,0,N/A,*CC*,*CC*,*CC*,*CC*,0,0,0,N/A,0,N/A,100,1,20,,WU(wt%),0,6,https://doi.org/10.1021/am3007005
PAE,TMA,QPAE-c,[*]OC1=CC=C(C(C2=CC=C(OC3=CC=C(C(C4=CC=C(C(C5=CC=C([*])C=C5)=O)C=C4)=O)C=C3)C(C)=C2)(C6=CC=C(C)C=C6)C7=CC=C(C[N+](C)(C)C)C=C7)C=C1C[N+](C)(C)C.[OH-],[*]OC1=CC=C(C(C2=CC=C(OC3=CC=C(C(C4=CC=C(C(C5=CC=C([*])C=C5)=O)C=C4)=O)C=C3)C(C)=C2)(C6=CC=C(C)C=C6)C7=CC=C(C)C=C7)C=C1C,*CC*,35,65,0,N/A,*CC*,*CC*,*CC*,*CC*,0,0,0,N/A,0,N/A,100,1,20,,WU(wt%),0,8,https://doi.org/10.1021/am3007005
PAE,TMA,QPAE-b,[*]OC1=CC=C(C(C2=CC=C(OC3=CC=C(C(C4=CC=C([*])C=C4)=O)C=C3)C(C)=C2)(C5=CC=C(C)C=C5)C6=CC=C(C[N+](C)(C)C)C=C6)C=C1C[N+](C)(C)C.[OH-],[*]OC1=CC=C(C(C2=CC=C(OC3=CC=C(C(C4=CC=C([*])C=C4)=O)C=C3)C(C)=C2)(C5=CC=C(C)C=C5)C6=CC=C(C)C=C6)C=C1C,*CC*,51,49,0,N/A,*CC*,*CC*,*CC*,*CC*,0,0,0,N/A,0,N/A,100,1,20,,WU(wt%),0,9,https://doi.org/10.1021/am3007005
PAE,TMA,QPAE-d,[*]OC1=CC=C(C(C2=CC=C(OC3=CC=C(S(C4=CC=C([*])C=C4)(=O)=O)C=C3)C(C)=C2)(C5=CC=C(C)C=C5)C6=CC=C(C[N+](C)(C)C)C=C6)C=C1C[N+](C)(C)C.[OH-],[*]OC1=CC=C(C(C2=CC=C(OC3=CC=C(C(C4=CC=C([*])C=C4)=O)C=C3)C(C)=C2)(C5=CC=C(C)C=C5)C6=CC=C(C)C=C6)C=C1C,*CC*,85,15,0,N/A,*CC*,*CC*,*CC*,*CC*,0,0,0,N/A,0,N/A,100,1,20,,WU(wt%),0,10,https://doi.org/10.1021/am3007005
PAE,TMA,QPAE-f,[*]OC1=CC=C(C(C2=CC=C(OC3=CC=C(C(C4=CC=C([*])C=C4)=O)C=C3)C(C)=C2)(C5=CC=C(C)C=C5)C6=CC=C(C[N+](C)(C)C)C=C6)C=C1C[N+](C)(C)C.[OH-],[*]OC1=CC=C(C(C2=CC=C(OC3=CC=C(C(C4=CC=C(C(C5=CC=C([*])C=C5)=O)C=C4)=O)C=C3)C(C)=C2)(C6=CC=C(C)C=C6)C7=CC=C(C)C=C7)C=C1C,*CC*,30,70,0,N/A,*CC*,*CC*,*CC*,*CC*,0,0,0,N/A,0,N/A,100,1,80,,WU(wt%),0,14,https://doi.org/10.1021/am3007005
PAE,TMA,QPAE-a-2.38,[*]OC1=CC=C(C(C2=CC=C(OC3=CC=C(S(C4=CC=C([*])C=C4)(=O)=O)C=C3)C(C)=C2)(C5=CC=C(C)C=C5)C6=CC=C(C[N+](C)(C)C)C=C6)C=C1C[N+](C)(C)C.[OH-],[*]OC1=CC=C(C=C1C)C(C2=CC=C(C=C2)C)(C3=CC=C(C=C3)C[N+](C)(C)C)C4=CC=C(C(C)=C4)OC5=CC=C(C=C5)S(C6=CC=C(C=C6)[*])(=O)=O.[OH-],*CC*,78,22,0,N/A,N/A,*CC*,*CC*,*CC*,0,0,0,N/A,0,N/A,100,1,20,,WU(wt%),0,19,https://doi.org/10.1021/am3007005
PAE,TMA,QPAE-c,[*]OC1=CC=C(C(C2=CC=C(OC3=CC=C(C(C4=CC=C(C(C5=CC=C([*])C=C5)=O)C=C4)=O)C=C3)C(C)=C2)(C6=CC=C(C)C=C6)C7=CC=C(C[N+](C)(C)C)C=C7)C=C1C[N+](C)(C)C.[OH-],[*]OC1=CC=C(C(C2=CC=C(OC3=CC=C(C(C4=CC=C(C(C5=CC=C([*])C=C5)=O)C=C4)=O)C=C3)C(C)=C2)(C6=CC=C(C)C=C6)C7=CC=C(C)C=C7)C=C1C,*CC*,35,65,0,N/A,*CC*,*CC*,*CC*,*CC*,0,0,0,N/A,0,N/A,100,1,80,,WU(wt%),0,23,https://doi.org/10.1021/am3007005
PAE,TMA,QPAE-b,[*]OC1=CC=C(C(C2=CC=C(OC3=CC=C(C(C4=CC=C([*])C=C4)=O)C=C3)C(C)=C2)(C5=CC=C(C)C=C5)C6=CC=C(C[N+](C)(C)C)C=C6)C=C1C[N+](C)(C)C.[OH-],[*]OC1=CC=C(C(C2=CC=C(OC3=CC=C(C(C4=CC=C([*])C=C4)=O)C=C3)C(C)=C2)(C5=CC=C(C)C=C5)C6=CC=C(C)C=C6)C=C1C,*CC*,51,49,0,N/A,*CC*,*CC*,*CC*,*CC*,0,0,0,N/A,0,N/A,100,1,80,,WU(wt%),0,26,https://doi.org/10.1021/am3007005
PAE,TMA,QPAE-e,[*]OC1=CC=C(C(C2=CC=C(OC3=CC=C(S(C4=CC=C([*])C=C4)(=O)=O)C=C3)C(C)=C2)(C5=CC=C(C)C=C5)C6=CC=C(C[N+](C)(C)C)C=C6)C=C1C[N+](C)(C)C.[OH-],[*]OC1=CC=C(C(C2=CC=C(OC3=CC=C(C(C4=CC=C([*])C=C4)=O)C=C3)C(C)=C2)(C5=CC=C(C)C=C5)C6=CC=C(C)C=C6)C=C1C,*CC*,83,17,0,N/A,*CC*,*CC*,*CC*,*CC*,0,0,0,N/A,0,N/A,100,1,80,,WU(wt%),0,40,https://doi.org/10.1021/am3007005
PAE,TMA,QPAE-d,[*]OC1=CC=C(C(C2=CC=C(OC3=CC=C(S(C4=CC=C([*])C=C4)(=O)=O)C=C3)C(C)=C2)(C5=CC=C(C)C=C5)C6=CC=C(C[N+](C)(C)C)C=C6)C=C1C[N+](C)(C)C.[OH-],[*]OC1=CC=C(C(C2=CC=C(OC3=CC=C(C(C4=CC=C([*])C=C4)=O)C=C3)C(C)=C2)(C5=CC=C(C)C=C5)C6=CC=C(C)C=C6)C=C1C,*CC*,85,15,0,N/A,*CC*,*CC*,*CC*,*CC*,0,0,0,N/A,0,N/A,100,1,80,,WU(wt%),0,52,https://doi.org/10.1021/am3007005
PAE,TMA,QPAE-d,[*]OC1=CC=C(C(C2=CC=C(OC3=CC=C(S(C4=CC=C([*])C=C4)(=O)=O)C=C3)C(C)=C2)(C5=CC=C(C)C=C5)C6=CC=C(C[N+](C)(C)C)C=C6)C=C1C[N+](C)(C)C.[OH-],[*]OC1=CC=C(C(C2=CC=C(OC3=CC=C(C(C4=CC=C([*])C=C4)=O)C=C3)C(C)=C2)(C5=CC=C(C)C=C5)C6=CC=C(C)C=C6)C=C1C,*CC*,85,15,0,N/A,*CC*,*CC*,*CC*,*CC*,0,0,0,N/A,0,N/A,100,1,25,,YM(MPa),0,210.8,https://doi.org/10.1021/am3007005
PAE,TMA,QPAE-f,[*]OC1=CC=C(C(C2=CC=C(OC3=CC=C(C(C4=CC=C([*])C=C4)=O)C=C3)C(C)=C2)(C5=CC=C(C)C=C5)C6=CC=C(C[N+](C)(C)C)C=C6)C=C1C[N+](C)(C)C.[OH-],[*]OC1=CC=C(C(C2=CC=C(OC3=CC=C(C(C4=CC=C(C(C5=CC=C([*])C=C5)=O)C=C4)=O)C=C3)C(C)=C2)(C6=CC=C(C)C=C6)C7=CC=C(C)C=C7)C=C1C,*CC*,30,70,0,N/A,*CC*,*CC*,*CC*,*CC*,0,0,0,N/A,0,N/A,100,1,25,,YM(MPa),0,670.1,https://doi.org/10.1021/am3007005
PAE,TMA,QPAE-e,[*]OC1=CC=C(C(C2=CC=C(OC3=CC=C(S(C4=CC=C([*])C=C4)(=O)=O)C=C3)C(C)=C2)(C5=CC=C(C)C=C5)C6=CC=C(C[N+](C)(C)C)C=C6)C=C1C[N+](C)(C)C.[OH-],[*]OC1=CC=C(C(C2=CC=C(OC3=CC=C(C(C4=CC=C([*])C=C4)=O)C=C3)C(C)=C2)(C5=CC=C(C)C=C5)C6=CC=C(C)C=C6)C=C1C,*CC*,83,17,0,N/A,*CC*,*CC*,*CC*,*CC*,0,0,0,N/A,0,N/A,100,1,25,,YM(MPa),0,790.4,https://doi.org/10.1021/am3007005
PAES,TMA,QPAES/2.5ZrO2,O=S(c1ccc(O[*])cc1)(c2ccc(Oc3ccc(C(C4=CC=CC=C4)(C5=CC=C(O[*])C=C5)C6=CC=C([N+](C)(C)C)C=C6)cc3)cc2)=O.[OH-],*CC*,*CC*,100,0,0,ZrO2,N/A,O=[Zr]=O,*CC*,*CC*,2.5,0,0,N/A,0,N/A,100,1,25,,EB(%),0,11.4,https://doi.org/10.1021/am302844x
PAES,TMA,QPAES/5ZrO2,O=S(c1ccc(O[*])cc1)(c2ccc(Oc3ccc(C(C4=CC=CC=C4)(C5=CC=C(O[*])C=C5)C6=CC=C([N+](C)(C)C)C=C6)cc3)cc2)=O.[OH-],*CC*,*CC*,100,0,0,ZrO2,N/A,O=[Zr]=O,*CC*,*CC*,5,0,0,NaOH,1,60,100,1,60,,EB(%),24,22.58,https://doi.org/10.1021/am302844x
PAES,TMA,QPAES/7.5ZrO2,O=S(c1ccc(O[*])cc1)(c2ccc(Oc3ccc(C(C4=CC=CC=C4)(C5=CC=C(O[*])C=C5)C6=CC=C([N+](C)(C)C)C=C6)cc3)cc2)=O.[OH-],*CC*,*CC*,100,0,0,ZrO2,N/A,O=[Zr]=O,*CC*,*CC*,7.5,0,0,NaOH,1,60,100,1,60,,EB(%),24,28.52,https://doi.org/10.1021/am302844x
PAES,TMA,QPAES/2.5ZrO2,O=S(c1ccc(O[*])cc1)(c2ccc(Oc3ccc(C(C4=CC=CC=C4)(C5=CC=C(O[*])C=C5)C6=CC=C([N+](C)(C)C)C=C6)cc3)cc2)=O.[OH-],*CC*,*CC*,100,0,0,ZrO2,N/A,O=[Zr]=O,*CC*,*CC*,2.5,0,0,NaOH,1,60,100,1,60,,EB(%),24,29.11,https://doi.org/10.1021/am302844x
PAES,TMA,QPAES/10ZrO2,O=S(c1ccc(O[*])cc1)(c2ccc(Oc3ccc(C(C4=CC=CC=C4)(C5=CC=C(O[*])C=C5)C6=CC=C([N+](C)(C)C)C=C6)cc3)cc2)=O.[OH-],*CC*,*CC*,100,0,0,ZrO2,N/A,O=[Zr]=O,*CC*,*CC*,10,0,0,NaOH,1,60,100,1,60,,EB(%),24,32.78,https://doi.org/10.1021/am302844x
PAES,TMA,QPAES,O=S(c1ccc(O[*])cc1)(c2ccc(Oc3ccc(C(C4=CC=CC=C4)(C5=CC=C(O[*])C=C5)C6=CC=C([N+](C)(C)C)C=C6)cc3)cc2)=O.[OH-],*CC*,*CC*,100,0,0,N/A,N/A,*CC*,*CC*,*CC*,0,0,0,NaOH,1,60,100,1,60,,EB(%),24,33.77,https://doi.org/10.1021/am302844x
PAES,TMA,QPAES/20ZrO2,O=S(c1ccc(O[*])cc1)(c2ccc(Oc3ccc(C(C4=CC=CC=C4)(C5=CC=C(O[*])C=C5)C6=CC=C([N+](C)(C)C)C=C6)cc3)cc2)=O.[OH-],*CC*,*CC*,100,0,0,ZrO2,N/A,O=[Zr]=O,*CC*,*CC*,20,0,0,NaOH,1,60,100,1,60,,EB(%),24,37.11,https://doi.org/10.1021/am302844x
PAES,TMA,QPAES,O=S(c1ccc(O[*])cc1)(c2ccc(Oc3ccc(C(C4=CC=CC=C4)(C5=CC=C(O[*])C=C5)C6=CC=C([N+](C)(C)C)C=C6)cc3)cc2)=O.[OH-],*CC*,*CC*,100,0,0,N/A,N/A,*CC*,*CC*,*CC*,0,0,0,N/A,0,N/A,100,1,20,1.46,OHCond(mS/cm),0,9.49,https://doi.org/10.1021/am302844x
PAES,TMA,QPAES/2.5ZrO2,O=S(c1ccc(O[*])cc1)(c2ccc(Oc3ccc(C(C4=CC=CC=C4)(C5=CC=C(O[*])C=C5)C6=CC=C([N+](C)(C)C)C=C6)cc3)cc2)=O.[OH-],*CC*,*CC*,100,0,0,ZrO2,N/A,O=[Zr]=O,*CC*,*CC*,2.5,0,0,N/A,0,N/A,100,1,20,1.58,OHCond(mS/cm),0,10.07,https://doi.org/10.1021/am302844x
PAES,TMA,QPAES/5ZrO2,O=S(c1ccc(O[*])cc1)(c2ccc(Oc3ccc(C(C4=CC=CC=C4)(C5=CC=C(O[*])C=C5)C6=CC=C([N+](C)(C)C)C=C6)cc3)cc2)=O.[OH-],*CC*,*CC*,100,0,0,ZrO2,N/A,O=[Zr]=O,*CC*,*CC*,5,0,0,N/A,0,N/A,100,1,20,1.61,OHCond(mS/cm),0,12.68,https://doi.org/10.1021/am302844x
PAES,TMA,QPAES,O=S(c1ccc(O[*])cc1)(c2ccc(Oc3ccc(C(C4=CC=CC=C4)(C5=CC=C(O[*])C=C5)C6=CC=C([N+](C)(C)C)C=C6)cc3)cc2)=O.[OH-],*CC*,*CC*,100,0,0,N/A,N/A,*CC*,*CC*,*CC*,0,0,0,N/A,0,N/A,100,1,40,1.46,OHCond(mS/cm),0,15.64,https://doi.org/10.1021/am302844x
PAES,TMA,QPAES/2.5ZrO2,O=S(c1ccc(O[*])cc1)(c2ccc(Oc3ccc(C(C4=CC=CC=C4)(C5=CC=C(O[*])C=C5)C6=CC=C([N+](C)(C)C)C=C6)cc3)cc2)=O.[OH-],*CC*,*CC*,100,0,0,ZrO2,N/A,O=[Zr]=O,*CC*,*CC*,2.5,0,0,N/A,0,N/A,100,1,40,1.58,OHCond(mS/cm),0,16.44,https://doi.org/10.1021/am302844x
PAES,TMA,QPAES,O=S(c1ccc(O[*])cc1)(c2ccc(Oc3ccc(C(C4=CC=CC=C4)(C5=CC=C(O[*])C=C5)C6=CC=C([N+](C)(C)C)C=C6)cc3)cc2)=O.[OH-],*CC*,*CC*,100,0,0,N/A,N/A,*CC*,*CC*,*CC*,0,0,0,NaOH,8,25,100,1,60,1.46,OHCond(mS/cm),24,18.2,https://doi.org/10.1021/am302844x
PAES,TMA,QPAES/20ZrO2,O=S(c1ccc(O[*])cc1)(c2ccc(Oc3ccc(C(C4=CC=CC=C4)(C5=CC=C(O[*])C=C5)C6=CC=C([N+](C)(C)C)C=C6)cc3)cc2)=O.[OH-],*CC*,*CC*,100,0,0,ZrO2,N/A,O=[Zr]=O,*CC*,*CC*,20,0,0,N/A,0,N/A,100,1,20,1.7,OHCond(mS/cm),0,18.54,https://doi.org/10.1021/am302844x
PAES,TMA,QPAES/5ZrO2,O=S(c1ccc(O[*])cc1)(c2ccc(Oc3ccc(C(C4=CC=CC=C4)(C5=CC=C(O[*])C=C5)C6=CC=C([N+](C)(C)C)C=C6)cc3)cc2)=O.[OH-],*CC*,*CC*,100,0,0,ZrO2,N/A,O=[Zr]=O,*CC*,*CC*,5,0,0,N/A,0,N/A,100,1,40,1.61,OHCond(mS/cm),0,18.92,https://doi.org/10.1021/am302844x
PAES,TMA,QPAES,O=S(c1ccc(O[*])cc1)(c2ccc(Oc3ccc(C(C4=CC=CC=C4)(C5=CC=C(O[*])C=C5)C6=CC=C([N+](C)(C)C)C=C6)cc3)cc2)=O.[OH-],*CC*,*CC*,100,0,0,N/A,N/A,*CC*,*CC*,*CC*,0,0,0,NaOH,7,25,100,1,60,1.46,OHCond(mS/cm),24,19.5,https://doi.org/10.1021/am302844x
PAES,TMA,QPAES/7.5ZrO2,O=S(c1ccc(O[*])cc1)(c2ccc(Oc3ccc(C(C4=CC=CC=C4)(C5=CC=C(O[*])C=C5)C6=CC=C([N+](C)(C)C)C=C6)cc3)cc2)=O.[OH-],*CC*,*CC*,100,0,0,ZrO2,N/A,O=[Zr]=O,*CC*,*CC*,7.5,0,0,N/A,0,N/A,100,1,20,1.74,OHCond(mS/cm),0,19.89,https://doi.org/10.1021/am302844x
PAES,TMA,QPAES/5ZrO2,O=S(c1ccc(O[*])cc1)(c2ccc(Oc3ccc(C(C4=CC=CC=C4)(C5=CC=C(O[*])C=C5)C6=CC=C([N+](C)(C)C)C=C6)cc3)cc2)=O.[OH-],*CC*,*CC*,100,0,0,ZrO2,N/A,O=[Zr]=O,*CC*,*CC*,5,0,0,NaOH,1,60,100,1,60,1.61,OHCond(mS/cm),170,20.62,https://doi.org/10.1021/am302844x
PAES,TMA,QPAES,O=S(c1ccc(O[*])cc1)(c2ccc(Oc3ccc(C(C4=CC=CC=C4)(C5=CC=C(O[*])C=C5)C6=CC=C([N+](C)(C)C)C=C6)cc3)cc2)=O.[OH-],*CC*,*CC*,100,0,0,N/A,N/A,*CC*,*CC*,*CC*,0,0,0,NaOH,6,25,100,1,60,1.46,OHCond(mS/cm),24,20.65,https://doi.org/10.1021/am302844x
PAES,TMA,QPAES,O=S(c1ccc(O[*])cc1)(c2ccc(Oc3ccc(C(C4=CC=CC=C4)(C5=CC=C(O[*])C=C5)C6=CC=C([N+](C)(C)C)C=C6)cc3)cc2)=O.[OH-],*CC*,*CC*,100,0,0,N/A,N/A,*CC*,*CC*,*CC*,0,0,0,NaOH,1,60,100,1,60,1.46,OHCond(mS/cm),170,20.7,https://doi.org/10.1021/am302844x
PAES,TMA,QPAES/20ZrO2,O=S(c1ccc(O[*])cc1)(c2ccc(Oc3ccc(C(C4=CC=CC=C4)(C5=CC=C(O[*])C=C5)C6=CC=C([N+](C)(C)C)C=C6)cc3)cc2)=O.[OH-],*CC*,*CC*,100,0,0,ZrO2,N/A,O=[Zr]=O,*CC*,*CC*,20,0,0,NaOH,1,60,100,1,60,1.7,OHCond(mS/cm),170,21.01,https://doi.org/10.1021/am302844x
PAES,TMA,QPAES/10ZrO2,O=S(c1ccc(O[*])cc1)(c2ccc(Oc3ccc(C(C4=CC=CC=C4)(C5=CC=C(O[*])C=C5)C6=CC=C([N+](C)(C)C)C=C6)cc3)cc2)=O.[OH-],*CC*,*CC*,100,0,0,ZrO2,N/A,O=[Zr]=O,*CC*,*CC*,10,0,0,N/A,0,N/A,100,1,20,1.82,OHCond(mS/cm),0,22.87,https://doi.org/10.1021/am302844x
