Repository: williamschertzer/computational_artifact

# Computational Artifact: William Schertzer CSE-MSE PhD Qualifying Exam

This repository contains the computational artifact submitted by **William Schertzer** for the PhD CSE-MSE Qualifying Examination. It includes the full workflow for processing, analyzing, and modeling anion exchange membrane (AEM) data extracted from the literature, with the aim of accelerating materials discovery using machine learning.

## Repository Structure

### `raw_data/`
Contains the original AEM datasets, directly extracted and curated from peer-reviewed literature.

File: raw_data/aem_aging_3_18_25.csv (part 21 of 30)
Backbone,Cation,Sample,smiles1,smiles2,smiles3,c1,c2,c3,additive_name_1,additive_name_2,additive_smiles1,additive_smiles2,additive_smiles3,additivec1,additivec2,additivec3,solvent,solvent_conc(M),stab_temp,RH(%),lw,Temp(C),EXP_IEC,prop,time(h),value,DOI
PAES,TMA,QPAES/2.5ZrO2,O=S(c1ccc(O[*])cc1)(c2ccc(Oc3ccc(C(C4=CC=CC=C4)(C5=CC=C(O[*])C=C5)C6=CC=C([N+](C)(C)C)C=C6)cc3)cc2)=O.[OH-],*CC*,*CC*,100,0,0,ZrO2,N/A,O=[Zr]=O,*CC*,*CC*,2.5,0,0,NaOH,1,60,100,1,60,1.58,OHCond(mS/cm),170,22.88,https://doi.org/10.1021/am302844x
PAES,TMA,QPAES,O=S(c1ccc(O[*])cc1)(c2ccc(Oc3ccc(C(C4=CC=CC=C4)(C5=CC=C(O[*])C=C5)C6=CC=C([N+](C)(C)C)C=C6)cc3)cc2)=O.[OH-],*CC*,*CC*,100,0,0,N/A,N/A,*CC*,*CC*,*CC*,0,0,0,NaOH,0,25,100,1,60,1.46,OHCond(mS/cm),24,22.97,https://doi.org/10.1021/am302844x
PAES,TMA,QPAES,O=S(c1ccc(O[*])cc1)(c2ccc(Oc3ccc(C(C4=CC=CC=C4)(C5=CC=C(O[*])C=C5)C6=CC=C([N+](C)(C)C)C=C6)cc3)cc2)=O.[OH-],*CC*,*CC*,100,0,0,N/A,N/A,*CC*,*CC*,*CC*,0,0,0,NaOH,5,25,100,1,60,1.46,OHCond(mS/cm),24,23.08,https://doi.org/10.1021/am302844x
PAES,TMA,QPAES,O=S(c1ccc(O[*])cc1)(c2ccc(Oc3ccc(C(C4=CC=CC=C4)(C5=CC=C(O[*])C=C5)C6=CC=C([N+](C)(C)C)C=C6)cc3)cc2)=O.[OH-],*CC*,*CC*,100,0,0,N/A,N/A,*CC*,*CC*,*CC*,0,0,0,N/A,0,N/A,100,1,60,1.46,OHCond(mS/cm),0,23.1,https://doi.org/10.1021/am302844x
PAES,TMA,QPAES,O=S(c1ccc(O[*])cc1)(c2ccc(Oc3ccc(C(C4=CC=CC=C4)(C5=CC=C(O[*])C=C5)C6=CC=C([N+](C)(C)C)C=C6)cc3)cc2)=O.[OH-],*CC*,*CC*,100,0,0,N/A,N/A,*CC*,*CC*,*CC*,0,0,0,NaOH,1,25,100,1,60,1.46,OHCond(mS/cm),24,23.39,https://doi.org/10.1021/am302844x
PAES,TMA,QPAES/5ZrO2,O=S(c1ccc(O[*])cc1)(c2ccc(Oc3ccc(C(C4=CC=CC=C4)(C5=CC=C(O[*])C=C5)C6=CC=C([N+](C)(C)C)C=C6)cc3)cc2)=O.[OH-],*CC*,*CC*,100,0,0,ZrO2,N/A,O=[Zr]=O,*CC*,*CC*,5,0,0,NaOH,8,25,100,1,60,1.61,OHCond(mS/cm),24,23.45,https://doi.org/10.1021/am302844x
PAES,TMA,QPAES/2.5ZrO2,O=S(c1ccc(O[*])cc1)(c2ccc(Oc3ccc(C(C4=CC=CC=C4)(C5=CC=C(O[*])C=C5)C6=CC=C([N+](C)(C)C)C=C6)cc3)cc2)=O.[OH-],*CC*,*CC*,100,0,0,ZrO2,N/A,O=[Zr]=O,*CC*,*CC*,2.5,0,0,NaOH,8,25,100,1,60,1.58,OHCond(mS/cm),24,24,https://doi.org/10.1021/am302844x
PAES,TMA,QPAES,O=S(c1ccc(O[*])cc1)(c2ccc(Oc3ccc(C(C4=CC=CC=C4)(C5=CC=C(O[*])C=C5)C6=CC=C([N+](C)(C)C)C=C6)cc3)cc2)=O.[OH-],*CC*,*CC*,100,0,0,N/A,N/A,*CC*,*CC*,*CC*,0,0,0,NaOH,2,25,100,1,60,1.46,OHCond(mS/cm),24,24.09,https://doi.org/10.1021/am302844x
PAES,TMA,QPAES/5ZrO2,O=S(c1ccc(O[*])cc1)(c2ccc(Oc3ccc(C(C4=CC=CC=C4)(C5=CC=C(O[*])C=C5)C6=CC=C([N+](C)(C)C)C=C6)cc3)cc2)=O.[OH-],*CC*,*CC*,100,0,0,ZrO2,N/A,O=[Zr]=O,*CC*,*CC*,5,0,0,NaOH,7,25,100,1,60,1.61,OHCond(mS/cm),24,24.18,https://doi.org/10.1021/am302844x
PAES,TMA,QPAES,O=S(c1ccc(O[*])cc1)(c2ccc(Oc3ccc(C(C4=CC=CC=C4)(C5=CC=C(O[*])C=C5)C6=CC=C([N+](C)(C)C)C=C6)cc3)cc2)=O.[OH-],*CC*,*CC*,100,0,0,N/A,N/A,*CC*,*CC*,*CC*,0,0,0,NaOH,4,25,100,1,60,1.46,OHCond(mS/cm),24,24.29,https://doi.org/10.1021/am302844x
PAES,TMA,QPAES/2.5ZrO2,O=S(c1ccc(O[*])cc1)(c2ccc(Oc3ccc(C(C4=CC=CC=C4)(C5=CC=C(O[*])C=C5)C6=CC=C([N+](C)(C)C)C=C6)cc3)cc2)=O.[OH-],*CC*,*CC*,100,0,0,ZrO2,N/A,O=[Zr]=O,*CC*,*CC*,2.5,0,0,NaOH,7,25,100,1,60,1.58,OHCond(mS/cm),24,24.36,https://doi.org/10.1021/am302844x
PAES,TMA,QPAES/20ZrO2,O=S(c1ccc(O[*])cc1)(c2ccc(Oc3ccc(C(C4=CC=CC=C4)(C5=CC=C(O[*])C=C5)C6=CC=C([N+](C)(C)C)C=C6)cc3)cc2)=O.[OH-],*CC*,*CC*,100,0,0,ZrO2,N/A,O=[Zr]=O,*CC*,*CC*,20,0,0,N/A,0,N/A,100,1,40,1.7,OHCond(mS/cm),0,24.53,https://doi.org/10.1021/am302844x
PAES,TMA,QPAES,O=S(c1ccc(O[*])cc1)(c2ccc(Oc3ccc(C(C4=CC=CC=C4)(C5=CC=C(O[*])C=C5)C6=CC=C([N+](C)(C)C)C=C6)cc3)cc2)=O.[OH-],*CC*,*CC*,100,0,0,N/A,N/A,*CC*,*CC*,*CC*,0,0,0,NaOH,3,25,100,1,60,1.46,OHCond(mS/cm),24,24.58,https://doi.org/10.1021/am302844x
PAES,TMA,QPAES/5ZrO2,O=S(c1ccc(O[*])cc1)(c2ccc(Oc3ccc(C(C4=CC=CC=C4)(C5=CC=C(O[*])C=C5)C6=CC=C([N+](C)(C)C)C=C6)cc3)cc2)=O.[OH-],*CC*,*CC*,100,0,0,ZrO2,N/A,O=[Zr]=O,*CC*,*CC*,5,0,0,NaOH,6,25,100,1,60,1.61,OHCond(mS/cm),24,24.98,https://doi.org/10.1021/am302844x
PAES,TMA,QPAES/7.5ZrO2,O=S(c1ccc(O[*])cc1)(c2ccc(Oc3ccc(C(C4=CC=CC=C4)(C5=CC=C(O[*])C=C5)C6=CC=C([N+](C)(C)C)C=C6)cc3)cc2)=O.[OH-],*CC*,*CC*,100,0,0,ZrO2,N/A,O=[Zr]=O,*CC*,*CC*,7.5,0,0,N/A,0,N/A,100,1,40,1.74,OHCond(mS/cm),0,25.28,https://doi.org/10.1021/am302844x
PAES,TMA,QPAES/5ZrO2,O=S(c1ccc(O[*])cc1)(c2ccc(Oc3ccc(C(C4=CC=CC=C4)(C5=CC=C(O[*])C=C5)C6=CC=C([N+](C)(C)C)C=C6)cc3)cc2)=O.[OH-],*CC*,*CC*,100,0,0,ZrO2,N/A,O=[Zr]=O,*CC*,*CC*,5,0,0,NaOH,5,25,100,1,60,1.61,OHCond(mS/cm),24,25.48,https://doi.org/10.1021/am302844x
PAES,TMA,QPAES/2.5ZrO2,O=S(c1ccc(O[*])cc1)(c2ccc(Oc3ccc(C(C4=CC=CC=C4)(C5=CC=C(O[*])C=C5)C6=CC=C([N+](C)(C)C)C=C6)cc3)cc2)=O.[OH-],*CC*,*CC*,100,0,0,ZrO2,N/A,O=[Zr]=O,*CC*,*CC*,2.5,0,0,N/A,0,N/A,100,1,60,1.58,OHCond(mS/cm),0,25.53,https://doi.org/10.1021/am302844x
PAES,TMA,QPAES/2.5ZrO2,O=S(c1ccc(O[*])cc1)(c2ccc(Oc3ccc(C(C4=CC=CC=C4)(C5=CC=C(O[*])C=C5)C6=CC=C([N+](C)(C)C)C=C6)cc3)cc2)=O.[OH-],*CC*,*CC*,100,0,0,ZrO2,N/A,O=[Zr]=O,*CC*,*CC*,2.5,0,0,NaOH,0,25,100,1,60,1.58,OHCond(mS/cm),24,25.68,https://doi.org/10.1021/am302844x
PAES,TMA,QPAES/2.5ZrO2,O=S(c1ccc(O[*])cc1)(c2ccc(Oc3ccc(C(C4=CC=CC=C4)(C5=CC=C(O[*])C=C5)C6=CC=C([N+](C)(C)C)C=C6)cc3)cc2)=O.[OH-],*CC*,*CC*,100,0,0,ZrO2,N/A,O=[Zr]=O,*CC*,*CC*,2.5,0,0,NaOH,6,25,100,1,60,1.58,OHCond(mS/cm),24,25.9,https://doi.org/10.1021/am302844x
PAES,TMA,QPAES/2.5ZrO2,O=S(c1ccc(O[*])cc1)(c2ccc(Oc3ccc(C(C4=CC=CC=C4)(C5=CC=C(O[*])C=C5)C6=CC=C([N+](C)(C)C)C=C6)cc3)cc2)=O.[OH-],*CC*,*CC*,100,0,0,ZrO2,N/A,O=[Zr]=O,*CC*,*CC*,2.5,0,0,NaOH,1,25,100,1,60,1.58,OHCond(mS/cm),24,26.1,https://doi.org/10.1021/am302844x
PAES,TMA,QPAES/2.5ZrO2,O=S(c1ccc(O[*])cc1)(c2ccc(Oc3ccc(C(C4=CC=CC=C4)(C5=CC=C(O[*])C=C5)C6=CC=C([N+](C)(C)C)C=C6)cc3)cc2)=O.[OH-],*CC*,*CC*,100,0,0,ZrO2,N/A,O=[Zr]=O,*CC*,*CC*,2.5,0,0,NaOH,5,25,100,1,60,1.58,OHCond(mS/cm),24,26.21,https://doi.org/10.1021/am302844x
PAES,TMA,QPAES/5ZrO2,O=S(c1ccc(O[*])cc1)(c2ccc(Oc3ccc(C(C4=CC=CC=C4)(C5=CC=C(O[*])C=C5)C6=CC=C([N+](C)(C)C)C=C6)cc3)cc2)=O.[OH-],*CC*,*CC*,100,0,0,ZrO2,N/A,O=[Zr]=O,*CC*,*CC*,5,0,0,NaOH,4,25,100,1,60,1.61,OHCond(mS/cm),24,26.26,https://doi.org/10.1021/am302844x
PAES,TMA,QPAES/2.5ZrO2,O=S(c1ccc(O[*])cc1)(c2ccc(Oc3ccc(C(C4=CC=CC=C4)(C5=CC=C(O[*])C=C5)C6=CC=C([N+](C)(C)C)C=C6)cc3)cc2)=O.[OH-],*CC*,*CC*,100,0,0,ZrO2,N/A,O=[Zr]=O,*CC*,*CC*,2.5,0,0,NaOH,2,25,100,1,60,1.58,OHCond(mS/cm),24,26.69,https://doi.org/10.1021/am302844x
PAES,TMA,QPAES/20ZrO2,O=S(c1ccc(O[*])cc1)(c2ccc(Oc3ccc(C(C4=CC=CC=C4)(C5=CC=C(O[*])C=C5)C6=CC=C([N+](C)(C)C)C=C6)cc3)cc2)=O.[OH-],*CC*,*CC*,100,0,0,ZrO2,N/A,O=[Zr]=O,*CC*,*CC*,20,0,0,NaOH,8,25,100,1,60,1.7,OHCond(mS/cm),24,26.91,https://doi.org/10.1021/am302844x
PAES,TMA,QPAES/2.5ZrO2,O=S(c1ccc(O[*])cc1)(c2ccc(Oc3ccc(C(C4=CC=CC=C4)(C5=CC=C(O[*])C=C5)C6=CC=C([N+](C)(C)C)C=C6)cc3)cc2)=O.[OH-],*CC*,*CC*,100,0,0,ZrO2,N/A,O=[Zr]=O,*CC*,*CC*,2.5,0,0,NaOH,4,25,100,1,60,1.58,OHCond(mS/cm),24,27.02,https://doi.org/10.1021/am302844x
PAES,TMA,QPAES/2.5ZrO2,O=S(c1ccc(O[*])cc1)(c2ccc(Oc3ccc(C(C4=CC=CC=C4)(C5=CC=C(O[*])C=C5)C6=CC=C([N+](C)(C)C)C=C6)cc3)cc2)=O.[OH-],*CC*,*CC*,100,0,0,ZrO2,N/A,O=[Zr]=O,*CC*,*CC*,2.5,0,0,NaOH,3,25,100,1,60,1.58,OHCond(mS/cm),24,27.28,https://doi.org/10.1021/am302844x
PAES,TMA,QPAES/7.5ZrO2,O=S(c1ccc(O[*])cc1)(c2ccc(Oc3ccc(C(C4=CC=CC=C4)(C5=CC=C(O[*])C=C5)C6=CC=C([N+](C)(C)C)C=C6)cc3)cc2)=O.[OH-],*CC*,*CC*,100,0,0,ZrO2,N/A,O=[Zr]=O,*CC*,*CC*,7.5,0,0,NaOH,8,25,100,1,60,1.74,OHCond(mS/cm),24,27.29,https://doi.org/10.1021/am302844x
PAES,TMA,QPAES/20ZrO2,O=S(c1ccc(O[*])cc1)(c2ccc(Oc3ccc(C(C4=CC=CC=C4)(C5=CC=C(O[*])C=C5)C6=CC=C([N+](C)(C)C)C=C6)cc3)cc2)=O.[OH-],*CC*,*CC*,100,0,0,ZrO2,N/A,O=[Zr]=O,*CC*,*CC*,20,0,0,NaOH,7,25,100,1,60,1.7,OHCond(mS/cm),24,27.48,https://doi.org/10.1021/am302844x
PAES,TMA,QPAES/5ZrO2,O=S(c1ccc(O[*])cc1)(c2ccc(Oc3ccc(C(C4=CC=CC=C4)(C5=CC=C(O[*])C=C5)C6=CC=C([N+](C)(C)C)C=C6)cc3)cc2)=O.[OH-],*CC*,*CC*,100,0,0,ZrO2,N/A,O=[Zr]=O,*CC*,*CC*,5,0,0,NaOH,3,25,100,1,60,1.61,OHCond(mS/cm),24,27.52,https://doi.org/10.1021/am302844x
PAES,TMA,QPAES/7.5ZrO2,O=S(c1ccc(O[*])cc1)(c2ccc(Oc3ccc(C(C4=CC=CC=C4)(C5=CC=C(O[*])C=C5)C6=CC=C([N+](C)(C)C)C=C6)cc3)cc2)=O.[OH-],*CC*,*CC*,100,0,0,ZrO2,N/A,O=[Zr]=O,*CC*,*CC*,7.5,0,0,NaOH,1,60,100,1,60,1.74,OHCond(mS/cm),170,27.54,https://doi.org/10.1021/am302844x
PAES,TMA,QPAES/5ZrO2,O=S(c1ccc(O[*])cc1)(c2ccc(Oc3ccc(C(C4=CC=CC=C4)(C5=CC=C(O[*])C=C5)C6=CC=C([N+](C)(C)C)C=C6)cc3)cc2)=O.[OH-],*CC*,*CC*,100,0,0,ZrO2,N/A,O=[Zr]=O,*CC*,*CC*,5,0,0,N/A,0,N/A,100,1,60,1.61,OHCond(mS/cm),0,27.66,https://doi.org/10.1021/am302844x
PAES,TMA,QPAES/5ZrO2,O=S(c1ccc(O[*])cc1)(c2ccc(Oc3ccc(C(C4=CC=CC=C4)(C5=CC=C(O[*])C=C5)C6=CC=C([N+](C)(C)C)C=C6)cc3)cc2)=O.[OH-],*CC*,*CC*,100,0,0,ZrO2,N/A,O=[Zr]=O,*CC*,*CC*,5,0,0,NaOH,0,25,100,1,60,1.61,OHCond(mS/cm),24,27.81,https://doi.org/10.1021/am302844x
PAES,TMA,QPAES/5ZrO2,O=S(c1ccc(O[*])cc1)(c2ccc(Oc3ccc(C(C4=CC=CC=C4)(C5=CC=C(O[*])C=C5)C6=CC=C([N+](C)(C)C)C=C6)cc3)cc2)=O.[OH-],*CC*,*CC*,100,0,0,ZrO2,N/A,O=[Zr]=O,*CC*,*CC*,5,0,0,NaOH,2,25,100,1,60,1.61,OHCond(mS/cm),24,28,https://doi.org/10.1021/am302844x
PAES,TMA,QPAES/20ZrO2,O=S(c1ccc(O[*])cc1)(c2ccc(Oc3ccc(C(C4=CC=CC=C4)(C5=CC=C(O[*])C=C5)C6=CC=C([N+](C)(C)C)C=C6)cc3)cc2)=O.[OH-],*CC*,*CC*,100,0,0,ZrO2,N/A,O=[Zr]=O,*CC*,*CC*,20,0,0,NaOH,6,25,100,1,60,1.7,OHCond(mS/cm),24,28.28,https://doi.org/10.1021/am302844x
PAES,TMA,QPAES/5ZrO2,O=S(c1ccc(O[*])cc1)(c2ccc(Oc3ccc(C(C4=CC=CC=C4)(C5=CC=C(O[*])C=C5)C6=CC=C([N+](C)(C)C)C=C6)cc3)cc2)=O.[OH-],*CC*,*CC*,100,0,0,ZrO2,N/A,O=[Zr]=O,*CC*,*CC*,5,0,0,NaOH,1,25,100,1,60,1.61,OHCond(mS/cm),24,28.38,https://doi.org/10.1021/am302844x
PAES,TMA,QPAES/7.5ZrO2,O=S(c1ccc(O[*])cc1)(c2ccc(Oc3ccc(C(C4=CC=CC=C4)(C5=CC=C(O[*])C=C5)C6=CC=C([N+](C)(C)C)C=C6)cc3)cc2)=O.[OH-],*CC*,*CC*,100,0,0,ZrO2,N/A,O=[Zr]=O,*CC*,*CC*,7.5,0,0,NaOH,7,25,100,1,60,1.74,OHCond(mS/cm),24,28.38,https://doi.org/10.1021/am302844x
PAES,TMA,QPAES/10ZrO2,O=S(c1ccc(O[*])cc1)(c2ccc(Oc3ccc(C(C4=CC=CC=C4)(C5=CC=C(O[*])C=C5)C6=CC=C([N+](C)(C)C)C=C6)cc3)cc2)=O.[OH-],*CC*,*CC*,100,0,0,ZrO2,N/A,O=[Zr]=O,*CC*,*CC*,10,0,0,N/A,0,N/A,100,1,40,1.82,OHCond(mS/cm),0,28.5,https://doi.org/10.1021/am302844x
PAES,TMA,QPAES/20ZrO2,O=S(c1ccc(O[*])cc1)(c2ccc(Oc3ccc(C(C4=CC=CC=C4)(C5=CC=C(O[*])C=C5)C6=CC=C([N+](C)(C)C)C=C6)cc3)cc2)=O.[OH-],*CC*,*CC*,100,0,0,ZrO2,N/A,O=[Zr]=O,*CC*,*CC*,20,0,0,NaOH,5,25,100,1,60,1.7,OHCond(mS/cm),24,29.23,https://doi.org/10.1021/am302844x
PAES,TMA,QPAES,O=S(c1ccc(O[*])cc1)(c2ccc(Oc3ccc(C(C4=CC=CC=C4)(C5=CC=C(O[*])C=C5)C6=CC=C([N+](C)(C)C)C=C6)cc3)cc2)=O.[OH-],*CC*,*CC*,100,0,0,N/A,N/A,*CC*,*CC*,*CC*,0,0,0,N/A,0,N/A,100,1,80,1.46,OHCond(mS/cm),0,29.37,https://doi.org/10.1021/am302844x
PAES,TMA,QPAES/10ZrO2,O=S(c1ccc(O[*])cc1)(c2ccc(Oc3ccc(C(C4=CC=CC=C4)(C5=CC=C(O[*])C=C5)C6=CC=C([N+](C)(C)C)C=C6)cc3)cc2)=O.[OH-],*CC*,*CC*,100,0,0,ZrO2,N/A,O=[Zr]=O,*CC*,*CC*,10,0,0,NaOH,1,60,100,1,60,1.82,OHCond(mS/cm),170,29.41,https://doi.org/10.1021/am302844x
PAES,TMA,QPAES/7.5ZrO2,O=S(c1ccc(O[*])cc1)(c2ccc(Oc3ccc(C(C4=CC=CC=C4)(C5=CC=C(O[*])C=C5)C6=CC=C([N+](C)(C)C)C=C6)cc3)cc2)=O.[OH-],*CC*,*CC*,100,0,0,ZrO2,N/A,O=[Zr]=O,*CC*,*CC*,7.5,0,0,NaOH,6,25,100,1,60,1.74,OHCond(mS/cm),24,29.49,https://doi.org/10.1021/am302844x
PAES,TMA,QPAES/7.5ZrO2,O=S(c1ccc(O[*])cc1)(c2ccc(Oc3ccc(C(C4=CC=CC=C4)(C5=CC=C(O[*])C=C5)C6=CC=C([N+](C)(C)C)C=C6)cc3)cc2)=O.[OH-],*CC*,*CC*,100,0,0,ZrO2,N/A,O=[Zr]=O,*CC*,*CC*,7.5,0,0,N/A,0,N/A,100,1,60,1.74,OHCond(mS/cm),0,29.67,https://doi.org/10.1021/am302844x
PAES,TMA,QPAES/10ZrO2,O=S(c1ccc(O[*])cc1)(c2ccc(Oc3ccc(C(C4=CC=CC=C4)(C5=CC=C(O[*])C=C5)C6=CC=C([N+](C)(C)C)C=C6)cc3)cc2)=O.[OH-],*CC*,*CC*,100,0,0,ZrO2,N/A,O=[Zr]=O,*CC*,*CC*,10,0,0,NaOH,8,25,100,1,60,1.82,OHCond(mS/cm),24,29.71,https://doi.org/10.1021/am302844x
PAES,TMA,QPAES/7.5ZrO2,O=S(c1ccc(O[*])cc1)(c2ccc(Oc3ccc(C(C4=CC=CC=C4)(C5=CC=C(O[*])C=C5)C6=CC=C([N+](C)(C)C)C=C6)cc3)cc2)=O.[OH-],*CC*,*CC*,100,0,0,ZrO2,N/A,O=[Zr]=O,*CC*,*CC*,7.5,0,0,NaOH,0,25,100,1,60,1.74,OHCond(mS/cm),24,29.82,https://doi.org/10.1021/am302844x
PAES,TMA,QPAES/20ZrO2,O=S(c1ccc(O[*])cc1)(c2ccc(Oc3ccc(C(C4=CC=CC=C4)(C5=CC=C(O[*])C=C5)C6=CC=C([N+](C)(C)C)C=C6)cc3)cc2)=O.[OH-],*CC*,*CC*,100,0,0,ZrO2,N/A,O=[Zr]=O,*CC*,*CC*,20,0,0,NaOH,4,25,100,1,60,1.7,OHCond(mS/cm),24,30,https://doi.org/10.1021/am302844x
PAES,TMA,QPAES/20ZrO2,O=S(c1ccc(O[*])cc1)(c2ccc(Oc3ccc(C(C4=CC=CC=C4)(C5=CC=C(O[*])C=C5)C6=CC=C([N+](C)(C)C)C=C6)cc3)cc2)=O.[OH-],*CC*,*CC*,100,0,0,ZrO2,N/A,O=[Zr]=O,*CC*,*CC*,20,0,0,NaOH,0,25,100,1,60,1.7,OHCond(mS/cm),24,30.01,https://doi.org/10.1021/am302844x
PAES,TMA,QPAES/7.5ZrO2,O=S(c1ccc(O[*])cc1)(c2ccc(Oc3ccc(C(C4=CC=CC=C4)(C5=CC=C(O[*])C=C5)C6=CC=C([N+](C)(C)C)C=C6)cc3)cc2)=O.[OH-],*CC*,*CC*,100,0,0,ZrO2,N/A,O=[Zr]=O,*CC*,*CC*,7.5,0,0,NaOH,5,25,100,1,60,1.74,OHCond(mS/cm),24,30.1,https://doi.org/10.1021/am302844x
PAES,TMA,QPAES/20ZrO2,O=S(c1ccc(O[*])cc1)(c2ccc(Oc3ccc(C(C4=CC=CC=C4)(C5=CC=C(O[*])C=C5)C6=CC=C([N+](C)(C)C)C=C6)cc3)cc2)=O.[OH-],*CC*,*CC*,100,0,0,ZrO2,N/A,O=[Zr]=O,*CC*,*CC*,20,0,0,N/A,0,N/A,100,1,60,1.7,OHCond(mS/cm),0,30.27,https://doi.org/10.1021/am302844x
PAES,TMA,QPAES/7.5ZrO2,O=S(c1ccc(O[*])cc1)(c2ccc(Oc3ccc(C(C4=CC=CC=C4)(C5=CC=C(O[*])C=C5)C6=CC=C([N+](C)(C)C)C=C6)cc3)cc2)=O.[OH-],*CC*,*CC*,100,0,0,ZrO2,N/A,O=[Zr]=O,*CC*,*CC*,7.5,0,0,NaOH,1,25,100,1,60,1.74,OHCond(mS/cm),24,30.37,https://doi.org/10.1021/am302844x
PAES,TMA,QPAES/20ZrO2,O=S(c1ccc(O[*])cc1)(c2ccc(Oc3ccc(C(C4=CC=CC=C4)(C5=CC=C(O[*])C=C5)C6=CC=C([N+](C)(C)C)C=C6)cc3)cc2)=O.[OH-],*CC*,*CC*,100,0,0,ZrO2,N/A,O=[Zr]=O,*CC*,*CC*,20,0,0,NaOH,3,25,100,1,60,1.7,OHCond(mS/cm),24,30.77,https://doi.org/10.1021/am302844x
PAES,TMA,QPAES/7.5ZrO2,O=S(c1ccc(O[*])cc1)(c2ccc(Oc3ccc(C(C4=CC=CC=C4)(C5=CC=C(O[*])C=C5)C6=CC=C([N+](C)(C)C)C=C6)cc3)cc2)=O.[OH-],*CC*,*CC*,100,0,0,ZrO2,N/A,O=[Zr]=O,*CC*,*CC*,7.5,0,0,NaOH,4,25,100,1,60,1.74,OHCond(mS/cm),24,30.8,https://doi.org/10.1021/am302844x
PAES,TMA,QPAES/10ZrO2,O=S(c1ccc(O[*])cc1)(c2ccc(Oc3ccc(C(C4=CC=CC=C4)(C5=CC=C(O[*])C=C5)C6=CC=C([N+](C)(C)C)C=C6)cc3)cc2)=O.[OH-],*CC*,*CC*,100,0,0,ZrO2,N/A,O=[Zr]=O,*CC*,*CC*,10,0,0,NaOH,7,25,100,1,60,1.82,OHCond(mS/cm),24,30.92,https://doi.org/10.1021/am302844x
PAES,TMA,QPAES/20ZrO2,O=S(c1ccc(O[*])cc1)(c2ccc(Oc3ccc(C(C4=CC=CC=C4)(C5=CC=C(O[*])C=C5)C6=CC=C([N+](C)(C)C)C=C6)cc3)cc2)=O.[OH-],*CC*,*CC*,100,0,0,ZrO2,N/A,O=[Zr]=O,*CC*,*CC*,20,0,0,NaOH,1,25,100,1,60,1.7,OHCond(mS/cm),24,31.03,https://doi.org/10.1021/am302844x
PAES,TMA,QPAES/20ZrO2,O=S(c1ccc(O[*])cc1)(c2ccc(Oc3ccc(C(C4=CC=CC=C4)(C5=CC=C(O[*])C=C5)C6=CC=C([N+](C)(C)C)C=C6)cc3)cc2)=O.[OH-],*CC*,*CC*,100,0,0,ZrO2,N/A,O=[Zr]=O,*CC*,*CC*,20,0,0,NaOH,2,25,100,1,60,1.7,OHCond(mS/cm),24,31.36,https://doi.org/10.1021/am302844x
PAES,TMA,QPAES/7.5ZrO2,O=S(c1ccc(O[*])cc1)(c2ccc(Oc3ccc(C(C4=CC=CC=C4)(C5=CC=C(O[*])C=C5)C6=CC=C([N+](C)(C)C)C=C6)cc3)cc2)=O.[OH-],*CC*,*CC*,100,0,0,ZrO2,N/A,O=[Zr]=O,*CC*,*CC*,7.5,0,0,NaOH,2,25,100,1,60,1.74,OHCond(mS/cm),24,31.69,https://doi.org/10.1021/am302844x
PAES,TMA,QPAES/10ZrO2,O=S(c1ccc(O[*])cc1)(c2ccc(Oc3ccc(C(C4=CC=CC=C4)(C5=CC=C(O[*])C=C5)C6=CC=C([N+](C)(C)C)C=C6)cc3)cc2)=O.[OH-],*CC*,*CC*,100,0,0,ZrO2,N/A,O=[Zr]=O,*CC*,*CC*,10,0,0,NaOH,6,25,100,1,60,1.82,OHCond(mS/cm),24,32.09,https://doi.org/10.1021/am302844x
PAES,TMA,QPAES/2.5ZrO2,O=S(c1ccc(O[*])cc1)(c2ccc(Oc3ccc(C(C4=CC=CC=C4)(C5=CC=C(O[*])C=C5)C6=CC=C([N+](C)(C)C)C=C6)cc3)cc2)=O.[OH-],*CC*,*CC*,100,0,0,ZrO2,N/A,O=[Zr]=O,*CC*,*CC*,2.5,0,0,N/A,0,N/A,100,1,80,1.58,OHCond(mS/cm),0,32.46,https://doi.org/10.1021/am302844x
PAES,TMA,QPAES/7.5ZrO2,O=S(c1ccc(O[*])cc1)(c2ccc(Oc3ccc(C(C4=CC=CC=C4)(C5=CC=C(O[*])C=C5)C6=CC=C([N+](C)(C)C)C=C6)cc3)cc2)=O.[OH-],*CC*,*CC*,100,0,0,ZrO2,N/A,O=[Zr]=O,*CC*,*CC*,7.5,0,0,NaOH,3,25,100,1,60,1.74,OHCond(mS/cm),24,32.55,https://doi.org/10.1021/am302844x
PAES,TMA,QPAES/10ZrO2,O=S(c1ccc(O[*])cc1)(c2ccc(Oc3ccc(C(C4=CC=CC=C4)(C5=CC=C(O[*])C=C5)C6=CC=C([N+](C)(C)C)C=C6)cc3)cc2)=O.[OH-],*CC*,*CC*,100,0,0,ZrO2,N/A,O=[Zr]=O,*CC*,*CC*,10,0,0,NaOH,5,25,100,1,60,1.82,OHCond(mS/cm),24,33.48,https://doi.org/10.1021/am302844x
PAES,TMA,QPAES/10ZrO2,O=S(c1ccc(O[*])cc1)(c2ccc(Oc3ccc(C(C4=CC=CC=C4)(C5=CC=C(O[*])C=C5)C6=CC=C([N+](C)(C)C)C=C6)cc3)cc2)=O.[OH-],*CC*,*CC*,100,0,0,ZrO2,N/A,O=[Zr]=O,*CC*,*CC*,10,0,0,NaOH,0,25,100,1,60,1.82,OHCond(mS/cm),24,33.56,https://doi.org/10.1021/am302844x
PAES,TMA,QPAES/10ZrO2,O=S(c1ccc(O[*])cc1)(c2ccc(Oc3ccc(C(C4=CC=CC=C4)(C5=CC=C(O[*])C=C5)C6=CC=C([N+](C)(C)C)C=C6)cc3)cc2)=O.[OH-],*CC*,*CC*,100,0,0,ZrO2,N/A,O=[Zr]=O,*CC*,*CC*,10,0,0,NaOH,1,25,100,1,60,1.82,OHCond(mS/cm),24,33.97,https://doi.org/10.1021/am302844x
PAES,TMA,QPAES/10ZrO2,O=S(c1ccc(O[*])cc1)(c2ccc(Oc3ccc(C(C4=CC=CC=C4)(C5=CC=C(O[*])C=C5)C6=CC=C([N+](C)(C)C)C=C6)cc3)cc2)=O.[OH-],*CC*,*CC*,100,0,0,ZrO2,N/A,O=[Zr]=O,*CC*,*CC*,10,0,0,NaOH,2,25,100,1,60,1.82,OHCond(mS/cm),24,34.27,https://doi.org/10.1021/am302844x
PAES,TMA,QPAES/10ZrO2,O=S(c1ccc(O[*])cc1)(c2ccc(Oc3ccc(C(C4=CC=CC=C4)(C5=CC=C(O[*])C=C5)C6=CC=C([N+](C)(C)C)C=C6)cc3)cc2)=O.[OH-],*CC*,*CC*,100,0,0,ZrO2,N/A,O=[Zr]=O,*CC*,*CC*,10,0,0,NaOH,4,25,100,1,60,1.82,OHCond(mS/cm),24,34.71,https://doi.org/10.1021/am302844x
PAES,TMA,QPAES/10ZrO2,O=S(c1ccc(O[*])cc1)(c2ccc(Oc3ccc(C(C4=CC=CC=C4)(C5=CC=C(O[*])C=C5)C6=CC=C([N+](C)(C)C)C=C6)cc3)cc2)=O.[OH-],*CC*,*CC*,100,0,0,ZrO2,N/A,O=[Zr]=O,*CC*,*CC*,10,0,0,NaOH,3,25,100,1,60,1.82,OHCond(mS/cm),24,35.1,https://doi.org/10.1021/am302844x
PAES,TMA,QPAES/5ZrO2,O=S(c1ccc(O[*])cc1)(c2ccc(Oc3ccc(C(C4=CC=CC=C4)(C5=CC=C(O[*])C=C5)C6=CC=C([N+](C)(C)C)C=C6)cc3)cc2)=O.[OH-],*CC*,*CC*,100,0,0,ZrO2,N/A,O=[Zr]=O,*CC*,*CC*,5,0,0,N/A,0,N/A,100,1,80,1.61,OHCond(mS/cm),0,35.52,https://doi.org/10.1021/am302844x
PAES,TMA,QPAES/10ZrO2,O=S(c1ccc(O[*])cc1)(c2ccc(Oc3ccc(C(C4=CC=CC=C4)(C5=CC=C(O[*])C=C5)C6=CC=C([N+](C)(C)C)C=C6)cc3)cc2)=O.[OH-],*CC*,*CC*,100,0,0,ZrO2,N/A,O=[Zr]=O,*CC*,*CC*,10,0,0,N/A,0,N/A,100,1,60,1.82,OHCond(mS/cm),0,36.6,https://doi.org/10.1021/am302844x
PAES,TMA,QPAES/7.5ZrO2,O=S(c1ccc(O[*])cc1)(c2ccc(Oc3ccc(C(C4=CC=CC=C4)(C5=CC=C(O[*])C=C5)C6=CC=C([N+](C)(C)C)C=C6)cc3)cc2)=O.[OH-],*CC*,*CC*,100,0,0,ZrO2,N/A,O=[Zr]=O,*CC*,*CC*,7.5,0,0,N/A,0,N/A,100,1,80,1.74,OHCond(mS/cm),0,40.45,https://doi.org/10.1021/am302844x
PAES,TMA,QPAES/20ZrO2,O=S(c1ccc(O[*])cc1)(c2ccc(Oc3ccc(C(C4=CC=CC=C4)(C5=CC=C(O[*])C=C5)C6=CC=C([N+](C)(C)C)C=C6)cc3)cc2)=O.[OH-],*CC*,*CC*,100,0,0,ZrO2,N/A,O=[Zr]=O,*CC*,*CC*,20,0,0,N/A,0,N/A,100,1,80,1.7,OHCond(mS/cm),0,41.26,https://doi.org/10.1021/am302844x
PAES,TMA,QPAES/10ZrO2,O=S(c1ccc(O[*])cc1)(c2ccc(Oc3ccc(C(C4=CC=CC=C4)(C5=CC=C(O[*])C=C5)C6=CC=C([N+](C)(C)C)C=C6)cc3)cc2)=O.[OH-],*CC*,*CC*,100,0,0,ZrO2,N/A,O=[Zr]=O,*CC*,*CC*,10,0,0,N/A,0,N/A,100,1,80,1.82,OHCond(mS/cm),0,47.94,https://doi.org/10.1021/am302844x
PAES,TMA,QPAES/10ZrO2,O=S(c1ccc(O[*])cc1)(c2ccc(Oc3ccc(C(C4=CC=CC=C4)(C5=CC=C(O[*])C=C5)C6=CC=C([N+](C)(C)C)C=C6)cc3)cc2)=O.[OH-],*CC*,*CC*,100,0,0,ZrO2,N/A,O=[Zr]=O,*CC*,*CC*,10,0,0,N/A,0,N/A,100,1,60,,Swelling(%),0,7.4,https://doi.org/10.1021/am302844x
PAES,TMA,QPAES/20ZrO2,O=S(c1ccc(O[*])cc1)(c2ccc(Oc3ccc(C(C4=CC=CC=C4)(C5=CC=C(O[*])C=C5)C6=CC=C([N+](C)(C)C)C=C6)cc3)cc2)=O.[OH-],*CC*,*CC*,100,0,0,ZrO2,N/A,O=[Zr]=O,*CC*,*CC*,20,0,0,N/A,0,N/A,100,1,60,,Swelling(%),0,7.5,https://doi.org/10.1021/am302844x
PAES,TMA,QPAES/7.5ZrO2,O=S(c1ccc(O[*])cc1)(c2ccc(Oc3ccc(C(C4=CC=CC=C4)(C5=CC=C(O[*])C=C5)C6=CC=C([N+](C)(C)C)C=C6)cc3)cc2)=O.[OH-],*CC*,*CC*,100,0,0,ZrO2,N/A,O=[Zr]=O,*CC*,*CC*,7.5,0,0,N/A,0,N/A,100,1,60,,Swelling(%),0,8.6,https://doi.org/10.1021/am302844x
PAES,TMA,QPAES/5ZrO2,O=S(c1ccc(O[*])cc1)(c2ccc(Oc3ccc(C(C4=CC=CC=C4)(C5=CC=C(O[*])C=C5)C6=CC=C([N+](C)(C)C)C=C6)cc3)cc2)=O.[OH-],*CC*,*CC*,100,0,0,ZrO2,N/A,O=[Zr]=O,*CC*,*CC*,5,0,0,N/A,0,N/A,100,1,60,,Swelling(%),0,9.8,https://doi.org/10.1021/am302844x
PAES,TMA,QPAES,O=S(c1ccc(O[*])cc1)(c2ccc(Oc3ccc(C(C4=CC=CC=C4)(C5=CC=C(O[*])C=C5)C6=CC=C([N+](C)(C)C)C=C6)cc3)cc2)=O.[OH-],*CC*,*CC*,100,0,0,N/A,N/A,*CC*,*CC*,*CC*,0,0,0,N/A,0,N/A,100,1,60,,Swelling(%),0,11.4,https://doi.org/10.1021/am302844x
PAES,TMA,QPAES/2.5ZrO2,O=S(c1ccc(O[*])cc1)(c2ccc(Oc3ccc(C(C4=CC=CC=C4)(C5=CC=C(O[*])C=C5)C6=CC=C([N+](C)(C)C)C=C6)cc3)cc2)=O.[OH-],*CC*,*CC*,100,0,0,ZrO2,N/A,O=[Zr]=O,*CC*,*CC*,2.5,0,0,N/A,0,N/A,100,1,60,,Swelling(%),0,11.4,https://doi.org/10.1021/am302844x
PAES,TMA,QPAES,O=S(c1ccc(O[*])cc1)(c2ccc(Oc3ccc(C(C4=CC=CC=C4)(C5=CC=C(O[*])C=C5)C6=CC=C([N+](C)(C)C)C=C6)cc3)cc2)=O.[OH-],*CC*,*CC*,100,0,0,N/A,N/A,*CC*,*CC*,*CC*,0,0,0,NaOH,1,60,100,1,60,,TS(MPa),170,23.39,https://doi.org/10.1021/am302844x
PAES,TMA,QPAES/20ZrO2,O=S(c1ccc(O[*])cc1)(c2ccc(Oc3ccc(C(C4=CC=CC=C4)(C5=CC=C(O[*])C=C5)C6=CC=C([N+](C)(C)C)C=C6)cc3)cc2)=O.[OH-],*CC*,*CC*,100,0,0,ZrO2,N/A,O=[Zr]=O,*CC*,*CC*,20,0,0,NaOH,1,60,100,1,60,,TS(MPa),170,24.85,https://doi.org/10.1021/am302844x
PAES,TMA,QPAES,O=S(c1ccc(O[*])cc1)(c2ccc(Oc3ccc(C(C4=CC=CC=C4)(C5=CC=C(O[*])C=C5)C6=CC=C([N+](C)(C)C)C=C6)cc3)cc2)=O.[OH-],*CC*,*CC*,100,0,0,N/A,N/A,*CC*,*CC*,*CC*,0,0,0,NaOH,1,60,100,1,60,,TS(MPa),24,25.29,https://doi.org/10.1021/am302844x
PAES,TMA,QPAES/2.5ZrO2,O=S(c1ccc(O[*])cc1)(c2ccc(Oc3ccc(C(C4=CC=CC=C4)(C5=CC=C(O[*])C=C5)C6=CC=C([N+](C)(C)C)C=C6)cc3)cc2)=O.[OH-],*CC*,*CC*,100,0,0,ZrO2,N/A,O=[Zr]=O,*CC*,*CC*,2.5,0,0,NaOH,1,60,100,1,60,,TS(MPa),170,27.37,https://doi.org/10.1021/am302844x
PAES,TMA,QPAES/20ZrO2,O=S(c1ccc(O[*])cc1)(c2ccc(Oc3ccc(C(C4=CC=CC=C4)(C5=CC=C(O[*])C=C5)C6=CC=C([N+](C)(C)C)C=C6)cc3)cc2)=O.[OH-],*CC*,*CC*,100,0,0,ZrO2,N/A,O=[Zr]=O,*CC*,*CC*,20,0,0,NaOH,1,60,100,1,60,,TS(MPa),24,27.7,https://doi.org/10.1021/am302844x
PAES,TMA,QPAES/10ZrO2,O=S(c1ccc(O[*])cc1)(c2ccc(Oc3ccc(C(C4=CC=CC=C4)(C5=CC=C(O[*])C=C5)C6=CC=C([N+](C)(C)C)C=C6)cc3)cc2)=O.[OH-],*CC*,*CC*,100,0,0,ZrO2,N/A,O=[Zr]=O,*CC*,*CC*,10,0,0,NaOH,1,60,100,1,60,,TS(MPa),170,28.15,https://doi.org/10.1021/am302844x
PAES,TMA,QPAES/2.5ZrO2,O=S(c1ccc(O[*])cc1)(c2ccc(Oc3ccc(C(C4=CC=CC=C4)(C5=CC=C(O[*])C=C5)C6=CC=C([N+](C)(C)C)C=C6)cc3)cc2)=O.[OH-],*CC*,*CC*,100,0,0,ZrO2,N/A,O=[Zr]=O,*CC*,*CC*,2.5,0,0,NaOH,1,60,100,1,60,,TS(MPa),24,29.78,https://doi.org/10.1021/am302844x
PAES,TMA,QPAES/10ZrO2,O=S(c1ccc(O[*])cc1)(c2ccc(Oc3ccc(C(C4=CC=CC=C4)(C5=CC=C(O[*])C=C5)C6=CC=C([N+](C)(C)C)C=C6)cc3)cc2)=O.[OH-],*CC*,*CC*,100,0,0,ZrO2,N/A,O=[Zr]=O,*CC*,*CC*,10,0,0,NaOH,1,60,100,1,60,,TS(MPa),24,30.41,https://doi.org/10.1021/am302844x
PAES,TMA,QPAES/7.5ZrO2,O=S(c1ccc(O[*])cc1)(c2ccc(Oc3ccc(C(C4=CC=CC=C4)(C5=CC=C(O[*])C=C5)C6=CC=C([N+](C)(C)C)C=C6)cc3)cc2)=O.[OH-],*CC*,*CC*,100,0,0,ZrO2,N/A,O=[Zr]=O,*CC*,*CC*,7.5,0,0,NaOH,1,60,100,1,60,,TS(MPa),170,31.87,https://doi.org/10.1021/am302844x
PAES,TMA,QPAES/5ZrO2,O=S(c1ccc(O[*])cc1)(c2ccc(Oc3ccc(C(C4=CC=CC=C4)(C5=CC=C(O[*])C=C5)C6=CC=C([N+](C)(C)C)C=C6)cc3)cc2)=O.[OH-],*CC*,*CC*,100,0,0,ZrO2,N/A,O=[Zr]=O,*CC*,*CC*,5,0,0,NaOH,1,60,100,1,60,,TS(MPa),170,34.07,https://doi.org/10.1021/am302844x
PAES,TMA,QPAES/7.5ZrO2,O=S(c1ccc(O[*])cc1)(c2ccc(Oc3ccc(C(C4=CC=CC=C4)(C5=CC=C(O[*])C=C5)C6=CC=C([N+](C)(C)C)C=C6)cc3)cc2)=O.[OH-],*CC*,*CC*,100,0,0,ZrO2,N/A,O=[Zr]=O,*CC*,*CC*,7.5,0,0,NaOH,1,60,100,1,60,,TS(MPa),24,35.1,https://doi.org/10.1021/am302844x
PAES,TMA,QPAES/5ZrO2,O=S(c1ccc(O[*])cc1)(c2ccc(Oc3ccc(C(C4=CC=CC=C4)(C5=CC=C(O[*])C=C5)C6=CC=C([N+](C)(C)C)C=C6)cc3)cc2)=O.[OH-],*CC*,*CC*,100,0,0,ZrO2,N/A,O=[Zr]=O,*CC*,*CC*,5,0,0,NaOH,1,60,100,1,60,,TS(MPa),24,37.4,https://doi.org/10.1021/am302844x
PAES,TMA,QPAES,O=S(c1ccc(O[*])cc1)(c2ccc(Oc3ccc(C(C4=CC=CC=C4)(C5=CC=C(O[*])C=C5)C6=CC=C([N+](C)(C)C)C=C6)cc3)cc2)=O.[OH-],*CC*,*CC*,100,0,0,N/A,N/A,*CC*,*CC*,*CC*,0,0,0,N/A,0,N/A,100,1,20,,WU(wt%),0,10.3,https://doi.org/10.1021/am302844x
PAES,TMA,QPAES/2.5ZrO2,O=S(c1ccc(O[*])cc1)(c2ccc(Oc3ccc(C(C4=CC=CC=C4)(C5=CC=C(O[*])C=C5)C6=CC=C([N+](C)(C)C)C=C6)cc3)cc2)=O.[OH-],*CC*,*CC*,100,0,0,ZrO2,N/A,O=[Zr]=O,*CC*,*CC*,2.5,0,0,N/A,0,N/A,100,1,20,,WU(wt%),0,12.1,https://doi.org/10.1021/am302844x
PAES,TMA,QPAES/5ZrO2,O=S(c1ccc(O[*])cc1)(c2ccc(Oc3ccc(C(C4=CC=CC=C4)(C5=CC=C(O[*])C=C5)C6=CC=C([N+](C)(C)C)C=C6)cc3)cc2)=O.[OH-],*CC*,*CC*,100,0,0,ZrO2,N/A,O=[Zr]=O,*CC*,*CC*,5,0,0,N/A,0,N/A,100,1,20,,WU(wt%),0,15.6,https://doi.org/10.1021/am302844x
PAES,TMA,QPAES/7.5ZrO2,O=S(c1ccc(O[*])cc1)(c2ccc(Oc3ccc(C(C4=CC=CC=C4)(C5=CC=C(O[*])C=C5)C6=CC=C([N+](C)(C)C)C=C6)cc3)cc2)=O.[OH-],*CC*,*CC*,100,0,0,ZrO2,N/A,O=[Zr]=O,*CC*,*CC*,7.5,0,0,N/A,0,N/A,100,1,20,,WU(wt%),0,23.8,https://doi.org/10.1021/am302844x
PAES,TMA,QPAES/20ZrO2,O=S(c1ccc(O[*])cc1)(c2ccc(Oc3ccc(C(C4=CC=CC=C4)(C5=CC=C(O[*])C=C5)C6=CC=C([N+](C)(C)C)C=C6)cc3)cc2)=O.[OH-],*CC*,*CC*,100,0,0,ZrO2,N/A,O=[Zr]=O,*CC*,*CC*,20,0,0,N/A,0,N/A,100,1,20,,WU(wt%),0,25.7,https://doi.org/10.1021/am302844x
PAES,TMA,QPAES/10ZrO2,O=S(c1ccc(O[*])cc1)(c2ccc(Oc3ccc(C(C4=CC=CC=C4)(C5=CC=C(O[*])C=C5)C6=CC=C([N+](C)(C)C)C=C6)cc3)cc2)=O.[OH-],*CC*,*CC*,100,0,0,ZrO2,N/A,O=[Zr]=O,*CC*,*CC*,10,0,0,N/A,0,N/A,100,1,20,,WU(wt%),0,28.1,https://doi.org/10.1021/am302844x
PAES,TMA,QPAES,O=S(c1ccc(O[*])cc1)(c2ccc(Oc3ccc(C(C4=CC=CC=C4)(C5=CC=C(O[*])C=C5)C6=CC=C([N+](C)(C)C)C=C6)cc3)cc2)=O.[OH-],*CC*,*CC*,100,0,0,N/A,N/A,*CC*,*CC*,*CC*,0,0,0,N/A,0,N/A,100,1,60,,WU(wt%),0,33.2,https://doi.org/10.1021/am302844x
PAES,TMA,QPAES/2.5ZrO2,O=S(c1ccc(O[*])cc1)(c2ccc(Oc3ccc(C(C4=CC=CC=C4)(C5=CC=C(O[*])C=C5)C6=CC=C([N+](C)(C)C)C=C6)cc3)cc2)=O.[OH-],*CC*,*CC*,100,0,0,ZrO2,N/A,O=[Zr]=O,*CC*,*CC*,2.5,0,0,N/A,0,N/A,100,1,60,,WU(wt%),0,35.9,https://doi.org/10.1021/am302844x
PAES,TMA,QPAES/5ZrO2,O=S(c1ccc(O[*])cc1)(c2ccc(Oc3ccc(C(C4=CC=CC=C4)(C5=CC=C(O[*])C=C5)C6=CC=C([N+](C)(C)C)C=C6)cc3)cc2)=O.[OH-],*CC*,*CC*,100,0,0,ZrO2,N/A,O=[Zr]=O,*CC*,*CC*,5,0,0,N/A,0,N/A,100,1,60,,WU(wt%),0,40.3,https://doi.org/10.1021/am302844x
PAES,TMA,QPAES/7.5ZrO2,O=S(c1ccc(O[*])cc1)(c2ccc(Oc3ccc(C(C4=CC=CC=C4)(C5=CC=C(O[*])C=C5)C6=CC=C([N+](C)(C)C)C=C6)cc3)cc2)=O.[OH-],*CC*,*CC*,100,0,0,ZrO2,N/A,O=[Zr]=O,*CC*,*CC*,7.5,0,0,N/A,0,N/A,100,1,60,,WU(wt%),0,52.7,https://doi.org/10.1021/am302844x
PAES,TMA,QPAES/20ZrO2,O=S(c1ccc(O[*])cc1)(c2ccc(Oc3ccc(C(C4=CC=CC=C4)(C5=CC=C(O[*])C=C5)C6=CC=C([N+](C)(C)C)C=C6)cc3)cc2)=O.[OH-],*CC*,*CC*,100,0,0,ZrO2,N/A,O=[Zr]=O,*CC*,*CC*,20,0,0,N/A,0,N/A,100,1,60,,WU(wt%),0,60.4,https://doi.org/10.1021/am302844x
PAES,TMA,QPAES/10ZrO2,O=S(c1ccc(O[*])cc1)(c2ccc(Oc3ccc(C(C4=CC=CC=C4)(C5=CC=C(O[*])C=C5)C6=CC=C([N+](C)(C)C)C=C6)cc3)cc2)=O.[OH-],*CC*,*CC*,100,0,0,ZrO2,N/A,O=[Zr]=O,*CC*,*CC*,10,0,0,N/A,0,N/A,100,1,60,,WU(wt%),0,63.9,https://doi.org/10.1021/am302844x
PAES,TMA,Side chain,Cc1c(O*)c(C[N+](C)(C)C)cc(c2cc(C[N+](C)(C)C)c(Oc3ccc(S(=O)(c4ccc(*)cc4)=O)cc3)c(C)c2)c1.[OH-],Cc2cc(c1cc(C)c(O*)c(C[N+](C)(C)(C))c1)cc(C)c2Oc4ccc(S(=O)(=O)c3ccc(*)cc3)cc4.[OH-],*CC*,6,94,0,N/A,N/A,*CC*,*CC*,*CC*,0,0,0,N/A,0,N/A,100,0,25,1,OHCond(mS/cm),0,12.52,https://doi.org/10.1021/am500915w
PAES,TMA,Side chain,Cc1c(O*)c(C[N+](C)(C)C)cc(c2cc(C[N+](C)(C)C)c(Oc3ccc(S(=O)(c4ccc(*)cc4)=O)cc3)c(C)c2)c1.[OH-],Cc2cc(c1cc(C)c(O*)c(C[N+](C)(C)(C))c1)cc(C)c2Oc4ccc(S(=O)(=O)c3ccc(*)cc3)cc4.[OH-],*CC*,36,64,0,N/A,N/A,*CC*,*CC*,*CC*,0,0,0,N/A,0,N/A,100,0,25,1.3,OHCond(mS/cm),0,14.77,https://doi.org/10.1021/am500915w
PAES,TMA,Side chain,Cc1c(O*)c(C[N+](C)(C)C)cc(c2cc(C[N+](C)(C)C)c(Oc3ccc(S(=O)(c4ccc(*)cc4)=O)cc3)c(C)c2)c1.[OH-],Cc2cc(c1cc(C)c(O*)c(C[N+](C)(C)(C))c1)cc(C)c2Oc4ccc(S(=O)(=O)c3ccc(*)cc3)cc4.[OH-],*CC*,36,64,0,N/A,N/A,*CC*,*CC*,*CC*,0,0,0,N/A,0,N/A,100,0,40,1.3,OHCond(mS/cm),0,19.16,https://doi.org/10.1021/am500915w
PAES,TMA,Side chain,Cc1c(O*)c(C[N+](C)(C)C)cc(c2cc(C[N+](C)(C)C)c(Oc3ccc(S(=O)(c4ccc(*)cc4)=O)cc3)c(C)c2)c1.[OH-],Cc2cc(c1cc(C)c(O*)c(C[N+](C)(C)(C))c1)cc(C)c2Oc4ccc(S(=O)(=O)c3ccc(*)cc3)cc4.[OH-],*CC*,6,94,0,N/A,N/A,*CC*,*CC*,*CC*,0,0,0,N/A,0,N/A,100,0,40,1,OHCond(mS/cm),0,20.23,https://doi.org/10.1021/am500915w
PAES,TMA,N/A,C[N+](C)(C)Cc6ccc(c3cc(S(=O)(=O)c2ccc(*)c(c1ccc(C[N+](C)(C)C)cc1)c2)ccc3Oc5ccc(c4ccc(O*)cc4)cc5)cc6.[OH-],Cc6ccc(c5cc(S(=O)(=O)c4ccc(Oc2ccc(c1ccc(O*)cc1)cc2)c(c3ccc(C[N+](C)(C)C)cc3)c4)ccc5*)cc6.[OH-],*CC*,33,67,0,N/A,N/A,*CC*,*CC*,*CC*,0,0,0,N/A,0,N/A,100,1,25,1.49,OHCond(mS/cm),0,22.01,https://doi.org/10.1021/am500915w
PAES,TMA,Side chain,Cc1c(O*)c(C[N+](C)(C)C)cc(c2cc(C[N+](C)(C)C)c(Oc3ccc(S(=O)(c4ccc(*)cc4)=O)cc3)c(C)c2)c1.[OH-],Cc2cc(c1cc(C)c(O*)c(C[N+](C)(C)(C))c1)cc(C)c2Oc4ccc(S(=O)(=O)c3ccc(*)cc3)cc4.[OH-],*CC*,36,64,0,N/A,N/A,*CC*,*CC*,*CC*,0,0,0,N/A,0,N/A,100,0,60,1.3,OHCond(mS/cm),0,25.16,https://doi.org/10.1021/am500915w
PAES,TMA,N/A,C[N+](C)(C)Cc6ccc(c3cc(S(=O)(=O)c2ccc(*)c(c1ccc(C[N+](C)(C)C)cc1)c2)ccc3Oc5ccc(c4ccc(O*)cc4)cc5)cc6.[OH-],Cc6ccc(c5cc(S(=O)(=O)c4ccc(Oc2ccc(c1ccc(O*)cc1)cc2)c(c3ccc(C[N+](C)(C)C)cc3)c4)ccc5*)cc6.[OH-],*CC*,33,67,0,N/A,N/A,*CC*,*CC*,*CC*,0,0,0,N/A,0,N/A,100,1,40,1.49,OHCond(mS/cm),0,27.93,https://doi.org/10.1021/am500915w
PAES,TMA,Side chain,Cc1c(O*)c(C[N+](C)(C)C)cc(c2cc(C[N+](C)(C)C)c(Oc3ccc(S(=O)(c4ccc(*)cc4)=O)cc3)c(C)c2)c1.[OH-],Cc2cc(c1cc(C)c(O*)c(C[N+](C)(C)(C))c1)cc(C)c2Oc4ccc(S(=O)(=O)c3ccc(*)cc3)cc4.[OH-],*CC*,36,64,0,N/A,N/A,*CC*,*CC*,*CC*,0,0,0,N/A,0,N/A,100,0,80,1.3,OHCond(mS/cm),0,28.37,https://doi.org/10.1021/am500915w
PAES,TMA,N/A,C[N+](C)(C)Cc6ccc(c3cc(S(=O)(=O)c2ccc(*)c(c1ccc(C[N+](C)(C)C)cc1)c2)ccc3Oc5ccc(c4ccc(O*)cc4)cc5)cc6.[OH-],Cc6ccc(c5cc(S(=O)(=O)c4ccc(Oc2ccc(c1ccc(O*)cc1)cc2)c(c3ccc(C[N+](C)(C)C)cc3)c4)ccc5*)cc6.[OH-],*CC*,46,54,0,N/A,N/A,*CC*,*CC*,*CC*,0,0,0,N/A,0,N/A,100,1,25,1.57,OHCond(mS/cm),0,29.87,https://doi.org/10.1021/am500915w
PAES,TMA,Side chain,Cc1c(O*)c(C[N+](C)(C)C)cc(c2cc(C[N+](C)(C)C)c(Oc3ccc(S(=O)(c4ccc(*)cc4)=O)cc3)c(C)c2)c1.[OH-],Cc2cc(c1cc(C)c(O*)c(C[N+](C)(C)(C))c1)cc(C)c2Oc4ccc(S(=O)(=O)c3ccc(*)cc3)cc4.[OH-],*CC*,6,94,0,N/A,N/A,*CC*,*CC*,*CC*,0,0,0,N/A,0,N/A,100,0,60,1,OHCond(mS/cm),0,35,https://doi.org/10.1021/am500915w
PAES,TMA,N/A,C[N+](C)(C)Cc6ccc(c3cc(S(=O)(=O)c2ccc(*)c(c1ccc(C[N+](C)(C)C)cc1)c2)ccc3Oc5ccc(c4ccc(O*)cc4)cc5)cc6.[OH-],Cc6ccc(c5cc(S(=O)(=O)c4ccc(Oc2ccc(c1ccc(O*)cc1)cc2)c(c3ccc(C[N+](C)(C)C)cc3)c4)ccc5*)cc6.[OH-],*CC*,46,54,0,N/A,N/A,*CC*,*CC*,*CC*,0,0,0,N/A,0,N/A,100,1,40,1.57,OHCond(mS/cm),0,38.22,https://doi.org/10.1021/am500915w
PAES,TMA,N/A,C[N+](C)(C)Cc6ccc(c3cc(S(=O)(=O)c2ccc(*)c(c1ccc(C[N+](C)(C)C)cc1)c2)ccc3Oc5ccc(c4ccc(O*)cc4)cc5)cc6.[OH-],Cc6ccc(c5cc(S(=O)(=O)c4ccc(Oc2ccc(c1ccc(O*)cc1)cc2)c(c3ccc(C[N+](C)(C)C)cc3)c4)ccc5*)cc6.[OH-],*CC*,62,38,0,N/A,N/A,*CC*,*CC*,*CC*,0,0,0,N/A,0,N/A,100,1,25,1.68,OHCond(mS/cm),0,39.5,https://doi.org/10.1021/am500915w
PAES,TMA,N/A,C[N+](C)(C)Cc6ccc(c3cc(S(=O)(=O)c2ccc(*)c(c1ccc(C[N+](C)(C)C)cc1)c2)ccc3Oc5ccc(c4ccc(O*)cc4)cc5)cc6.[OH-],Cc6ccc(c5cc(S(=O)(=O)c4ccc(Oc2ccc(c1ccc(O*)cc1)cc2)c(c3ccc(C[N+](C)(C)C)cc3)c4)ccc5*)cc6.[OH-],*CC*,33,67,0,N/A,N/A,*CC*,*CC*,*CC*,0,0,0,N/A,0,N/A,100,1,60,1.49,OHCond(mS/cm),0,41.26,https://doi.org/10.1021/am500915w
PAES,TMA,Side chain,Cc1c(O*)c(C[N+](C)(C)C)cc(c2cc(C[N+](C)(C)C)c(Oc3ccc(S(=O)(c4ccc(*)cc4)=O)cc3)c(C)c2)c1.[OH-],Cc2cc(c1cc(C)c(O*)c(C[N+](C)(C)(C))c1)cc(C)c2Oc4ccc(S(=O)(=O)c3ccc(*)cc3)cc4.[OH-],*CC*,6,94,0,N/A,N/A,*CC*,*CC*,*CC*,0,0,0,N/A,0,N/A,100,0,80,1,OHCond(mS/cm),0,45.71,https://doi.org/10.1021/am500915w
PAES,TMA,N/A,C[N+](C)(C)Cc6ccc(c3cc(S(=O)(=O)c2ccc(*)c(c1ccc(C[N+](C)(C)C)cc1)c2)ccc3Oc5ccc(c4ccc(O*)cc4)cc5)cc6.[OH-],Cc6ccc(c5cc(S(=O)(=O)c4ccc(Oc2ccc(c1ccc(O*)cc1)cc2)c(c3ccc(C[N+](C)(C)C)cc3)c4)ccc5*)cc6.[OH-],*CC*,33,67,0,N/A,N/A,*CC*,*CC*,*CC*,0,0,0,N/A,0,N/A,100,1,80,1.49,OHCond(mS/cm),0,47.43,https://doi.org/10.1021/am500915w
PAES,TMA,N/A,C[N+](C)(C)Cc6ccc(c3cc(S(=O)(=O)c2ccc(*)c(c1ccc(C[N+](C)(C)C)cc1)c2)ccc3Oc5ccc(c4ccc(O*)cc4)cc5)cc6.[OH-],Cc6ccc(c5cc(S(=O)(=O)c4ccc(Oc2ccc(c1ccc(O*)cc1)cc2)c(c3ccc(C[N+](C)(C)C)cc3)c4)ccc5*)cc6.[OH-],*CC*,46,54,0,N/A,N/A,*CC*,*CC*,*CC*,0,0,0,N/A,0,N/A,100,1,60,1.57,OHCond(mS/cm),0,55.13,https://doi.org/10.1021/am500915w
PAES,TMA,N/A,C[N+](C)(C)Cc6ccc(c3cc(S(=O)(=O)c2ccc(*)c(c1ccc(C[N+](C)(C)C)cc1)c2)ccc3Oc5ccc(c4ccc(O*)cc4)cc5)cc6.[OH-],Cc6ccc(c5cc(S(=O)(=O)c4ccc(Oc2ccc(c1ccc(O*)cc1)cc2)c(c3ccc(C[N+](C)(C)C)cc3)c4)ccc5*)cc6.[OH-],*CC*,62,38,0,N/A,N/A,*CC*,*CC*,*CC*,0,0,0,N/A,0,N/A,100,1,40,1.68,OHCond(mS/cm),0,57.48,https://doi.org/10.1021/am500915w
PAES,TMA,N/A,C[N+](C)(C)Cc6ccc(c3cc(S(=O)(=O)c2ccc(*)c(c1ccc(C[N+](C)(C)C)cc1)c2)ccc3Oc5ccc(c4ccc(O*)cc4)cc5)cc6.[OH-],Cc6ccc(c5cc(S(=O)(=O)c4ccc(Oc2ccc(c1ccc(O*)cc1)cc2)c(c3ccc(C[N+](C)(C)C)cc3)c4)ccc5*)cc6.[OH-],*CC*,46,54,0,N/A,N/A,*CC*,*CC*,*CC*,0,0,0,N/A,0,N/A,100,1,80,1.57,OHCond(mS/cm),0,68.4,https://doi.org/10.1021/am500915w
PAES,TMA,N/A,C[N+](C)(C)Cc6ccc(c3cc(S(=O)(=O)c2ccc(*)c(c1ccc(C[N+](C)(C)C)cc1)c2)ccc3Oc5ccc(c4ccc(O*)cc4)cc5)cc6.[OH-],Cc6ccc(c5cc(S(=O)(=O)c4ccc(Oc2ccc(c1ccc(O*)cc1)cc2)c(c3ccc(C[N+](C)(C)C)cc3)c4)ccc5*)cc6.[OH-],*CC*,62,38,0,N/A,N/A,*CC*,*CC*,*CC*,0,0,0,N/A,0,N/A,100,1,60,1.68,OHCond(mS/cm),0,80.07,https://doi.org/10.1021/am500915w
PAES,TMA,N/A,C[N+](C)(C)Cc6ccc(c3cc(S(=O)(=O)c2ccc(*)c(c1ccc(C[N+](C)(C)C)cc1)c2)ccc3Oc5ccc(c4ccc(O*)cc4)cc5)cc6.[OH-],Cc6ccc(c5cc(S(=O)(=O)c4ccc(Oc2ccc(c1ccc(O*)cc1)cc2)c(c3ccc(C[N+](C)(C)C)cc3)c4)ccc5*)cc6.[OH-],*CC*,62,38,0,N/A,N/A,*CC*,*CC*,*CC*,0,0,0,N/A,0,N/A,100,1,80,1.68,OHCond(mS/cm),0,93.24,https://doi.org/10.1021/am500915w
PAES,TMA,N/A,C[N+](C)(C)Cc6ccc(c3cc(S(=O)(=O)c2ccc(*)c(c1ccc(C[N+](C)(C)C)cc1)c2)ccc3Oc5ccc(c4ccc(O*)cc4)cc5)cc6.[OH-],Cc6ccc(c5cc(S(=O)(=O)c4ccc(Oc2ccc(c1ccc(O*)cc1)cc2)c(c3ccc(C[N+](C)(C)C)cc3)c4)ccc5*)cc6.[OH-],*CC*,33,67,0,N/A,N/A,*CC*,*CC*,*CC*,0,0,0,N/A,0,N/A,100,1,25,1.49,Swelling(%),0,7.8,https://doi.org/10.1021/am500915w
PAES,TMA,N/A,C[N+](C)(C)Cc6ccc(c3cc(S(=O)(=O)c2ccc(*)c(c1ccc(C[N+](C)(C)C)cc1)c2)ccc3Oc5ccc(c4ccc(O*)cc4)cc5)cc6.[OH-],Cc6ccc(c5cc(S(=O)(=O)c4ccc(Oc2ccc(c1ccc(O*)cc1)cc2)c(c3ccc(C[N+](C)(C)C)cc3)c4)ccc5*)cc6.[OH-],*CC*,33,67,0,N/A,N/A,*CC*,*CC*,*CC*,0,0,0,N/A,0,N/A,100,1,40,1.49,Swelling(%),0,12.24,https://doi.org/10.1021/am500915w
PAES,TMA,N/A,C[N+](C)(C)Cc6ccc(c3cc(S(=O)(=O)c2ccc(*)c(c1ccc(C[N+](C)(C)C)cc1)c2)ccc3Oc5ccc(c4ccc(O*)cc4)cc5)cc6.[OH-],Cc6ccc(c5cc(S(=O)(=O)c4ccc(Oc2ccc(c1ccc(O*)cc1)cc2)c(c3ccc(C[N+](C)(C)C)cc3)c4)ccc5*)cc6.[OH-],*CC*,33,67,0,N/A,N/A,*CC*,*CC*,*CC*,0,0,0,N/A,0,N/A,100,1,60,1.49,Swelling(%),0,13.75,https://doi.org/10.1021/am500915w
PAES,TMA,N/A,C[N+](C)(C)Cc6ccc(c3cc(S(=O)(=O)c2ccc(*)c(c1ccc(C[N+](C)(C)C)cc1)c2)ccc3Oc5ccc(c4ccc(O*)cc4)cc5)cc6.[OH-],Cc6ccc(c5cc(S(=O)(=O)c4ccc(Oc2ccc(c1ccc(O*)cc1)cc2)c(c3ccc(C[N+](C)(C)C)cc3)c4)ccc5*)cc6.[OH-],*CC*,33,67,0,N/A,N/A,*CC*,*CC*,*CC*,0,0,0,N/A,0,N/A,100,1,80,1.49,Swelling(%),0,15.59,https://doi.org/10.1021/am500915w
PAES,TMA,N/A,C[N+](C)(C)Cc6ccc(c3cc(S(=O)(=O)c2ccc(*)c(c1ccc(C[N+](C)(C)C)cc1)c2)ccc3Oc5ccc(c4ccc(O*)cc4)cc5)cc6.[OH-],Cc6ccc(c5cc(S(=O)(=O)c4ccc(Oc2ccc(c1ccc(O*)cc1)cc2)c(c3ccc(C[N+](C)(C)C)cc3)c4)ccc5*)cc6.[OH-],*CC*,46,54,0,N/A,N/A,*CC*,*CC*,*CC*,0,0,0,N/A,0,N/A,100,1,25,1.57,Swelling(%),0,15.98,https://doi.org/10.1021/am500915w
PAES,TMA,N/A,C[N+](C)(C)Cc6ccc(c3cc(S(=O)(=O)c2ccc(*)c(c1ccc(C[N+](C)(C)C)cc1)c2)ccc3Oc5ccc(c4ccc(O*)cc4)cc5)cc6.[OH-],Cc6ccc(c5cc(S(=O)(=O)c4ccc(Oc2ccc(c1ccc(O*)cc1)cc2)c(c3ccc(C[N+](C)(C)C)cc3)c4)ccc5*)cc6.[OH-],*CC*,46,54,0,N/A,N/A,*CC*,*CC*,*CC*,0,0,0,N/A,0,N/A,100,1,40,1.57,Swelling(%),0,17.1,https://doi.org/10.1021/am500915w
PAES,TMA,N/A,C[N+](C)(C)Cc6ccc(c3cc(S(=O)(=O)c2ccc(*)c(c1ccc(C[N+](C)(C)C)cc1)c2)ccc3Oc5ccc(c4ccc(O*)cc4)cc5)cc6.[OH-],Cc6ccc(c5cc(S(=O)(=O)c4ccc(Oc2ccc(c1ccc(O*)cc1)cc2)c(c3ccc(C[N+](C)(C)C)cc3)c4)ccc5*)cc6.[OH-],*CC*,46,54,0,N/A,N/A,*CC*,*CC*,*CC*,0,0,0,N/A,0,N/A,100,1,60,1.57,Swelling(%),0,18.66,https://doi.org/10.1021/am500915w
PAES,TMA,N/A,C[N+](C)(C)Cc6ccc(c3cc(S(=O)(=O)c2ccc(*)c(c1ccc(C[N+](C)(C)C)cc1)c2)ccc3Oc5ccc(c4ccc(O*)cc4)cc5)cc6.[OH-],Cc6ccc(c5cc(S(=O)(=O)c4ccc(Oc2ccc(c1ccc(O*)cc1)cc2)c(c3ccc(C[N+](C)(C)C)cc3)c4)ccc5*)cc6.[OH-],*CC*,62,38,0,N/A,N/A,*CC*,*CC*,*CC*,0,0,0,N/A,0,N/A,100,1,25,1.68,Swelling(%),0,21.37,https://doi.org/10.1021/am500915w
PAES,TMA,N/A,C[N+](C)(C)Cc6ccc(c3cc(S(=O)(=O)c2ccc(*)c(c1ccc(C[N+](C)(C)C)cc1)c2)ccc3Oc5ccc(c4ccc(O*)cc4)cc5)cc6.[OH-],Cc6ccc(c5cc(S(=O)(=O)c4ccc(Oc2ccc(c1ccc(O*)cc1)cc2)c(c3ccc(C[N+](C)(C)C)cc3)c4)ccc5*)cc6.[OH-],*CC*,62,38,0,N/A,N/A,*CC*,*CC*,*CC*,0,0,0,N/A,0,N/A,100,1,40,1.68,Swelling(%),0,22.03,https://doi.org/10.1021/am500915w
PAES,TMA,N/A,C[N+](C)(C)Cc6ccc(c3cc(S(=O)(=O)c2ccc(*)c(c1ccc(C[N+](C)(C)C)cc1)c2)ccc3Oc5ccc(c4ccc(O*)cc4)cc5)cc6.[OH-],Cc6ccc(c5cc(S(=O)(=O)c4ccc(Oc2ccc(c1ccc(O*)cc1)cc2)c(c3ccc(C[N+](C)(C)C)cc3)c4)ccc5*)cc6.[OH-],*CC*,46,54,0,N/A,N/A,*CC*,*CC*,*CC*,0,0,0,N/A,0,N/A,100,1,80,1.57,Swelling(%),0,24.14,https://doi.org/10.1021/am500915w
PAES,TMA,Side chain,Cc1c(O*)c(C[N+](C)(C)C)cc(c2cc(C[N+](C)(C)C)c(Oc3ccc(S(=O)(c4ccc(*)cc4)=O)cc3)c(C)c2)c1.[OH-],Cc2cc(c1cc(C)c(O*)c(C[N+](C)(C)(C))c1)cc(C)c2Oc4ccc(S(=O)(=O)c3ccc(*)cc3)cc4.[OH-],*CC*,36,64,0,N/A,N/A,*CC*,*CC*,*CC*,0,0,0,N/A,0,N/A,100,0,25,1.3,Swelling(%),0,24.85,https://doi.org/10.1021/am500915w
PAES,TMA,N/A,C[N+](C)(C)Cc6ccc(c3cc(S(=O)(=O)c2ccc(*)c(c1ccc(C[N+](C)(C)C)cc1)c2)ccc3Oc5ccc(c4ccc(O*)cc4)cc5)cc6.[OH-],Cc6ccc(c5cc(S(=O)(=O)c4ccc(Oc2ccc(c1ccc(O*)cc1)cc2)c(c3ccc(C[N+](C)(C)C)cc3)c4)ccc5*)cc6.[OH-],*CC*,62,38,0,N/A,N/A,*CC*,*CC*,*CC*,0,0,0,N/A,0,N/A,100,1,60,1.68,Swelling(%),0,25.58,https://doi.org/10.1021/am500915w
PAES,TMA,Side chain,Cc1c(O*)c(C[N+](C)(C)C)cc(c2cc(C[N+](C)(C)C)c(Oc3ccc(S(=O)(c4ccc(*)cc4)=O)cc3)c(C)c2)c1.[OH-],Cc2cc(c1cc(C)c(O*)c(C[N+](C)(C)(C))c1)cc(C)c2Oc4ccc(S(=O)(=O)c3ccc(*)cc3)cc4.[OH-],*CC*,36,64,0,N/A,N/A,*CC*,*CC*,*CC*,0,0,0,N/A,0,N/A,100,0,40,1.3,Swelling(%),0,26.32,https://doi.org/10.1021/am500915w
PAES,TMA,N/A,C[N+](C)(C)Cc6ccc(c3cc(S(=O)(=O)c2ccc(*)c(c1ccc(C[N+](C)(C)C)cc1)c2)ccc3Oc5ccc(c4ccc(O*)cc4)cc5)cc6.[OH-],Cc6ccc(c5cc(S(=O)(=O)c4ccc(Oc2ccc(c1ccc(O*)cc1)cc2)c(c3ccc(C[N+](C)(C)C)cc3)c4)ccc5*)cc6.[OH-],*CC*,62,38,0,N/A,N/A,*CC*,*CC*,*CC*,0,0,0,N/A,0,N/A,100,1,80,1.68,Swelling(%),0,33.33,https://doi.org/10.1021/am500915w
PAES,TMA,Side chain,Cc1c(O*)c(C[N+](C)(C)C)cc(c2cc(C[N+](C)(C)C)c(Oc3ccc(S(=O)(c4ccc(*)cc4)=O)cc3)c(C)c2)c1.[OH-],Cc2cc(c1cc(C)c(O*)c(C[N+](C)(C)(C))c1)cc(C)c2Oc4ccc(S(=O)(=O)c3ccc(*)cc3)cc4.[OH-],*CC*,36,64,0,N/A,N/A,*CC*,*CC*,*CC*,0,0,0,N/A,0,N/A,100,0,60,1.3,Swelling(%),0,38.58,https://doi.org/10.1021/am500915w
PAES,TMA,Side chain,Cc1c(O*)c(C[N+](C)(C)C)cc(c2cc(C[N+](C)(C)C)c(Oc3ccc(S(=O)(c4ccc(*)cc4)=O)cc3)c(C)c2)c1.[OH-],Cc2cc(c1cc(C)c(O*)c(C[N+](C)(C)(C))c1)cc(C)c2Oc4ccc(S(=O)(=O)c3ccc(*)cc3)cc4.[OH-],*CC*,36,64,0,N/A,N/A,*CC*,*CC*,*CC*,0,0,0,N/A,0,N/A,100,0,80,1.3,Swelling(%),0,50,https://doi.org/10.1021/am500915w
PAES,TMA,N/A,C[N+](C)(C)Cc6ccc(c3cc(S(=O)(=O)c2ccc(*)c(c1ccc(C[N+](C)(C)C)cc1)c2)ccc3Oc5ccc(c4ccc(O*)cc4)cc5)cc6.[OH-],Cc6ccc(c5cc(S(=O)(=O)c4ccc(Oc2ccc(c1ccc(O*)cc1)cc2)c(c3ccc(C[N+](C)(C)C)cc3)c4)ccc5*)cc6.[OH-],*CC*,33,67,0,N/A,N/A,*CC*,*CC*,*CC*,0,0,0,N/A,0,N/A,100,1,25,1.49,WU(wt%),0,37.6,https://doi.org/10.1021/am500915w
PAES,TMA,N/A,C[N+](C)(C)Cc6ccc(c3cc(S(=O)(=O)c2ccc(*)c(c1ccc(C[N+](C)(C)C)cc1)c2)ccc3Oc5ccc(c4ccc(O*)cc4)cc5)cc6.[OH-],Cc6ccc(c5cc(S(=O)(=O)c4ccc(Oc2ccc(c1ccc(O*)cc1)cc2)c(c3ccc(C[N+](C)(C)C)cc3)c4)ccc5*)cc6.[OH-],*CC*,33,67,0,N/A,N/A,*CC*,*CC*,*CC*,0,0,0,N/A,0,N/A,100,1,40,1.49,WU(wt%),0,43.46,https://doi.org/10.1021/am500915w
PAES,TMA,N/A,C[N+](C)(C)Cc6ccc(c3cc(S(=O)(=O)c2ccc(*)c(c1ccc(C[N+](C)(C)C)cc1)c2)ccc3Oc5ccc(c4ccc(O*)cc4)cc5)cc6.[OH-],Cc6ccc(c5cc(S(=O)(=O)c4ccc(Oc2ccc(c1ccc(O*)cc1)cc2)c(c3ccc(C[N+](C)(C)C)cc3)c4)ccc5*)cc6.[OH-],*CC*,33,67,0,N/A,N/A,*CC*,*CC*,*CC*,0,0,0,N/A,0,N/A,100,1,60,1.49,WU(wt%),0,51.99,https://doi.org/10.1021/am500915w
PAES,TMA,N/A,C[N+](C)(C)Cc6ccc(c3cc(S(=O)(=O)c2ccc(*)c(c1ccc(C[N+](C)(C)C)cc1)c2)ccc3Oc5ccc(c4ccc(O*)cc4)cc5)cc6.[OH-],Cc6ccc(c5cc(S(=O)(=O)c4ccc(Oc2ccc(c1ccc(O*)cc1)cc2)c(c3ccc(C[N+](C)(C)C)cc3)c4)ccc5*)cc6.[OH-],*CC*,46,54,0,N/A,N/A,*CC*,*CC*,*CC*,0,0,0,N/A,0,N/A,100,1,25,1.57,WU(wt%),0,52.95,https://doi.org/10.1021/am500915w
PAES,TMA,N/A,C[N+](C)(C)Cc6ccc(c3cc(S(=O)(=O)c2ccc(*)c(c1ccc(C[N+](C)(C)C)cc1)c2)ccc3Oc5ccc(c4ccc(O*)cc4)cc5)cc6.[OH-],Cc6ccc(c5cc(S(=O)(=O)c4ccc(Oc2ccc(c1ccc(O*)cc1)cc2)c(c3ccc(C[N+](C)(C)C)cc3)c4)ccc5*)cc6.[OH-],*CC*,46,54,0,N/A,N/A,*CC*,*CC*,*CC*,0,0,0,N/A,0,N/A,100,1,40,1.57,WU(wt%),0,57.6,https://doi.org/10.1021/am500915w
PAES,TMA,N/A,C[N+](C)(C)Cc6ccc(c3cc(S(=O)(=O)c2ccc(*)c(c1ccc(C[N+](C)(C)C)cc1)c2)ccc3Oc5ccc(c4ccc(O*)cc4)cc5)cc6.[OH-],Cc6ccc(c5cc(S(=O)(=O)c4ccc(Oc2ccc(c1ccc(O*)cc1)cc2)c(c3ccc(C[N+](C)(C)C)cc3)c4)ccc5*)cc6.[OH-],*CC*,62,38,0,N/A,N/A,*CC*,*CC*,*CC*,0,0,0,N/A,0,N/A,100,1,25,1.68,WU(wt%),0,60.19,https://doi.org/10.1021/am500915w
PAES,TMA,N/A,C[N+](C)(C)Cc6ccc(c3cc(S(=O)(=O)c2ccc(*)c(c1ccc(C[N+](C)(C)C)cc1)c2)ccc3Oc5ccc(c4ccc(O*)cc4)cc5)cc6.[OH-],Cc6ccc(c5cc(S(=O)(=O)c4ccc(Oc2ccc(c1ccc(O*)cc1)cc2)c(c3ccc(C[N+](C)(C)C)cc3)c4)ccc5*)cc6.[OH-],*CC*,33,67,0,N/A,N/A,*CC*,*CC*,*CC*,0,0,0,N/A,0,N/A,100,1,80,1.49,WU(wt%),0,60.54,https://doi.org/10.1021/am500915w
