Repository: williamschertzer/computational_artifact

# Computational Artifact: William Schertzer CSE-MSE PhD Qualifying Exam

This repository contains the computational artifact submitted by **William Schertzer** for the PhD CSE-MSE Qualifying Examination. It includes the full workflow for processing, analyzing, and modeling anion exchange membrane (AEM) data extracted from the literature, with the aim of accelerating materials discovery using machine learning.

## Repository Structure

### `raw_data/`
Contains the original AEM datasets, directly extracted and curated from peer-reviewed literature.

File: raw_data/aem_aging_3_18_25.csv (part 22 of 30)
Backbone,Cation,Sample,smiles1,smiles2,smiles3,c1,c2,c3,additive_name_1,additive_name_2,additive_smiles1,additive_smiles2,additive_smiles3,additivec1,additivec2,additivec3,solvent,solvent_conc(M),stab_temp,RH(%),lw,Temp(C),EXP_IEC,prop,time(h),value,DOI
PAES,TMA,N/A,C[N+](C)(C)Cc6ccc(c3cc(S(=O)(=O)c2ccc(*)c(c1ccc(C[N+](C)(C)C)cc1)c2)ccc3Oc5ccc(c4ccc(O*)cc4)cc5)cc6.[OH-],Cc6ccc(c5cc(S(=O)(=O)c4ccc(Oc2ccc(c1ccc(O*)cc1)cc2)c(c3ccc(C[N+](C)(C)C)cc3)c4)ccc5*)cc6.[OH-],*CC*,46,54,0,N/A,N/A,*CC*,*CC*,*CC*,0,0,0,N/A,0,N/A,100,1,60,1.57,WU(wt%),0,61.19,https://doi.org/10.1021/am500915w
PAES,TMA,N/A,C[N+](C)(C)Cc6ccc(c3cc(S(=O)(=O)c2ccc(*)c(c1ccc(C[N+](C)(C)C)cc1)c2)ccc3Oc5ccc(c4ccc(O*)cc4)cc5)cc6.[OH-],Cc6ccc(c5cc(S(=O)(=O)c4ccc(Oc2ccc(c1ccc(O*)cc1)cc2)c(c3ccc(C[N+](C)(C)C)cc3)c4)ccc5*)cc6.[OH-],*CC*,62,38,0,N/A,N/A,*CC*,*CC*,*CC*,0,0,0,N/A,0,N/A,100,1,40,1.68,WU(wt%),0,63.05,https://doi.org/10.1021/am500915w
PAES,TMA,N/A,C[N+](C)(C)Cc6ccc(c3cc(S(=O)(=O)c2ccc(*)c(c1ccc(C[N+](C)(C)C)cc1)c2)ccc3Oc5ccc(c4ccc(O*)cc4)cc5)cc6.[OH-],Cc6ccc(c5cc(S(=O)(=O)c4ccc(Oc2ccc(c1ccc(O*)cc1)cc2)c(c3ccc(C[N+](C)(C)C)cc3)c4)ccc5*)cc6.[OH-],*CC*,62,38,0,N/A,N/A,*CC*,*CC*,*CC*,0,0,0,N/A,0,N/A,100,1,60,1.68,WU(wt%),0,67.37,https://doi.org/10.1021/am500915w
PAES,TMA,N/A,C[N+](C)(C)Cc6ccc(c3cc(S(=O)(=O)c2ccc(*)c(c1ccc(C[N+](C)(C)C)cc1)c2)ccc3Oc5ccc(c4ccc(O*)cc4)cc5)cc6.[OH-],Cc6ccc(c5cc(S(=O)(=O)c4ccc(Oc2ccc(c1ccc(O*)cc1)cc2)c(c3ccc(C[N+](C)(C)C)cc3)c4)ccc5*)cc6.[OH-],*CC*,46,54,0,N/A,N/A,*CC*,*CC*,*CC*,0,0,0,N/A,0,N/A,100,1,80,1.57,WU(wt%),0,80.79,https://doi.org/10.1021/am500915w
PAES,TMA,N/A,C[N+](C)(C)Cc6ccc(c3cc(S(=O)(=O)c2ccc(*)c(c1ccc(C[N+](C)(C)C)cc1)c2)ccc3Oc5ccc(c4ccc(O*)cc4)cc5)cc6.[OH-],Cc6ccc(c5cc(S(=O)(=O)c4ccc(Oc2ccc(c1ccc(O*)cc1)cc2)c(c3ccc(C[N+](C)(C)C)cc3)c4)ccc5*)cc6.[OH-],*CC*,62,38,0,N/A,N/A,*CC*,*CC*,*CC*,0,0,0,N/A,0,N/A,100,1,80,1.68,WU(wt%),0,99.91,https://doi.org/10.1021/am500915w
Polystyrene,TMA,N/A,CC(C)(C)c1ccc(C(C*)*)cc1,CC(CCCC(CC(C)CCC*)c2ccc(C[N+]1(C)CCCC1)cc2)C*.[OH-],CC(C)(C)c1ccc(C(C*)*)cc1,30,70,0,N/A,N/A,*CC*,*CC*,*CC*,0,0,0,N/A,0,N/A,85,0,22,1.65,EB(%),0,180,https://doi.org/10.1021/am503870g
Polystyrene,TMA,N/A,CC(C)(C)c1ccc(C(C*)*)cc1,CC(CCCC(CC(C)CCC*)c2ccc(C[N+]1(C)CCCC1)cc2)C*.[OH-],CC(C)(C)c1ccc(C(C*)*)cc1,30,70,0,N/A,N/A,*CC*,*CC*,*CC*,0,0,0,N/A,0,N/A,85,0,22,1.65,OHCond(mS/cm),0,98,https://doi.org/10.1021/am503870g
Polystyrene,TMA,N/A,CC(C)(C)c1ccc(C(C*)*)cc1,CC(CCCC(CC(C)CCC*)c2ccc(C[N+]1(C)CCCC1)cc2)C*.[OH-],CC(C)(C)c1ccc(C(C*)*)cc1,30,70,0,N/A,N/A,*CC*,*CC*,*CC*,0,0,0,N/A,0,N/A,85,0,22,1.65,TS(MPa),0,3,https://doi.org/10.1021/am503870g
Polystyrene,TMA,N/A,CC(C)(C)c1ccc(C(C*)*)cc1,CC(CCCC(CC(C)CCC*)c2ccc(C[N+]1(C)CCCC1)cc2)C*.[OH-],CC(C)(C)c1ccc(C(C*)*)cc1,30,70,0,N/A,N/A,*CC*,*CC*,*CC*,0,0,0,N/A,0,N/A,85,0,22,,WU(wt%),0,117,https://doi.org/10.1021/am503870g
Polysulfone,TMA,N/A,CC(c1ccc(O*)cc1)(c2cc(C[N+](C)(C)C)c(Oc3ccc(S(=C)(c4ccc(*)cc4)=C)cc3)cc2)C.[OH-],*CC*,*CC*,100,0,0,N/A,N/A,*CC*,*CC*,*CC*,0,0,0,N/A,0,N/A,100,1,20,1,OHCond(mS/cm),0,11.9,https://doi.org/10.1021/am508009z
PPSU,TMA,QAPPSU,C[N+](C)(C)Cc2cc(c1ccc(O*)cc1)ccc2Oc4ccc(S(=O)(=O)c3ccc(*)cc3)cc4,*CC*,*CC*,100,0,0,N/A,N/A,*CC*,*CC*,*CC*,0,0,0,N/A,0,N/A,100,1,20,1.1,OHCond(mS/cm),0,13.63,https://doi.org/10.1021/am508009z
Polysulfone,TMA,N/A,CC(c1ccc(O*)cc1)(c2cc(C[N+](C)(C)C)c(Oc3ccc(S(=C)(c4ccc(*)cc4)=C)cc3)cc2)C.[OH-],*CC*,*CC*,100,0,0,N/A,N/A,*CC*,*CC*,*CC*,0,0,0,N/A,0,N/A,100,1,30,1,OHCond(mS/cm),0,15.95,https://doi.org/10.1021/am508009z
Polysulfone,Im,N/A,CC(C)(c3ccc(Oc2ccc(S(=O)(=O)c1ccc(O*)cc1)cc2)cc3)c4ccc(*)cc4,C[n+]5ccn(Cc4cc(C(C)(C)c3ccc(Oc2ccc(S(=O)(=O)c1ccc(O*)cc1)cc2)cc3)ccc4*)c5.[OH-],*CC*,55.6,44.4,0,N/A,N/A,*CC*,*CC*,*CC*,0,0,0,N/A,0,N/A,100,1,20,1.39,OHCond(mS/cm),0,16.1,https://doi.org/10.1021/am508009z
Polysulfone,Im,N/A,CC(C)(c3ccc(Oc2ccc(S(=O)(=O)c1ccc(O*)cc1)cc2)cc3)c4ccc(*)cc4,C[n+]5ccn(Cc4cc(C(C)(C)c3ccc(Oc2ccc(S(=O)(=O)c1ccc(O*)cc1)cc2)cc3)ccc4*)c5.[OH-],*CC*,49.5,50.5,0,N/A,N/A,*CC*,*CC*,*CC*,0,0,0,N/A,0,N/A,100,1,20,2.06,OHCond(mS/cm),0,17.6,https://doi.org/10.1021/am508009z
PPSU,TMA,QAPPSU,C[N+](C)(C)Cc2cc(c1ccc(O*)cc1)ccc2Oc4ccc(S(=O)(=O)c3ccc(*)cc3)cc4,*CC*,*CC*,100,0,0,N/A,N/A,*CC*,*CC*,*CC*,0,0,0,N/A,0,N/A,100,1,30,1.1,OHCond(mS/cm),0,18.07,https://doi.org/10.1021/am508009z
Polysulfone,TMA,N/A,CC(c1ccc(O*)cc1)(c2cc(C[N+](C)(C)C)c(Oc3ccc(S(=C)(c4ccc(*)cc4)=C)cc3)cc2)C.[OH-],*CC*,*CC*,100,0,0,N/A,N/A,*CC*,*CC*,*CC*,0,0,0,N/A,0,N/A,100,1,40,1,OHCond(mS/cm),0,19.81,https://doi.org/10.1021/am508009z
Polysulfone,Im,N/A,CC(C)(c3ccc(Oc2ccc(S(=O)(=O)c1ccc(O*)cc1)cc2)cc3)c4ccc(*)cc4,C[n+]5ccn(Cc4cc(C(C)(C)c3ccc(Oc2ccc(S(=O)(=O)c1ccc(O*)cc1)cc2)cc3)ccc4*)c5.[OH-],*CC*,42.6,57.4,0,N/A,N/A,*CC*,*CC*,*CC*,0,0,0,N/A,0,N/A,100,1,20,2.46,OHCond(mS/cm),0,20.7,https://doi.org/10.1021/am508009z
Polysulfone,TMA,pQAPS,CC(C)(c1ccc(O[*])cc1)c2cc(CCN(CC(C[N+](C)(C)C)O)CC(C[N+](C)(C)C)O)c(Oc3ccc(S(=O)(c4ccc(c5ccc(S(=O)(c6ccc(Oc7c(CCNCC(C[N+](C)(C)C)O)cc(C(C)(C)c8ccc(O[*])cc8)cc7)cc6)=O)cc5)cc4)=O)cc3)cc2.[OH-],*CC*,*CC*,100,0,0,N/A,N/A,*CC*,*CC*,*CC*,0,0,0,N/A,0,N/A,100,0,20,2.01,OHCond(mS/cm),0,22.7,https://doi.org/10.1021/am508009z
PPSU,TMA,QAPPSU,C[N+](C)(C)Cc2cc(c1ccc(O*)cc1)ccc2Oc4ccc(S(=O)(=O)c3ccc(*)cc3)cc4,*CC*,*CC*,100,0,0,N/A,N/A,*CC*,*CC*,*CC*,0,0,0,N/A,0,N/A,100,1,40,1.1,OHCond(mS/cm),0,23.47,https://doi.org/10.1021/am508009z
Polysulfone,TMA,N/A,CC(c1ccc(O*)cc1)(c2cc(C[N+](C)(C)C)c(Oc3ccc(S(=C)(c4ccc(*)cc4)=C)cc3)cc2)C.[OH-],*CC*,*CC*,100,0,0,N/A,N/A,*CC*,*CC*,*CC*,0,0,0,N/A,0,N/A,100,1,50,1,OHCond(mS/cm),0,23.67,https://doi.org/10.1021/am508009z
PPSU,TMA,pQAPPSU,C[N+](C)(C)CC(O)CN(Cc2cc(c1ccc(O*)cc1)ccc2Oc4ccc(S(=O)(=O)c3ccc(*)cc3)cc4)CC(O)C[N+](C)(C)C,C[N+](C)(CC(CNCc1c(Oc2ccc(S(=O)(c3ccc(*)cc3)=O)cc2)ccc(c4ccc(O*)cc4)c1)O)C,*CC*,50,50,0,N/A,N/A,*CC*,*CC*,*CC*,0,0,0,N/A,0,N/A,100,1,20,2.12,OHCond(mS/cm),0,25.6,https://doi.org/10.1021/am508009z
PPSU,TMA,QAPPSU,C[N+](C)(C)Cc2cc(c1ccc(O*)cc1)ccc2Oc4ccc(S(=O)(=O)c3ccc(*)cc3)cc4,*CC*,*CC*,100,0,0,N/A,N/A,*CC*,*CC*,*CC*,0,0,0,N/A,0,N/A,100,1,50,1.1,OHCond(mS/cm),0,28.49,https://doi.org/10.1021/am508009z
Polysulfone,TMA,N/A,CC(c1ccc(O*)cc1)(c2cc(C[N+](C)(C)C)c(Oc3ccc(S(=C)(c4ccc(*)cc4)=C)cc3)cc2)C.[OH-],*CC*,*CC*,100,0,0,N/A,N/A,*CC*,*CC*,*CC*,0,0,0,N/A,0,N/A,100,1,60,1,OHCond(mS/cm),0,29.45,https://doi.org/10.1021/am508009z
Polysulfone,TMA,pQAPS,CC(C)(c1ccc(O[*])cc1)c2cc(CCN(CC(C[N+](C)(C)C)O)CC(C[N+](C)(C)C)O)c(Oc3ccc(S(=O)(c4ccc(c5ccc(S(=O)(c6ccc(Oc7c(CCNCC(C[N+](C)(C)C)O)cc(C(C)(C)c8ccc(O[*])cc8)cc7)cc6)=O)cc5)cc4)=O)cc3)cc2.[OH-],*CC*,*CC*,100,0,0,N/A,N/A,*CC*,*CC*,*CC*,0,0,0,N/A,0,N/A,100,0,30,2.01,OHCond(mS/cm),0,31.19,https://doi.org/10.1021/am508009z
PPSU,TMA,QAPPSU,C[N+](C)(C)Cc2cc(c1ccc(O*)cc1)ccc2Oc4ccc(S(=O)(=O)c3ccc(*)cc3)cc4,*CC*,*CC*,100,0,0,N/A,N/A,*CC*,*CC*,*CC*,0,0,0,N/A,0,N/A,100,1,60,1.1,OHCond(mS/cm),0,32.35,https://doi.org/10.1021/am508009z
PPSU,TMA,pQAPPSU,C[N+](C)(C)CC(O)CN(Cc2cc(c1ccc(O*)cc1)ccc2Oc4ccc(S(=O)(=O)c3ccc(*)cc3)cc4)CC(O)C[N+](C)(C)C,C[N+](C)(CC(CNCc1c(Oc2ccc(S(=O)(c3ccc(*)cc3)=O)cc2)ccc(c4ccc(O*)cc4)c1)O)C,*CC*,50,50,0,N/A,N/A,*CC*,*CC*,*CC*,0,0,0,N/A,0,N/A,100,1,30,2.12,OHCond(mS/cm),0,33.12,https://doi.org/10.1021/am508009z
Polysulfone,TMA,N/A,CC(c1ccc(O*)cc1)(c2cc(C[N+](C)(C)C)c(Oc3ccc(S(=C)(c4ccc(*)cc4)=C)cc3)cc2)C.[OH-],*CC*,*CC*,100,0,0,N/A,N/A,*CC*,*CC*,*CC*,0,0,0,N/A,0,N/A,100,1,70,1,OHCond(mS/cm),0,35.43,https://doi.org/10.1021/am508009z
PPSU,TMA,QAPPSU,C[N+](C)(C)Cc2cc(c1ccc(O*)cc1)ccc2Oc4ccc(S(=O)(=O)c3ccc(*)cc3)cc4,*CC*,*CC*,100,0,0,N/A,N/A,*CC*,*CC*,*CC*,0,0,0,N/A,0,N/A,100,1,70,1.1,OHCond(mS/cm),0,38.33,https://doi.org/10.1021/am508009z
Polysulfone,TMA,pQAPS,CC(C)(c1ccc(O[*])cc1)c2cc(CCN(CC(C[N+](C)(C)C)O)CC(C[N+](C)(C)C)O)c(Oc3ccc(S(=O)(c4ccc(c5ccc(S(=O)(c6ccc(Oc7c(CCNCC(C[N+](C)(C)C)O)cc(C(C)(C)c8ccc(O[*])cc8)cc7)cc6)=O)cc5)cc4)=O)cc3)cc2.[OH-],*CC*,*CC*,100,0,0,N/A,N/A,*CC*,*CC*,*CC*,0,0,0,N/A,0,N/A,100,0,40,2.01,OHCond(mS/cm),0,39.29,https://doi.org/10.1021/am508009z
Polysulfone,TMA,N/A,CC(c1ccc(O*)cc1)(c2cc(C[N+](C)(C)C)c(Oc3ccc(S(=C)(c4ccc(*)cc4)=C)cc3)cc2)C.[OH-],*CC*,*CC*,100,0,0,N/A,N/A,*CC*,*CC*,*CC*,0,0,0,N/A,0,N/A,100,1,80,1,OHCond(mS/cm),0,41.03,https://doi.org/10.1021/am508009z
PPSU,TMA,pQAPPSU,C[N+](C)(C)CC(O)CN(Cc2cc(c1ccc(O*)cc1)ccc2Oc4ccc(S(=O)(=O)c3ccc(*)cc3)cc4)CC(O)C[N+](C)(C)C,C[N+](C)(CC(CNCc1c(Oc2ccc(S(=O)(c3ccc(*)cc3)=O)cc2)ccc(c4ccc(O*)cc4)c1)O)C,*CC*,50,50,0,N/A,N/A,*CC*,*CC*,*CC*,0,0,0,N/A,0,N/A,100,1,40,2.12,OHCond(mS/cm),0,42.57,https://doi.org/10.1021/am508009z
PPSU,TMA,QAPPSU,C[N+](C)(C)Cc2cc(c1ccc(O*)cc1)ccc2Oc4ccc(S(=O)(=O)c3ccc(*)cc3)cc4,*CC*,*CC*,100,0,0,N/A,N/A,*CC*,*CC*,*CC*,0,0,0,N/A,0,N/A,100,1,80,1.1,OHCond(mS/cm),0,42.57,https://doi.org/10.1021/am508009z
Polysulfone,TMA,pQAPS,CC(C)(c1ccc(O[*])cc1)c2cc(CCN(CC(C[N+](C)(C)C)O)CC(C[N+](C)(C)C)O)c(Oc3ccc(S(=O)(c4ccc(c5ccc(S(=O)(c6ccc(Oc7c(CCNCC(C[N+](C)(C)C)O)cc(C(C)(C)c8ccc(O[*])cc8)cc7)cc6)=O)cc5)cc4)=O)cc3)cc2.[OH-],*CC*,*CC*,100,0,0,N/A,N/A,*CC*,*CC*,*CC*,0,0,0,N/A,0,N/A,100,0,50,2.01,OHCond(mS/cm),0,48.55,https://doi.org/10.1021/am508009z
PPSU,TMA,pQAPPSU,C[N+](C)(C)CC(O)CN(Cc2cc(c1ccc(O*)cc1)ccc2Oc4ccc(S(=O)(=O)c3ccc(*)cc3)cc4)CC(O)C[N+](C)(C)C,C[N+](C)(CC(CNCc1c(Oc2ccc(S(=O)(c3ccc(*)cc3)=O)cc2)ccc(c4ccc(O*)cc4)c1)O)C,*CC*,50,50,0,N/A,N/A,*CC*,*CC*,*CC*,0,0,0,N/A,0,N/A,100,1,50,2.12,OHCond(mS/cm),0,51.45,https://doi.org/10.1021/am508009z
Polysulfone,TMA,pQAPS,CC(C)(c1ccc(O[*])cc1)c2cc(CCN(CC(C[N+](C)(C)C)O)CC(C[N+](C)(C)C)O)c(Oc3ccc(S(=O)(c4ccc(c5ccc(S(=O)(c6ccc(Oc7c(CCNCC(C[N+](C)(C)C)O)cc(C(C)(C)c8ccc(O[*])cc8)cc7)cc6)=O)cc5)cc4)=O)cc3)cc2.[OH-],*CC*,*CC*,100,0,0,N/A,N/A,*CC*,*CC*,*CC*,0,0,0,N/A,0,N/A,100,0,60,2.01,OHCond(mS/cm),0,55.31,https://doi.org/10.1021/am508009z
PPSU,TMA,pQAPPSU,C[N+](C)(C)CC(O)CN(Cc2cc(c1ccc(O*)cc1)ccc2Oc4ccc(S(=O)(=O)c3ccc(*)cc3)cc4)CC(O)C[N+](C)(C)C,C[N+](C)(CC(CNCc1c(Oc2ccc(S(=O)(c3ccc(*)cc3)=O)cc2)ccc(c4ccc(O*)cc4)c1)O)C,*CC*,50,50,0,N/A,N/A,*CC*,*CC*,*CC*,0,0,0,N/A,0,N/A,100,1,60,2.12,OHCond(mS/cm),0,60.32,https://doi.org/10.1021/am508009z
Polysulfone,TMA,pQAPS,CC(C)(c1ccc(O[*])cc1)c2cc(CCN(CC(C[N+](C)(C)C)O)CC(C[N+](C)(C)C)O)c(Oc3ccc(S(=O)(c4ccc(c5ccc(S(=O)(c6ccc(Oc7c(CCNCC(C[N+](C)(C)C)O)cc(C(C)(C)c8ccc(O[*])cc8)cc7)cc6)=O)cc5)cc4)=O)cc3)cc2.[OH-],*CC*,*CC*,100,0,0,N/A,N/A,*CC*,*CC*,*CC*,0,0,0,N/A,0,N/A,100,0,70,2.01,OHCond(mS/cm),0,65.15,https://doi.org/10.1021/am508009z
PPSU,TMA,pQAPPSU,C[N+](C)(C)CC(O)CN(Cc2cc(c1ccc(O*)cc1)ccc2Oc4ccc(S(=O)(=O)c3ccc(*)cc3)cc4)CC(O)C[N+](C)(C)C,C[N+](C)(CC(CNCc1c(Oc2ccc(S(=O)(c3ccc(*)cc3)=O)cc2)ccc(c4ccc(O*)cc4)c1)O)C,*CC*,50,50,0,N/A,N/A,*CC*,*CC*,*CC*,0,0,0,N/A,0,N/A,100,1,70,2.12,OHCond(mS/cm),0,71.32,https://doi.org/10.1021/am508009z
Polysulfone,TMA,pQAPS,CC(C)(c1ccc(O[*])cc1)c2cc(CCN(CC(C[N+](C)(C)C)O)CC(C[N+](C)(C)C)O)c(Oc3ccc(S(=O)(c4ccc(c5ccc(S(=O)(c6ccc(Oc7c(CCNCC(C[N+](C)(C)C)O)cc(C(C)(C)c8ccc(O[*])cc8)cc7)cc6)=O)cc5)cc4)=O)cc3)cc2.[OH-],*CC*,*CC*,100,0,0,N/A,N/A,*CC*,*CC*,*CC*,0,0,0,N/A,0,N/A,100,0,80,2.01,OHCond(mS/cm),0,74.98,https://doi.org/10.1021/am508009z
PPSU,TMA,pQAPPSU,C[N+](C)(C)CC(O)CN(Cc2cc(c1ccc(O*)cc1)ccc2Oc4ccc(S(=O)(=O)c3ccc(*)cc3)cc4)CC(O)C[N+](C)(C)C,C[N+](C)(CC(CNCc1c(Oc2ccc(S(=O)(c3ccc(*)cc3)=O)cc2)ccc(c4ccc(O*)cc4)c1)O)C,*CC*,50,50,0,N/A,N/A,*CC*,*CC*,*CC*,0,0,0,N/A,0,N/A,100,1,80,2.12,OHCond(mS/cm),0,81.74,https://doi.org/10.1021/am508009z
Polysulfone,Im,N/A,CC(C)(c3ccc(Oc2ccc(S(=O)(=O)c1ccc(O*)cc1)cc2)cc3)c4ccc(*)cc4,C[n+]5ccn(Cc4cc(C(C)(C)c3ccc(Oc2ccc(S(=O)(=O)c1ccc(O*)cc1)cc2)cc3)ccc4*)c5.[OH-],*CC*,55.6,44.4,0,N/A,N/A,*CC*,*CC*,*CC*,0,0,0,N/A,0,N/A,100,1,20,1.39,Swelling(%),0,7.5,https://doi.org/10.1021/am508009z
Polysulfone,Im,N/A,CC(C)(c3ccc(Oc2ccc(S(=O)(=O)c1ccc(O*)cc1)cc2)cc3)c4ccc(*)cc4,C[n+]5ccn(Cc4cc(C(C)(C)c3ccc(Oc2ccc(S(=O)(=O)c1ccc(O*)cc1)cc2)cc3)ccc4*)c5.[OH-],*CC*,49.5,50.5,0,N/A,N/A,*CC*,*CC*,*CC*,0,0,0,N/A,0,N/A,100,1,20,2.06,Swelling(%),0,17.3,https://doi.org/10.1021/am508009z
Polysulfone,Im,N/A,CC(C)(c3ccc(Oc2ccc(S(=O)(=O)c1ccc(O*)cc1)cc2)cc3)c4ccc(*)cc4,C[n+]5ccn(Cc4cc(C(C)(C)c3ccc(Oc2ccc(S(=O)(=O)c1ccc(O*)cc1)cc2)cc3)ccc4*)c5.[OH-],*CC*,42.6,57.4,0,N/A,N/A,*CC*,*CC*,*CC*,0,0,0,N/A,0,N/A,100,1,20,2.46,Swelling(%),0,25.5,https://doi.org/10.1021/am508009z
Polysulfone,Im,N/A,CC(C)(c3ccc(Oc2ccc(S(=O)(=O)c1ccc(O*)cc1)cc2)cc3)c4ccc(*)cc4,C[n+]5ccn(Cc4cc(C(C)(C)c3ccc(Oc2ccc(S(=O)(=O)c1ccc(O*)cc1)cc2)cc3)ccc4*)c5.[OH-],*CC*,55.6,44.4,0,N/A,N/A,*CC*,*CC*,*CC*,0,0,0,N/A,0,N/A,100,1,20,1.39,WU(wt%),0,8.5,https://doi.org/10.1021/am508009z
Polysulfone,Im,N/A,CC(C)(c3ccc(Oc2ccc(S(=O)(=O)c1ccc(O*)cc1)cc2)cc3)c4ccc(*)cc4,C[n+]5ccn(Cc4cc(C(C)(C)c3ccc(Oc2ccc(S(=O)(=O)c1ccc(O*)cc1)cc2)cc3)ccc4*)c5.[OH-],*CC*,49.5,50.5,0,N/A,N/A,*CC*,*CC*,*CC*,0,0,0,N/A,0,N/A,100,1,20,2.06,WU(wt%),0,22.2,https://doi.org/10.1021/am508009z
PPSU,TMA,pQAPPSU,C[N+](C)(C)CC(O)CN(Cc2cc(c1ccc(O*)cc1)ccc2Oc4ccc(S(=O)(=O)c3ccc(*)cc3)cc4)CC(O)C[N+](C)(C)C,C[N+](C)(CC(CNCc1c(Oc2ccc(S(=O)(c3ccc(*)cc3)=O)cc2)ccc(c4ccc(O*)cc4)c1)O)C,*CC*,50,50,0,N/A,N/A,*CC*,*CC*,*CC*,0,0,0,N/A,0,N/A,100,1,30,2.12,WU(wt%),0,43.54,https://doi.org/10.1021/am508009z
PPSU,TMA,QAPPSU,C[N+](C)(C)Cc2cc(c1ccc(O*)cc1)ccc2Oc4ccc(S(=O)(=O)c3ccc(*)cc3)cc4,*CC*,*CC*,100,0,0,N/A,N/A,*CC*,*CC*,*CC*,0,0,0,N/A,0,N/A,100,1,30,1.1,WU(wt%),0,49.74,https://doi.org/10.1021/am508009z
Polysulfone,TMA,N/A,CC(c1ccc(O*)cc1)(c2cc(C[N+](C)(C)C)c(Oc3ccc(S(=C)(c4ccc(*)cc4)=C)cc3)cc2)C.[OH-],*CC*,*CC*,100,0,0,N/A,N/A,*CC*,*CC*,*CC*,0,0,0,N/A,0,N/A,100,1,30,1,WU(wt%),0,53.75,https://doi.org/10.1021/am508009z
PPSU,TMA,pQAPPSU,C[N+](C)(C)CC(O)CN(Cc2cc(c1ccc(O*)cc1)ccc2Oc4ccc(S(=O)(=O)c3ccc(*)cc3)cc4)CC(O)C[N+](C)(C)C,C[N+](C)(CC(CNCc1c(Oc2ccc(S(=O)(c3ccc(*)cc3)=O)cc2)ccc(c4ccc(O*)cc4)c1)O)C,*CC*,50,50,0,N/A,N/A,*CC*,*CC*,*CC*,0,0,0,N/A,0,N/A,100,1,60,2.12,WU(wt%),0,72.08,https://doi.org/10.1021/am508009z
Polysulfone,Im,N/A,CC(C)(c3ccc(Oc2ccc(S(=O)(=O)c1ccc(O*)cc1)cc2)cc3)c4ccc(*)cc4,C[n+]5ccn(Cc4cc(C(C)(C)c3ccc(Oc2ccc(S(=O)(=O)c1ccc(O*)cc1)cc2)cc3)ccc4*)c5.[OH-],*CC*,42.6,57.4,0,N/A,N/A,*CC*,*CC*,*CC*,0,0,0,N/A,0,N/A,100,1,20,2.46,WU(wt%),0,92.8,https://doi.org/10.1021/am508009z
PPSU,TMA,QAPPSU,C[N+](C)(C)Cc2cc(c1ccc(O*)cc1)ccc2Oc4ccc(S(=O)(=O)c3ccc(*)cc3)cc4,*CC*,*CC*,100,0,0,N/A,N/A,*CC*,*CC*,*CC*,0,0,0,N/A,0,N/A,100,1,60,1.1,WU(wt%),0,95.79,https://doi.org/10.1021/am508009z
PPSU,TMA,pQAPPSU,C[N+](C)(C)CC(O)CN(Cc2cc(c1ccc(O*)cc1)ccc2Oc4ccc(S(=O)(=O)c3ccc(*)cc3)cc4)CC(O)C[N+](C)(C)C,C[N+](C)(CC(CNCc1c(Oc2ccc(S(=O)(c3ccc(*)cc3)=O)cc2)ccc(c4ccc(O*)cc4)c1)O)C,*CC*,50,50,0,N/A,N/A,*CC*,*CC*,*CC*,0,0,0,N/A,0,N/A,100,1,80,2.12,WU(wt%),0,96.34,https://doi.org/10.1021/am508009z
Polysulfone,TMA,N/A,CC(c1ccc(O*)cc1)(c2cc(C[N+](C)(C)C)c(Oc3ccc(S(=C)(c4ccc(*)cc4)=C)cc3)cc2)C.[OH-],*CC*,*CC*,100,0,0,N/A,N/A,*CC*,*CC*,*CC*,0,0,0,N/A,0,N/A,100,1,60,1,WU(wt%),0,109.65,https://doi.org/10.1021/am508009z
Polysulfone,TMA,N/A,CC(c1ccc(O*)cc1)(c2cc(C[N+](C)(C)C)c(Oc3ccc(S(=C)(c4ccc(*)cc4)=C)cc3)cc2)C.[OH-],*CC*,*CC*,100,0,0,N/A,N/A,*CC*,*CC*,*CC*,0,0,0,N/A,0,N/A,100,1,80,1,WU(wt%),0,194.09,https://doi.org/10.1021/am508009z
PPSU,TMA,QAPPSU,C[N+](C)(C)Cc2cc(c1ccc(O*)cc1)ccc2Oc4ccc(S(=O)(=O)c3ccc(*)cc3)cc4,*CC*,*CC*,100,0,0,N/A,N/A,*CC*,*CC*,*CC*,0,0,0,N/A,0,N/A,100,1,80,1.1,WU(wt%),0,198.46,https://doi.org/10.1021/am508009z
Polysulfone,TMA,N/A,O=S(=O)(c3ccc(Oc2ccc(c1ccc(O*)cc1)cc2)cc3)c4ccc(*)cc4,C[N+](C)(C)Cc2cc(c1ccc(O*)cc1)ccc2Oc4ccc(S(=O)(=O)c3ccc(*)cc3)cc4.[OH-],C[N+](C)(C)Cc4cc(c3ccc(Oc2ccc(S(=O)(=O)c1ccc(*)cc1)cc2)c(C[N+](C)(C)C)c3)ccc4O*.[OH-],70.4,14.8,14.8,N/A,N/A,*CC*,*CC*,*CC*,0,0,0,N/A,0,N/A,100,1,30,0.69,OHCond(mS/cm),0,1.56,https://doi.org/10.1021/cm703263n
Polysulfone,TMA,N/A,O=S(=O)(c3ccc(Oc2ccc(c1ccc(O*)cc1)cc2)cc3)c4ccc(*)cc4,C[N+](C)(C)Cc2cc(c1ccc(O*)cc1)ccc2Oc4ccc(S(=O)(=O)c3ccc(*)cc3)cc4.[OH-],C[N+](C)(C)Cc4cc(c3ccc(Oc2ccc(S(=O)(=O)c1ccc(*)cc1)cc2)c(C[N+](C)(C)C)c3)ccc4O*.[OH-],61.4,19.3,19.3,N/A,N/A,*CC*,*CC*,*CC*,0,0,0,N/A,0,N/A,100,1,30,1.04,OHCond(mS/cm),0,3.49,https://doi.org/10.1021/cm703263n
Polysulfone,TMA,N/A,O=S(=O)(c3ccc(Oc2ccc(c1ccc(O*)cc1)cc2)cc3)c4ccc(*)cc4,C[N+](C)(C)Cc2cc(c1ccc(O*)cc1)ccc2Oc4ccc(S(=O)(=O)c3ccc(*)cc3)cc4.[OH-],C[N+](C)(C)Cc4cc(c3ccc(Oc2ccc(S(=O)(=O)c1ccc(*)cc1)cc2)c(C[N+](C)(C)C)c3)ccc4O*.[OH-],54.6,22.7,22.7,N/A,N/A,*CC*,*CC*,*CC*,0,0,0,N/A,0,N/A,100,1,30,1.4,OHCond(mS/cm),0,8.99,https://doi.org/10.1021/cm703263n
Polysulfone,TMA,N/A,O=S(=O)(c3ccc(Oc2ccc(c1ccc(O*)cc1)cc2)cc3)c4ccc(*)cc4,C[N+](C)(C)Cc2cc(c1ccc(O*)cc1)ccc2Oc4ccc(S(=O)(=O)c3ccc(*)cc3)cc4.[OH-],C[N+](C)(C)Cc4cc(c3ccc(Oc2ccc(S(=O)(=O)c1ccc(*)cc1)cc2)c(C[N+](C)(C)C)c3)ccc4O*.[OH-],51.4,24.3,24.3,N/A,N/A,*CC*,*CC*,*CC*,0,0,0,N/A,0,N/A,100,1,30,1.46,OHCond(mS/cm),0,15.53,https://doi.org/10.1021/cm703263n
Polysulfone,TMA,N/A,O=S(=O)(c3ccc(Oc2ccc(c1ccc(O*)cc1)cc2)cc3)c4ccc(*)cc4,C[N+](C)(C)Cc2cc(c1ccc(O*)cc1)ccc2Oc4ccc(S(=O)(=O)c3ccc(*)cc3)cc4.[OH-],C[N+](C)(C)Cc4cc(c3ccc(Oc2ccc(S(=O)(=O)c1ccc(*)cc1)cc2)c(C[N+](C)(C)C)c3)ccc4O*.[OH-],46,27,27,N/A,N/A,*CC*,*CC*,*CC*,0,0,0,N/A,0,N/A,100,1,30,1.66,OHCond(mS/cm),0,22.9,https://doi.org/10.1021/cm703263n
Polysulfone,TMA,N/A,O=S(=O)(c3ccc(Oc2ccc(c1ccc(O*)cc1)cc2)cc3)c4ccc(*)cc4,C[N+](C)(C)Cc2cc(c1ccc(O*)cc1)ccc2Oc4ccc(S(=O)(=O)c3ccc(*)cc3)cc4.[OH-],C[N+](C)(C)Cc4cc(c3ccc(Oc2ccc(S(=O)(=O)c1ccc(*)cc1)cc2)c(C[N+](C)(C)C)c3)ccc4O*.[OH-],44.4,27.8,27.8,N/A,N/A,*CC*,*CC*,*CC*,0,0,0,N/A,0,N/A,100,1,30,1.82,OHCond(mS/cm),0,54.3,https://doi.org/10.1021/cm703263n
Polysulfone,TMA,N/A,O=S(=O)(c3ccc(Oc2ccc(c1ccc(O*)cc1)cc2)cc3)c4ccc(*)cc4,C[N+](C)(C)Cc2cc(c1ccc(O*)cc1)ccc2Oc4ccc(S(=O)(=O)c3ccc(*)cc3)cc4.[OH-],C[N+](C)(C)Cc4cc(c3ccc(Oc2ccc(S(=O)(=O)c1ccc(*)cc1)cc2)c(C[N+](C)(C)C)c3)ccc4O*.[OH-],37.2,31.4,31.4,N/A,N/A,*CC*,*CC*,*CC*,0,0,0,N/A,0,N/A,100,1,30,1.89,OHCond(mS/cm),0,58.6,https://doi.org/10.1021/cm703263n
Polysulfone,TMA,N/A,O=S(=O)(c3ccc(Oc2ccc(c1ccc(O*)cc1)cc2)cc3)c4ccc(*)cc4,C[N+](C)(C)Cc2cc(c1ccc(O*)cc1)ccc2Oc4ccc(S(=O)(=O)c3ccc(*)cc3)cc4.[OH-],C[N+](C)(C)Cc4cc(c3ccc(Oc2ccc(S(=O)(=O)c1ccc(*)cc1)cc2)c(C[N+](C)(C)C)c3)ccc4O*.[OH-],70.4,14.8,14.8,N/A,N/A,*CC*,*CC*,*CC*,0,0,0,N/A,0,25,100,1,30,0.69,WU(wt%),0,17.17,https://doi.org/10.1021/cm703263n
Polysulfone,TMA,N/A,O=S(=O)(c3ccc(Oc2ccc(c1ccc(O*)cc1)cc2)cc3)c4ccc(*)cc4,C[N+](C)(C)Cc2cc(c1ccc(O*)cc1)ccc2Oc4ccc(S(=O)(=O)c3ccc(*)cc3)cc4.[OH-],C[N+](C)(C)Cc4cc(c3ccc(Oc2ccc(S(=O)(=O)c1ccc(*)cc1)cc2)c(C[N+](C)(C)C)c3)ccc4O*.[OH-],61.4,19.3,19.3,N/A,N/A,*CC*,*CC*,*CC*,0,0,0,N/A,0,N/A,100,1,30,1.04,WU(wt%),0,26.9,https://doi.org/10.1021/cm703263n
Polysulfone,TMA,N/A,O=S(=O)(c3ccc(Oc2ccc(c1ccc(O*)cc1)cc2)cc3)c4ccc(*)cc4,C[N+](C)(C)Cc2cc(c1ccc(O*)cc1)ccc2Oc4ccc(S(=O)(=O)c3ccc(*)cc3)cc4.[OH-],C[N+](C)(C)Cc4cc(c3ccc(Oc2ccc(S(=O)(=O)c1ccc(*)cc1)cc2)c(C[N+](C)(C)C)c3)ccc4O*.[OH-],54.6,22.7,22.7,N/A,N/A,*CC*,*CC*,*CC*,0,0,0,N/A,0,N/A,100,1,30,1.4,WU(wt%),0,31.8,https://doi.org/10.1021/cm703263n
Polysulfone,TMA,N/A,O=S(=O)(c3ccc(Oc2ccc(c1ccc(O*)cc1)cc2)cc3)c4ccc(*)cc4,C[N+](C)(C)Cc2cc(c1ccc(O*)cc1)ccc2Oc4ccc(S(=O)(=O)c3ccc(*)cc3)cc4.[OH-],C[N+](C)(C)Cc4cc(c3ccc(Oc2ccc(S(=O)(=O)c1ccc(*)cc1)cc2)c(C[N+](C)(C)C)c3)ccc4O*.[OH-],51.4,24.3,24.3,N/A,N/A,*CC*,*CC*,*CC*,0,0,0,N/A,0,N/A,100,1,30,1.46,WU(wt%),0,39.7,https://doi.org/10.1021/cm703263n
Polysulfone,TMA,N/A,O=S(=O)(c3ccc(Oc2ccc(c1ccc(O*)cc1)cc2)cc3)c4ccc(*)cc4,C[N+](C)(C)Cc2cc(c1ccc(O*)cc1)ccc2Oc4ccc(S(=O)(=O)c3ccc(*)cc3)cc4.[OH-],C[N+](C)(C)Cc4cc(c3ccc(Oc2ccc(S(=O)(=O)c1ccc(*)cc1)cc2)c(C[N+](C)(C)C)c3)ccc4O*.[OH-],46,27,27,N/A,N/A,*CC*,*CC*,*CC*,0,0,0,N/A,0,N/A,100,1,30,1.66,WU(wt%),0,60.5,https://doi.org/10.1021/cm703263n
Polysulfone,TMA,N/A,O=S(=O)(c3ccc(Oc2ccc(c1ccc(O*)cc1)cc2)cc3)c4ccc(*)cc4,C[N+](C)(C)Cc2cc(c1ccc(O*)cc1)ccc2Oc4ccc(S(=O)(=O)c3ccc(*)cc3)cc4.[OH-],C[N+](C)(C)Cc4cc(c3ccc(Oc2ccc(S(=O)(=O)c1ccc(*)cc1)cc2)c(C[N+](C)(C)C)c3)ccc4O*.[OH-],44.4,27.8,27.8,N/A,N/A,*CC*,*CC*,*CC*,0,0,0,N/A,0,N/A,100,1,30,1.82,WU(wt%),0,67.8,https://doi.org/10.1021/cm703263n
Polysulfone,TMA,N/A,O=S(=O)(c3ccc(Oc2ccc(c1ccc(O*)cc1)cc2)cc3)c4ccc(*)cc4,C[N+](C)(C)Cc2cc(c1ccc(O*)cc1)ccc2Oc4ccc(S(=O)(=O)c3ccc(*)cc3)cc4.[OH-],C[N+](C)(C)Cc4cc(c3ccc(Oc2ccc(S(=O)(=O)c1ccc(*)cc1)cc2)c(C[N+](C)(C)C)c3)ccc4O*.[OH-],37.2,31.4,31.4,N/A,N/A,*CC*,*CC*,*CC*,0,0,0,N/A,0,N/A,100,1,30,1.89,WU(wt%),0,96.7,https://doi.org/10.1021/cm703263n
benzimidazoium,Im-backbone,N/A,Cc5cc(C)c(c4n(C)c3ccc(c1ccc2c(c1)[n+](C)c(*)n2C)cc3[n+]4C)c(C)c5*,*CC*,*CC*,0,0,0,N/A,N/A,*CC*,*CC*,*CC*,0,0,0,N/A,0,N/A,100,1,25,2,OHCond(mS/cm),0,9.6,https://doi.org/10.1021/ja303067t
benzimidazoium,Im-backbone,N/A,Cc5cc(C)c(c4n(C)c3ccc(c1ccc2c(c1)[n+](C)c(*)n2C)cc3[n+]4C)c(C)c5*,*CC*,*CC*,0,0,0,N/A,N/A,*CC*,*CC*,*CC*,0,0,0,N/A,0,N/A,100,1,25,2,WU(wt%),0,162,https://doi.org/10.1021/ja303067t
dipiperidine-polybenzimidazole,spirocyclic-TMA-backbone,N/A,c4c2C[N+]1(CCC(CCC*)CC1)Cc2cc5C[N+]3(CCC(*)CC3)Cc45.[OH-],c1cc(*)ccc1Oc6ccc(c5nc4ccc(Oc3ccc2nc(*)[n-]c2c3)cc4[n-]5)cc6,*CC*,75,25,0,N/A,N/A,*CC*,*CC*,*CC*,0,0,0,N/A,0,N/A,100,1,-20,4,OHCond(mS/cm),0,0.36,https://doi.org/10.1021/jacs.6b12944
dipiperidine-polybenzimidazole,spirocyclic-TMA-backbone,N/A,c4c2C[N+]1(CCC(CCC*)CC1)Cc2cc5C[N+]3(CCC(*)CC3)Cc45.[OH-],c1cc(*)ccc1Oc6ccc(c5nc4ccc(Oc3ccc2nc(*)[n-]c2c3)cc4[n-]5)cc6,*CC*,70,30,0,N/A,N/A,*CC*,*CC*,*CC*,0,0,0,N/A,0,N/A,100,1,-20,4,OHCond(mS/cm),0,0.6,https://doi.org/10.1021/jacs.6b12944
dipiperidine-polybenzimidazole,spirocyclic-TMA-backbone,N/A,c4c2C[N+]1(CCC(CCC*)CC1)Cc2cc5C[N+]3(CCC(*)CC3)Cc45.[OH-],c1cc(*)ccc1Oc6ccc(c5nc4ccc(Oc3ccc2nc(*)[n-]c2c3)cc4[n-]5)cc6,*CC*,75,25,0,N/A,N/A,*CC*,*CC*,*CC*,0,0,0,N/A,0,N/A,100,1,0,4,OHCond(mS/cm),0,2.64,https://doi.org/10.1021/jacs.6b12944
dipiperidine-polybenzimidazole,spirocyclic-TMA-backbone,N/A,c4c2C[N+]1(CCC(CCC*)CC1)Cc2cc5C[N+]3(CCC(*)CC3)Cc45.[OH-],c1cc(*)ccc1Oc6ccc(c5nc4ccc(Oc3ccc2nc(*)[n-]c2c3)cc4[n-]5)cc6,*CC*,70,30,0,N/A,N/A,*CC*,*CC*,*CC*,0,0,0,N/A,0,N/A,100,1,0,4,OHCond(mS/cm),0,2.91,https://doi.org/10.1021/jacs.6b12944
dipiperidine-polybenzimidazole,spirocyclic-TMA-backbone,N/A,c4c2C[N+]1(CCC(CCC*)CC1)Cc2cc5C[N+]3(CCC(*)CC3)Cc45.[OH-],c1cc(*)ccc1Oc6ccc(c5nc4ccc(Oc3ccc2nc(*)[n-]c2c3)cc4[n-]5)cc6,*CC*,75,25,0,N/A,N/A,*CC*,*CC*,*CC*,0,0,0,N/A,0,N/A,100,1,20,4,OHCond(mS/cm),0,33.5,https://doi.org/10.1021/jacs.6b12944
dipiperidine-polybenzimidazole,spirocyclic-TMA-backbone,N/A,c4c2C[N+]1(CCC(CCC*)CC1)Cc2cc5C[N+]3(CCC(*)CC3)Cc45.[OH-],c1cc(*)ccc1Oc6ccc(c5nc4ccc(Oc3ccc2nc(*)[n-]c2c3)cc4[n-]5)cc6,*CC*,70,30,0,N/A,N/A,*CC*,*CC*,*CC*,0,0,0,N/A,0,N/A,100,1,20,4,OHCond(mS/cm),0,49,https://doi.org/10.1021/jacs.6b12944
dipiperidine-polybenzimidazole,spirocyclic-TMA-backbone,N/A,c4c2C[N+]1(CCC(CCC*)CC1)Cc2cc5C[N+]3(CCC(*)CC3)Cc45.[OH-],c1cc(*)ccc1Oc6ccc(c5nc4ccc(Oc3ccc2nc(*)[n-]c2c3)cc4[n-]5)cc6,*CC*,75,25,0,N/A,N/A,*CC*,*CC*,*CC*,0,0,0,N/A,0,N/A,100,1,40,4,OHCond(mS/cm),0,49.4,https://doi.org/10.1021/jacs.6b12944
dipiperidine-polybenzimidazole,spirocyclic-TMA-backbone,N/A,c4c2C[N+]1(CCC(CCC*)CC1)Cc2cc5C[N+]3(CCC(*)CC3)Cc45.[OH-],c1cc(*)ccc1Oc6ccc(c5nc4ccc(Oc3ccc2nc(*)[n-]c2c3)cc4[n-]5)cc6,*CC*,75,25,0,N/A,N/A,*CC*,*CC*,*CC*,0,0,0,N/A,0,N/A,100,1,60,4,OHCond(mS/cm),0,65,https://doi.org/10.1021/jacs.6b12944
dipiperidine-polybenzimidazole,spirocyclic-TMA-backbone,N/A,c4c2C[N+]1(CCC(CCC*)CC1)Cc2cc5C[N+]3(CCC(*)CC3)Cc45.[OH-],c1cc(*)ccc1Oc6ccc(c5nc4ccc(Oc3ccc2nc(*)[n-]c2c3)cc4[n-]5)cc6,*CC*,70,30,0,N/A,N/A,*CC*,*CC*,*CC*,0,0,0,N/A,0,N/A,100,1,40,4,OHCond(mS/cm),0,72.5,https://doi.org/10.1021/jacs.6b12944
dipiperidine-polybenzimidazole,spirocyclic-TMA-backbone,N/A,c4c2C[N+]1(CCC(CCC*)CC1)Cc2cc5C[N+]3(CCC(*)CC3)Cc45.[OH-],c1cc(*)ccc1Oc6ccc(c5nc4ccc(Oc3ccc2nc(*)[n-]c2c3)cc4[n-]5)cc6,*CC*,75,25,0,N/A,N/A,*CC*,*CC*,*CC*,0,0,0,N/A,0,N/A,100,1,80,4,OHCond(mS/cm),0,82.1,https://doi.org/10.1021/jacs.6b12944
dipiperidine-polybenzimidazole,spirocyclic-TMA-backbone,N/A,c4c2C[N+]1(CCC(CCC*)CC1)Cc2cc5C[N+]3(CCC(*)CC3)Cc45.[OH-],c1cc(*)ccc1Oc6ccc(c5nc4ccc(Oc3ccc2nc(*)[n-]c2c3)cc4[n-]5)cc6,*CC*,75,25,0,N/A,N/A,*CC*,*CC*,*CC*,0,0,0,N/A,0,N/A,100,1,90,4,OHCond(mS/cm),0,90.5,https://doi.org/10.1021/jacs.6b12944
dipiperidine-polybenzimidazole,spirocyclic-TMA-backbone,N/A,c4c2C[N+]1(CCC(CCC*)CC1)Cc2cc5C[N+]3(CCC(*)CC3)Cc45.[OH-],c1cc(*)ccc1Oc6ccc(c5nc4ccc(Oc3ccc2nc(*)[n-]c2c3)cc4[n-]5)cc6,*CC*,70,30,0,N/A,N/A,*CC*,*CC*,*CC*,0,0,0,N/A,0,N/A,100,1,60,4,OHCond(mS/cm),0,97.2,https://doi.org/10.1021/jacs.6b12944
dipiperidine-polybenzimidazole,spirocyclic-TMA-backbone,N/A,c4c2C[N+]1(CCC(CCC*)CC1)Cc2cc5C[N+]3(CCC(*)CC3)Cc45.[OH-],c1cc(*)ccc1Oc6ccc(c5nc4ccc(Oc3ccc2nc(*)[n-]c2c3)cc4[n-]5)cc6,*CC*,70,30,0,N/A,N/A,*CC*,*CC*,*CC*,0,0,0,N/A,0,N/A,100,1,80,4,OHCond(mS/cm),0,118.2,https://doi.org/10.1021/jacs.6b12944
dipiperidine-polybenzimidazole,spirocyclic-TMA-backbone,N/A,c4c2C[N+]1(CCC(CCC*)CC1)Cc2cc5C[N+]3(CCC(*)CC3)Cc45.[OH-],c1cc(*)ccc1Oc6ccc(c5nc4ccc(Oc3ccc2nc(*)[n-]c2c3)cc4[n-]5)cc6,*CC*,70,30,0,N/A,N/A,*CC*,*CC*,*CC*,0,0,0,N/A,0,N/A,100,1,90,4,OHCond(mS/cm),0,120,https://doi.org/10.1021/jacs.6b12944
dipiperidine,spirocyclic-TMA-backbone,spiro-ionene2,c4c2C[N+]1(CCC(CCC*)CC1)Cc2cc5C[N+]3(CCC(*)CC3)Cc45.[OH-],*CC*,*CC*,100,0,0,N/A,N/A,*CC*,*CC*,*CC*,0,0,0,N/A,0,N/A,55,0,25,,WU(wt%),0,16.6,https://doi.org/10.1021/jacs.6b12944
dipiperidine,spirocyclic-TMA-backbone,spiro-ionene2,c4c2C[N+]1(CCC(CCC*)CC1)Cc2cc5C[N+]3(CCC(*)CC3)Cc45.[OH-],*CC*,*CC*,100,0,0,N/A,N/A,*CC*,*CC*,*CC*,0,0,0,N/A,0,N/A,75,0,25,,WU(wt%),0,25.92,https://doi.org/10.1021/jacs.6b12944
dipiperidine,spirocyclic-TMA-backbone,spiro-ionene1,[*]C(CC1)CC[N+]1(C2)Cc3c2cc(C[N+]4(C5)CCC(CC4)[*])c5c3.[OH-],*CC*,*CC*,100,0,0,N/A,N/A,*CC*,*CC*,*CC*,0,0,0,N/A,0,N/A,55,0,25,,WU(wt%),0,27.66,https://doi.org/10.1021/jacs.6b12944
dipiperidine,spirocyclic-TMA-backbone,spiro-ionene2,c4c2C[N+]1(CCC(CCC*)CC1)Cc2cc5C[N+]3(CCC(*)CC3)Cc45.[OH-],*CC*,*CC*,100,0,0,N/A,N/A,*CC*,*CC*,*CC*,0,0,0,N/A,0,N/A,85,0,25,,WU(wt%),0,32.57,https://doi.org/10.1021/jacs.6b12944
dipiperidine,spirocyclic-TMA-backbone,spiro-ionene1,[*]C(CC1)CC[N+]1(C2)Cc3c2cc(C[N+]4(C5)CCC(CC4)[*])c5c3.[OH-],*CC*,*CC*,100,0,0,N/A,N/A,*CC*,*CC*,*CC*,0,0,0,N/A,0,N/A,75,0,25,,WU(wt%),0,37.59,https://doi.org/10.1021/jacs.6b12944
dipiperidine,spirocyclic-TMA-backbone,spiro-ionene2,c4c2C[N+]1(CCC(CCC*)CC1)Cc2cc5C[N+]3(CCC(*)CC3)Cc45.[OH-],*CC*,*CC*,100,0,0,N/A,N/A,*CC*,*CC*,*CC*,0,0,0,N/A,0,N/A,93,0,25,,WU(wt%),0,44.45,https://doi.org/10.1021/jacs.6b12944
dipiperidine,spirocyclic-TMA-backbone,spiro-ionene1,[*]C(CC1)CC[N+]1(C2)Cc3c2cc(C[N+]4(C5)CCC(CC4)[*])c5c3.[OH-],*CC*,*CC*,100,0,0,N/A,N/A,*CC*,*CC*,*CC*,0,0,0,N/A,0,N/A,85,0,25,,WU(wt%),0,44.62,https://doi.org/10.1021/jacs.6b12944
dipiperidine,spirocyclic-TMA-backbone,spiro-ionene1,[*]C(CC1)CC[N+]1(C2)Cc3c2cc(C[N+]4(C5)CCC(CC4)[*])c5c3.[OH-],*CC*,*CC*,100,0,0,N/A,N/A,*CC*,*CC*,*CC*,0,0,0,N/A,0,N/A,93,0,25,,WU(wt%),0,67.99,https://doi.org/10.1021/jacs.6b12944
dipiperidine-polybenzimidazole,spirocyclic-TMA-backbone,N/A,c4c2C[N+]1(CCC(CCC*)CC1)Cc2cc5C[N+]3(CCC(*)CC3)Cc45.[OH-],c1cc(*)ccc1Oc6ccc(c5nc4ccc(Oc3ccc2nc(*)[n-]c2c3)cc4[n-]5)cc6,*CC*,70,30,0,N/A,N/A,*CC*,*CC*,*CC*,0,0,0,N/A,0,N/A,100,1,20,,WU(wt%),0,109.8,https://doi.org/10.1021/jacs.6b12944
dipiperidine-polybenzimidazole,spirocyclic-TMA-backbone,N/A,c4c2C[N+]1(CCC(CCC*)CC1)Cc2cc5C[N+]3(CCC(*)CC3)Cc45.[OH-],c1cc(*)ccc1Oc6ccc(c5nc4ccc(Oc3ccc2nc(*)[n-]c2c3)cc4[n-]5)cc6,*CC*,70,30,0,N/A,N/A,*CC*,*CC*,*CC*,0,0,0,N/A,0,N/A,100,1,40,,WU(wt%),0,178,https://doi.org/10.1021/jacs.6b12944
dipiperidine-polybenzimidazole,spirocyclic-TMA-backbone,N/A,c4c2C[N+]1(CCC(CCC*)CC1)Cc2cc5C[N+]3(CCC(*)CC3)Cc45.[OH-],c1cc(*)ccc1Oc6ccc(c5nc4ccc(Oc3ccc2nc(*)[n-]c2c3)cc4[n-]5)cc6,*CC*,70,30,0,N/A,N/A,*CC*,*CC*,*CC*,0,0,0,N/A,0,N/A,100,1,60,,WU(wt%),0,197.7,https://doi.org/10.1021/jacs.6b12944
dipiperidine-polybenzimidazole,spirocyclic-TMA-backbone,N/A,c4c2C[N+]1(CCC(CCC*)CC1)Cc2cc5C[N+]3(CCC(*)CC3)Cc45.[OH-],c1cc(*)ccc1Oc6ccc(c5nc4ccc(Oc3ccc2nc(*)[n-]c2c3)cc4[n-]5)cc6,*CC*,70,30,0,N/A,N/A,*CC*,*CC*,*CC*,0,0,0,N/A,0,N/A,100,1,80,,WU(wt%),0,216.2,https://doi.org/10.1021/jacs.6b12944
dipiperidine-polybenzimidazole,spirocyclic-TMA-backbone,N/A,c4c2C[N+]1(CCC(CCC*)CC1)Cc2cc5C[N+]3(CCC(*)CC3)Cc45.[OH-],c1cc(*)ccc1Oc6ccc(c5nc4ccc(Oc3ccc2nc(*)[n-]c2c3)cc4[n-]5)cc6,*CC*,70,30,0,N/A,N/A,*CC*,*CC*,*CC*,0,0,0,N/A,0,N/A,100,1,90,,WU(wt%),0,217.9,https://doi.org/10.1021/jacs.6b12944
dipiperidine-polybenzimidazole,spirocyclic-TMA-backbone,N/A,c4c2C[N+]1(CCC(CCC*)CC1)Cc2cc5C[N+]3(CCC(*)CC3)Cc45.[OH-],c1cc(*)ccc1Oc6ccc(c5nc4ccc(Oc3ccc2nc(*)[n-]c2c3)cc4[n-]5)cc6,*CC*,75,25,0,N/A,N/A,*CC*,*CC*,*CC*,0,0,0,N/A,0,N/A,100,1,20,,WU(wt%),0,282.1,https://doi.org/10.1021/jacs.6b12944
dipiperidine-polybenzimidazole,spirocyclic-TMA-backbone,N/A,c4c2C[N+]1(CCC(CCC*)CC1)Cc2cc5C[N+]3(CCC(*)CC3)Cc45.[OH-],c1cc(*)ccc1Oc6ccc(c5nc4ccc(Oc3ccc2nc(*)[n-]c2c3)cc4[n-]5)cc6,*CC*,75,25,0,N/A,N/A,*CC*,*CC*,*CC*,0,0,0,N/A,0,N/A,100,1,40,,WU(wt%),0,386.1,https://doi.org/10.1021/jacs.6b12944
dipiperidine-polybenzimidazole,spirocyclic-TMA-backbone,N/A,c4c2C[N+]1(CCC(CCC*)CC1)Cc2cc5C[N+]3(CCC(*)CC3)Cc45.[OH-],c1cc(*)ccc1Oc6ccc(c5nc4ccc(Oc3ccc2nc(*)[n-]c2c3)cc4[n-]5)cc6,*CC*,75,25,0,N/A,N/A,*CC*,*CC*,*CC*,0,0,0,N/A,0,N/A,100,1,60,,WU(wt%),0,428.9,https://doi.org/10.1021/jacs.6b12944
dipiperidine-polybenzimidazole,spirocyclic-TMA-backbone,N/A,c4c2C[N+]1(CCC(CCC*)CC1)Cc2cc5C[N+]3(CCC(*)CC3)Cc45.[OH-],c1cc(*)ccc1Oc6ccc(c5nc4ccc(Oc3ccc2nc(*)[n-]c2c3)cc4[n-]5)cc6,*CC*,80,20,0,N/A,N/A,*CC*,*CC*,*CC*,0,0,0,N/A,0,N/A,100,1,20,,WU(wt%),0,452.01,https://doi.org/10.1021/jacs.6b12944
dipiperidine-polybenzimidazole,spirocyclic-TMA-backbone,N/A,c4c2C[N+]1(CCC(CCC*)CC1)Cc2cc5C[N+]3(CCC(*)CC3)Cc45.[OH-],c1cc(*)ccc1Oc6ccc(c5nc4ccc(Oc3ccc2nc(*)[n-]c2c3)cc4[n-]5)cc6,*CC*,75,25,0,N/A,N/A,*CC*,*CC*,*CC*,0,0,0,N/A,0,N/A,100,1,80,,WU(wt%),0,482,https://doi.org/10.1021/jacs.6b12944
dipiperidine-polybenzimidazole,spirocyclic-TMA-backbone,N/A,c4c2C[N+]1(CCC(CCC*)CC1)Cc2cc5C[N+]3(CCC(*)CC3)Cc45.[OH-],c1cc(*)ccc1Oc6ccc(c5nc4ccc(Oc3ccc2nc(*)[n-]c2c3)cc4[n-]5)cc6,*CC*,75,25,0,N/A,N/A,*CC*,*CC*,*CC*,0,0,0,N/A,0,N/A,100,1,90,,WU(wt%),0,502.3,https://doi.org/10.1021/jacs.6b12944
dipiperidine-polybenzimidazole,spirocyclic-TMA-backbone,N/A,c4c2C[N+]1(CCC(CCC*)CC1)Cc2cc5C[N+]3(CCC(*)CC3)Cc45.[OH-],c1cc(*)ccc1Oc6ccc(c5nc4ccc(Oc3ccc2nc(*)[n-]c2c3)cc4[n-]5)cc6,*CC*,80,20,0,N/A,N/A,*CC*,*CC*,*CC*,0,0,0,N/A,0,N/A,100,1,40,,WU(wt%),0,584.96,https://doi.org/10.1021/jacs.6b12944
dipiperidine-polybenzimidazole,spirocyclic-TMA-backbone,N/A,c4c2C[N+]1(CCC(CCC*)CC1)Cc2cc5C[N+]3(CCC(*)CC3)Cc45.[OH-],c1cc(*)ccc1Oc6ccc(c5nc4ccc(Oc3ccc2nc(*)[n-]c2c3)cc4[n-]5)cc6,*CC*,80,20,0,N/A,N/A,*CC*,*CC*,*CC*,0,0,0,N/A,0,N/A,100,1,60,,WU(wt%),0,690.13,https://doi.org/10.1021/jacs.6b12944
dipiperidine-polybenzimidazole,spirocyclic-TMA-backbone,N/A,c4c2C[N+]1(CCC(CCC*)CC1)Cc2cc5C[N+]3(CCC(*)CC3)Cc45.[OH-],c1cc(*)ccc1Oc6ccc(c5nc4ccc(Oc3ccc2nc(*)[n-]c2c3)cc4[n-]5)cc6,*CC*,80,20,0,N/A,N/A,*CC*,*CC*,*CC*,0,0,0,N/A,0,N/A,100,1,80,,WU(wt%),0,791.88,https://doi.org/10.1021/jacs.6b12944
dipiperidine-polybenzimidazole,spirocyclic-TMA-backbone,N/A,c4c2C[N+]1(CCC(CCC*)CC1)Cc2cc5C[N+]3(CCC(*)CC3)Cc45.[OH-],c1cc(*)ccc1Oc6ccc(c5nc4ccc(Oc3ccc2nc(*)[n-]c2c3)cc4[n-]5)cc6,*CC*,80,20,0,N/A,N/A,*CC*,*CC*,*CC*,0,0,0,N/A,0,N/A,100,1,90,,WU(wt%),0,880.29,https://doi.org/10.1021/jacs.6b12944
Polyethylene,TMA,N/A,CC(CCCC*)(CCC*)C[N+](C)(C)C.[OH-],C(CCCC*)CCC*,*CC*,33,67,0,N/A,N/A,*CC*,*CC*,*CC*,0,0,0,N/A,0,N/A,100,0,20,1.5,EB(%),0,130,https://doi.org/10.1021/ma101172a
Polyethylene,TMA,N/A,CC(CCCC*)(CCC*)C[N+](C)(C)C.[OH-],C(CCCC*)CCC*,*CC*,29,71,0,N/A,N/A,*CC*,*CC*,*CC*,0,0,0,N/A,0,N/A,100,0,20,1.29,EB(%),0,170,https://doi.org/10.1021/ma101172a
Polyethylene,TMA,N/A,CC(CCCC*)(CCC*)C[N+](C)(C)C.[OH-],C(CCCC*)CCC*,*CC*,29,71,0,N/A,N/A,*CC*,*CC*,*CC*,0,0,0,N/A,0,N/A,100,1,20,1.29,OHCond(mS/cm),0,40,https://doi.org/10.1021/ma101172a
Polyethylene,TMA,N/A,CC(CCCC*)(CCC*)C[N+](C)(C)C.[OH-],C(CCCC*)CCC*,*CC*,33,67,0,N/A,N/A,*CC*,*CC*,*CC*,0,0,0,N/A,0,N/A,100,1,20,1.5,OHCond(mS/cm),0,48,https://doi.org/10.1021/ma101172a
Polyethylene,TMA,N/A,CC(CCCC*)(CCC*)C[N+](C)(C)C.[OH-],C(CCCC*)CCC*,*CC*,29,71,0,N/A,N/A,*CC*,*CC*,*CC*,0,0,0,N/A,0,N/A,100,1,50,1.29,OHCond(mS/cm),0,59,https://doi.org/10.1021/ma101172a
Polyethylene,TMA,N/A,CC(CCCC*)(CCC*)C[N+](C)(C)C.[OH-],C(CCCC*)CCC*,*CC*,33,67,0,N/A,N/A,*CC*,*CC*,*CC*,0,0,0,N/A,0,N/A,100,1,50,1.5,OHCond(mS/cm),0,65,https://doi.org/10.1021/ma101172a
Polyethylene,TMA,N/A,CC(CCCC*)(CCC*)C[N+](C)(C)C.[OH-],C(CCCC*)CCC*,*CC*,33,67,0,N/A,N/A,*CC*,*CC*,*CC*,0,0,0,N/A,0,N/A,100,0,20,1.5,TS(MPa),0,6,https://doi.org/10.1021/ma101172a
Polyethylene,TMA,N/A,CC(CCCC*)(CCC*)C[N+](C)(C)C.[OH-],C(CCCC*)CCC*,*CC*,29,71,0,N/A,N/A,*CC*,*CC*,*CC*,0,0,0,N/A,0,N/A,100,0,20,1.29,TS(MPa),0,9,https://doi.org/10.1021/ma101172a
Polyethylene,TMA,N/A,CC(CCCC*)(CCC*)C[N+](C)(C)C.[OH-],C(CCCC*)CCC*,*CC*,29,71,0,N/A,N/A,*CC*,*CC*,*CC*,0,0,0,N/A,0,N/A,100,1,20,,WU(wt%),0,97,https://doi.org/10.1021/ma101172a
Polyethylene,TMA,N/A,CC(CCCC*)(CCC*)C[N+](C)(C)C.[OH-],C(CCCC*)CCC*,*CC*,33,67,0,N/A,N/A,*CC*,*CC*,*CC*,0,0,0,N/A,0,N/A,100,1,20,,WU(wt%),0,132,https://doi.org/10.1021/ma101172a
PMEB,Im,CO3,[*]CC(C(OCCN1C=C[N+](CCCC)=C1)=O)([*])C.O=C([O-])[O-],*CC*,*CC*,100,0,0,N/A,N/A,*CC*,*CC*,*CC*,0,0,0,N/A,0,N/A,30,0,30,,OHCond(mS/cm),0,0.00015,https://doi.org/10.1021/ma201864u
PMEB,Im,HCO3,[*]CC(C(OCCN1C=C[N+](CCCC)=C1)=O)([*])C.O=C([O-])O,*CC*,*CC*,100,0,0,N/A,N/A,*CC*,*CC*,*CC*,0,0,0,N/A,0,N/A,45,0,30,,OHCond(mS/cm),0,0.00016,https://doi.org/10.1021/ma201864u
PMEB,Im,Br,*CC(C)(C(OCCN1C=C[N+](CCCC)=C1)=O)*.[Br-],*CC*,*CC*,100,0,0,N/A,N/A,*CC*,*CC*,*CC*,0,0,0,N/A,0,N/A,30,0,30,,OHCond(mS/cm),0,0.001,https://doi.org/10.1021/ma201864u
PMEB,Im,HCO3,[*]CC(C(OCCN1C=C[N+](CCCC)=C1)=O)([*])C.O=C([O-])O,*CC*,*CC*,100,0,0,N/A,N/A,*CC*,*CC*,*CC*,0,0,0,N/A,0,N/A,60,0,30,,OHCond(mS/cm),0,0.0024,https://doi.org/10.1021/ma201864u
PMEB,Im,CO3,[*]CC(C(OCCN1C=C[N+](CCCC)=C1)=O)([*])C.O=C([O-])[O-],*CC*,*CC*,100,0,0,N/A,N/A,*CC*,*CC*,*CC*,0,0,0,N/A,0,N/A,45,0,30,,OHCond(mS/cm),0,0.01,https://doi.org/10.1021/ma201864u
PMEB,Im,OH,*CC(C)(C(OCCN1C=C[N+](CCCC)=C1)=O)*.[OH-],*CC*,*CC*,100,0,0,N/A,N/A,*CC*,*CC*,*CC*,0,0,0,N/A,0,N/A,30,0,30,,OHCond(mS/cm),0,0.01,https://doi.org/10.1021/ma201864u
PMEB,Im,Br,*CC(C)(C(OCCN1C=C[N+](CCCC)=C1)=O)*.[Br-],*CC*,*CC*,100,0,0,N/A,N/A,*CC*,*CC*,*CC*,0,0,0,N/A,0,N/A,45,0,30,,OHCond(mS/cm),0,0.02,https://doi.org/10.1021/ma201864u
PMEB,Im,CO3,[*]CC(C(OCCN1C=C[N+](CCCC)=C1)=O)([*])C.O=C([O-])[O-],*CC*,*CC*,100,0,0,N/A,N/A,*CC*,*CC*,*CC*,0,0,0,N/A,0,N/A,60,0,30,,OHCond(mS/cm),0,0.04,https://doi.org/10.1021/ma201864u
PMEB,Im,HCO3,[*]CC(C(OCCN1C=C[N+](CCCC)=C1)=O)([*])C.O=C([O-])O,*CC*,*CC*,100,0,0,N/A,N/A,*CC*,*CC*,*CC*,0,0,0,N/A,0,N/A,75,0,30,,OHCond(mS/cm),0,0.07,https://doi.org/10.1021/ma201864u
PMEB,Im,OH,*CC(C)(C(OCCN1C=C[N+](CCCC)=C1)=O)*.[OH-],*CC*,*CC*,100,0,0,N/A,N/A,*CC*,*CC*,*CC*,0,0,0,N/A,0,N/A,45,0,30,,OHCond(mS/cm),0,0.09,https://doi.org/10.1021/ma201864u
PMEB,Im,Br,*CC(C)(C(OCCN1C=C[N+](CCCC)=C1)=O)*.[Br-],*CC*,*CC*,100,0,0,N/A,N/A,*CC*,*CC*,*CC*,0,0,0,N/A,0,N/A,60,0,30,,OHCond(mS/cm),0,0.17,https://doi.org/10.1021/ma201864u
PMEB,Im,CO3,[*]CC(C(OCCN1C=C[N+](CCCC)=C1)=O)([*])C.O=C([O-])[O-],*CC*,*CC*,100,0,0,N/A,N/A,*CC*,*CC*,*CC*,0,0,0,N/A,0,N/A,75,0,30,,OHCond(mS/cm),0,0.33,https://doi.org/10.1021/ma201864u
PMEB,Im,HCO3,[*]CC(C(OCCN1C=C[N+](CCCC)=C1)=O)([*])C.O=C([O-])O,*CC*,*CC*,100,0,0,N/A,N/A,*CC*,*CC*,*CC*,0,0,0,N/A,0,N/A,90,0,30,,OHCond(mS/cm),0,0.33,https://doi.org/10.1021/ma201864u
PMEB,Im,OH,*CC(C)(C(OCCN1C=C[N+](CCCC)=C1)=O)*.[OH-],*CC*,*CC*,100,0,0,N/A,N/A,*CC*,*CC*,*CC*,0,0,0,N/A,0,N/A,60,0,30,,OHCond(mS/cm),0,0.53,https://doi.org/10.1021/ma201864u
PMEB,Im,Br,*CC(C)(C(OCCN1C=C[N+](CCCC)=C1)=O)*.[Br-],*CC*,*CC*,100,0,0,N/A,N/A,*CC*,*CC*,*CC*,0,0,0,N/A,0,N/A,75,0,30,,OHCond(mS/cm),0,0.58,https://doi.org/10.1021/ma201864u
PMEB,Im,CO3,[*]CC(C(OCCN1C=C[N+](CCCC)=C1)=O)([*])C.O=C([O-])[O-],*CC*,*CC*,100,0,0,N/A,N/A,*CC*,*CC*,*CC*,0,0,0,N/A,0,N/A,90,0,30,,OHCond(mS/cm),0,1.07,https://doi.org/10.1021/ma201864u
PMEB,Im,Br,*CC(C)(C(OCCN1C=C[N+](CCCC)=C1)=O)*.[Br-],*CC*,*CC*,100,0,0,N/A,N/A,*CC*,*CC*,*CC*,0,0,0,N/A,0,N/A,90,0,40,,OHCond(mS/cm),0,1.26,https://doi.org/10.1021/ma201864u
PMEB,Im,Br,*CC(C)(C(OCCN1C=C[N+](CCCC)=C1)=O)*.[Br-],*CC*,*CC*,100,0,0,N/A,N/A,*CC*,*CC*,*CC*,0,0,0,N/A,0,N/A,90,0,30,,OHCond(mS/cm),0,1.44,https://doi.org/10.1021/ma201864u
PMEB,Im,Br,*CC(C)(C(OCCN1C=C[N+](CCCC)=C1)=O)*.[Br-],*CC*,*CC*,100,0,0,N/A,N/A,*CC*,*CC*,*CC*,0,0,0,N/A,0,N/A,90,0,50,,OHCond(mS/cm),0,1.86,https://doi.org/10.1021/ma201864u
PMEB,Im,Br,*CC(C)(C(OCCN1C=C[N+](CCCC)=C1)=O)*.[Br-],*CC*,*CC*,100,0,0,N/A,N/A,*CC*,*CC*,*CC*,0,0,0,N/A,0,N/A,90,0,60,,OHCond(mS/cm),0,2.34,https://doi.org/10.1021/ma201864u
PMEB,Im,OH,*CC(C)(C(OCCN1C=C[N+](CCCC)=C1)=O)*.[OH-],*CC*,*CC*,100,0,0,N/A,N/A,*CC*,*CC*,*CC*,0,0,0,N/A,0,N/A,75,0,30,,OHCond(mS/cm),0,2.42,https://doi.org/10.1021/ma201864u
PMEB,Im,Br,*CC(C)(C(OCCN1C=C[N+](CCCC)=C1)=O)*.[Br-],*CC*,*CC*,100,0,0,N/A,N/A,*CC*,*CC*,*CC*,0,0,0,N/A,0,N/A,90,0,70,,OHCond(mS/cm),0,2.88,https://doi.org/10.1021/ma201864u
PMEB,Im,Br,*CC(C)(C(OCCN1C=C[N+](CCCC)=C1)=O)*.[Br-],*CC*,*CC*,100,0,0,N/A,N/A,*CC*,*CC*,*CC*,0,0,0,N/A,0,N/A,90,0,80,,OHCond(mS/cm),0,3.55,https://doi.org/10.1021/ma201864u
PMEB,Im,OH,*CC(C)(C(OCCN1C=C[N+](CCCC)=C1)=O)*.[OH-],*CC*,*CC*,100,0,0,N/A,N/A,*CC*,*CC*,*CC*,0,0,0,N/A,0,N/A,90,0,30,,OHCond(mS/cm),0,5.5,https://doi.org/10.1021/ma201864u
PMEB,Im,OH,*CC(C)(C(OCCN1C=C[N+](CCCC)=C1)=O)*.[OH-],*CC*,*CC*,100,0,0,N/A,N/A,*CC*,*CC*,*CC*,0,0,0,N/A,0,N/A,90,0,40,,OHCond(mS/cm),0,7.59,https://doi.org/10.1021/ma201864u
PMEB,Im,OH,*CC(C)(C(OCCN1C=C[N+](CCCC)=C1)=O)*.[OH-],*CC*,*CC*,100,0,0,N/A,N/A,*CC*,*CC*,*CC*,0,0,0,N/A,0,N/A,90,0,50,,OHCond(mS/cm),0,8.32,https://doi.org/10.1021/ma201864u
PMEB,Im,OH,*CC(C)(C(OCCN1C=C[N+](CCCC)=C1)=O)*.[OH-],*CC*,*CC*,100,0,0,N/A,N/A,*CC*,*CC*,*CC*,0,0,0,N/A,0,N/A,90,0,60,,OHCond(mS/cm),0,11.22,https://doi.org/10.1021/ma201864u
PMEB,Im,OH,*CC(C)(C(OCCN1C=C[N+](CCCC)=C1)=O)*.[OH-],*CC*,*CC*,100,0,0,N/A,N/A,*CC*,*CC*,*CC*,0,0,0,N/A,0,N/A,90,0,70,,OHCond(mS/cm),0,13.18,https://doi.org/10.1021/ma201864u
PMEB,Im,OH,*CC(C)(C(OCCN1C=C[N+](CCCC)=C1)=O)*.[OH-],*CC*,*CC*,100,0,0,N/A,N/A,*CC*,*CC*,*CC*,0,0,0,N/A,0,N/A,90,0,80,,OHCond(mS/cm),0,15.49,https://doi.org/10.1021/ma201864u
Polyfluorene,Im,N/A,CC1=[N+](C=CN1CCCCCCC2(c3c(c4c2cc(c5ccc(Oc6ccc(S(=O)(c7ccc(*)cc7)=O)cc6)cc5)cc4)ccc(c8ccc(O*)cc8)c3)CCCCCCN9C=C[N+](C)=C9C)C.[Br-],*CC*,*CC*,100,0,0,N/A,N/A,*CC*,*CC*,*CC*,0,0,0,KOH,1,N/A,100,1,30,,OHCond(mS/cm),24,23.72,https://doi.org/10.1021/ma202159d
Polyfluorene,Im,N/A,CC1=[N+](C=CN1CCCCCCC2(c3c(c4c2cc(c5ccc(Oc6ccc(S(=O)(c7ccc(*)cc7)=O)cc6)cc5)cc4)ccc(c8ccc(O*)cc8)c3)CCCCCCN9C=C[N+](C)=C9C)C.[Br-],*CC*,*CC*,100,0,0,N/A,N/A,*CC*,*CC*,*CC*,0,0,0,N/A,0,N/A,100,1,30,1,OHCond(mS/cm),0,24,https://doi.org/10.1021/ma202159d
Polyfluorene,Im,N/A,CC1=[N+](C=CN1CCCCCCC2(c3c(c4c2cc(c5ccc(Oc6ccc(S(=O)(c7ccc(*)cc7)=O)cc6)cc5)cc4)ccc(c8ccc(O*)cc8)c3)CCCCCCN9C=C[N+](C)=C9C)C.[Br-],*CC*,*CC*,100,0,0,N/A,N/A,*CC*,*CC*,*CC*,0,0,0,KOH,1,N/A,100,1,30,,OHCond(mS/cm),400,24.42,https://doi.org/10.1021/ma202159d
Polyfluorene,Im,N/A,CC1=[N+](C=CN1CCCCCCC2(c3c(c4c2cc(c5ccc(Oc6ccc(S(=O)(c7ccc(*)cc7)=O)cc6)cc5)cc4)ccc(c8ccc(O*)cc8)c3)CCCCCCN9C=C[N+](C)=C9C)C.[Br-],*CC*,*CC*,100,0,0,N/A,N/A,*CC*,*CC*,*CC*,0,0,0,KOH,1,N/A,100,1,30,,OHCond(mS/cm),200,27.44,https://doi.org/10.1021/ma202159d
Polyfluorene,Im,N/A,CC1=[N+](C=CN1CCCCCCC2(c3c(c4c2cc(c5ccc(Oc6ccc(S(=O)(c7ccc(*)cc7)=O)cc6)cc5)cc4)ccc(c8ccc(O*)cc8)c3)CCCCCCN9C=C[N+](C)=C9C)C.[Br-],*CC*,*CC*,100,0,0,N/A,N/A,*CC*,*CC*,*CC*,0,0,0,KOH,1,N/A,100,1,30,,OHCond(mS/cm),72,27.53,https://doi.org/10.1021/ma202159d
Polyfluorene,Im,N/A,CC1=[N+](C=CN1CCCCCCC2(c3c(c4c2cc(c5ccc(Oc6ccc(S(=O)(c7ccc(*)cc7)=O)cc6)cc5)cc4)ccc(c8ccc(O*)cc8)c3)CCCCCCN9C=C[N+](C)=C9C)C.[Br-],*CC*,*CC*,100,0,0,N/A,N/A,*CC*,*CC*,*CC*,0,0,0,KOH,1,N/A,100,1,30,,OHCond(mS/cm),108,28.88,https://doi.org/10.1021/ma202159d
Polyfluorene,Im,N/A,CC1=[N+](C=CN1CCCCCCC2(c3c(c4c2cc(c5ccc(Oc6ccc(S(=O)(c7ccc(*)cc7)=O)cc6)cc5)cc4)ccc(c8ccc(O*)cc8)c3)CCCCCCN9C=C[N+](C)=C9C)C.[Br-],*CC*,*CC*,100,0,0,N/A,N/A,*CC*,*CC*,*CC*,0,0,0,KOH,1,N/A,100,1,40,,OHCond(mS/cm),400,29.19,https://doi.org/10.1021/ma202159d
Polyfluorene,Im,N/A,CC1=[N+](C=CN1CCCCCCC2(c3c(c4c2cc(c5ccc(Oc6ccc(S(=O)(c7ccc(*)cc7)=O)cc6)cc5)cc4)ccc(c8ccc(O*)cc8)c3)CCCCCCN9C=C[N+](C)=C9C)C.[Br-],*CC*,*CC*,100,0,0,N/A,N/A,*CC*,*CC*,*CC*,0,0,0,KOH,1,N/A,100,1,40,,OHCond(mS/cm),200,30.11,https://doi.org/10.1021/ma202159d
