Repository: williamschertzer/computational_artifact

# Computational Artifact: William Schertzer CSE-MSE PhD Qualifying Exam

This repository contains the computational artifact submitted by **William Schertzer** for the PhD CSE-MSE Qualifying Examination. It includes the full workflow for processing, analyzing, and modeling anion exchange membrane (AEM) data extracted from the literature, with the aim of accelerating materials discovery using machine learning.

## Repository Structure

### `raw_data/`
Contains the original AEM datasets, directly extracted and curated from peer-reviewed literature.

File: raw_data/aem_aging_3_18_25.csv (part 23 of 30)
Backbone,Cation,Sample,smiles1,smiles2,smiles3,c1,c2,c3,additive_name_1,additive_name_2,additive_smiles1,additive_smiles2,additive_smiles3,additivec1,additivec2,additivec3,solvent,solvent_conc(M),stab_temp,RH(%),lw,Temp(C),EXP_IEC,prop,time(h),value,DOI
Polyfluorene,Im,N/A,CC1=[N+](C=CN1CCCCCCC2(c3c(c4c2cc(c5ccc(Oc6ccc(S(=O)(c7ccc(*)cc7)=O)cc6)cc5)cc4)ccc(c8ccc(O*)cc8)c3)CCCCCCN9C=C[N+](C)=C9C)C.[Br-],*CC*,*CC*,100,0,0,N/A,N/A,*CC*,*CC*,*CC*,0,0,0,KOH,1,N/A,100,1,40,,OHCond(mS/cm),108,32.55,https://doi.org/10.1021/ma202159d
Polyfluorene,Im,N/A,CC1=[N+](C=CN1CCCCCCC2(c3c(c4c2cc(c5ccc(Oc6ccc(S(=O)(c7ccc(*)cc7)=O)cc6)cc5)cc4)ccc(c8ccc(O*)cc8)c3)CCCCCCN9C=C[N+](C)=C9C)C.[Br-],*CC*,*CC*,100,0,0,N/A,N/A,*CC*,*CC*,*CC*,0,0,0,KOH,1,N/A,100,1,40,,OHCond(mS/cm),24,32.71,https://doi.org/10.1021/ma202159d
Polyfluorene,Im,N/A,CC1=[N+](C=CN1CCCCCCC2(c3c(c4c2cc(c5ccc(Oc6ccc(S(=O)(c7ccc(*)cc7)=O)cc6)cc5)cc4)ccc(c8ccc(O*)cc8)c3)CCCCCCN9C=C[N+](C)=C9C)C.[Br-],*CC*,*CC*,100,0,0,N/A,N/A,*CC*,*CC*,*CC*,0,0,0,N/A,0,N/A,100,1,40,1,OHCond(mS/cm),0,33,https://doi.org/10.1021/ma202159d
Polyfluorene,Im,N/A,CC1=[N+](C=CN1CCCCCCC2(c3c(c4c2cc(c5ccc(Oc6ccc(S(=O)(c7ccc(*)cc7)=O)cc6)cc5)cc4)ccc(c8ccc(O*)cc8)c3)CCCCCCN9C=C[N+](C)=C9C)C.[Br-],*CC*,*CC*,100,0,0,N/A,N/A,*CC*,*CC*,*CC*,0,0,0,KOH,1,N/A,100,1,40,,OHCond(mS/cm),72,34.67,https://doi.org/10.1021/ma202159d
Polyfluorene,Im,N/A,CC1=[N+](C=CN1CCCCCCC2(c3c(c4c2cc(c5ccc(Oc6ccc(S(=O)(c7ccc(*)cc7)=O)cc6)cc5)cc4)ccc(c8ccc(O*)cc8)c3)CCCCCCN9C=C[N+](C)=C9C)C.[Br-],*CC*,*CC*,100,0,0,N/A,N/A,*CC*,*CC*,*CC*,0,0,0,KOH,1,N/A,100,1,50,,OHCond(mS/cm),400,36.41,https://doi.org/10.1021/ma202159d
Polyfluorene,Im,N/A,CC1=[N+](C=CN1CCCCCCC2(c3c(c4c2cc(c5ccc(Oc6ccc(S(=O)(c7ccc(*)cc7)=O)cc6)cc5)cc4)ccc(c8ccc(O*)cc8)c3)CCCCCCN9C=C[N+](C)=C9C)C.[Br-],*CC*,*CC*,100,0,0,N/A,N/A,*CC*,*CC*,*CC*,0,0,0,KOH,1,N/A,100,1,50,,OHCond(mS/cm),24,37.15,https://doi.org/10.1021/ma202159d
Polyfluorene,Im,N/A,CC1=[N+](C=CN1CCCCCCC2(c3c(c4c2cc(c5ccc(Oc6ccc(S(=O)(c7ccc(*)cc7)=O)cc6)cc5)cc4)ccc(c8ccc(O*)cc8)c3)CCCCCCN9C=C[N+](C)=C9C)C.[Br-],*CC*,*CC*,100,0,0,N/A,N/A,*CC*,*CC*,*CC*,0,0,0,N/A,0,N/A,100,1,50,1,OHCond(mS/cm),0,37.4,https://doi.org/10.1021/ma202159d
Polyfluorene,Im,N/A,CC1=[N+](C=CN1CCCCCCC2(c3c(c4c2cc(c5ccc(Oc6ccc(S(=O)(c7ccc(*)cc7)=O)cc6)cc5)cc4)ccc(c8ccc(O*)cc8)c3)CCCCCCN9C=C[N+](C)=C9C)C.[Br-],*CC*,*CC*,100,0,0,N/A,N/A,*CC*,*CC*,*CC*,0,0,0,KOH,1,N/A,100,1,50,,OHCond(mS/cm),72,38.51,https://doi.org/10.1021/ma202159d
Polyfluorene,Im,N/A,CC1=[N+](C=CN1CCCCCCC2(c3c(c4c2cc(c5ccc(Oc6ccc(S(=O)(c7ccc(*)cc7)=O)cc6)cc5)cc4)ccc(c8ccc(O*)cc8)c3)CCCCCCN9C=C[N+](C)=C9C)C.[Br-],*CC*,*CC*,100,0,0,N/A,N/A,*CC*,*CC*,*CC*,0,0,0,KOH,1,N/A,100,1,50,,OHCond(mS/cm),200,38.53,https://doi.org/10.1021/ma202159d
Polyfluorene,Im,N/A,CC1=[N+](C=CN1CCCCCCC2(c3c(c4c2cc(c5ccc(Oc6ccc(S(=O)(c7ccc(*)cc7)=O)cc6)cc5)cc4)ccc(c8ccc(O*)cc8)c3)CCCCCCN9C=C[N+](C)=C9C)C.[Br-],*CC*,*CC*,100,0,0,N/A,N/A,*CC*,*CC*,*CC*,0,0,0,KOH,1,N/A,100,1,60,,OHCond(mS/cm),400,39.93,https://doi.org/10.1021/ma202159d
Polyfluorene,Im,N/A,CC1=[N+](C=CN1CCCCCCC2(c3c(c4c2cc(c5ccc(Oc6ccc(S(=O)(c7ccc(*)cc7)=O)cc6)cc5)cc4)ccc(c8ccc(O*)cc8)c3)CCCCCCN9C=C[N+](C)=C9C)C.[Br-],*CC*,*CC*,100,0,0,N/A,N/A,*CC*,*CC*,*CC*,0,0,0,KOH,1,N/A,100,1,50,,OHCond(mS/cm),108,40.35,https://doi.org/10.1021/ma202159d
Polyfluorene,Im,N/A,CC1=[N+](C=CN1CCCCCCC2(c3c(c4c2cc(c5ccc(Oc6ccc(S(=O)(c7ccc(*)cc7)=O)cc6)cc5)cc4)ccc(c8ccc(O*)cc8)c3)CCCCCCN9C=C[N+](C)=C9C)C.[Br-],*CC*,*CC*,100,0,0,N/A,N/A,*CC*,*CC*,*CC*,0,0,0,KOH,1,N/A,100,1,60,,OHCond(mS/cm),24,43.06,https://doi.org/10.1021/ma202159d
Polyfluorene,Im,N/A,CC1=[N+](C=CN1CCCCCCC2(c3c(c4c2cc(c5ccc(Oc6ccc(S(=O)(c7ccc(*)cc7)=O)cc6)cc5)cc4)ccc(c8ccc(O*)cc8)c3)CCCCCCN9C=C[N+](C)=C9C)C.[Br-],*CC*,*CC*,100,0,0,N/A,N/A,*CC*,*CC*,*CC*,0,0,0,N/A,0,N/A,100,1,60,1,OHCond(mS/cm),0,43.1,https://doi.org/10.1021/ma202159d
Polyfluorene,Im,N/A,CC1=[N+](C=CN1CCCCCCC2(c3c(c4c2cc(c5ccc(Oc6ccc(S(=O)(c7ccc(*)cc7)=O)cc6)cc5)cc4)ccc(c8ccc(O*)cc8)c3)CCCCCCN9C=C[N+](C)=C9C)C.[Br-],*CC*,*CC*,100,0,0,N/A,N/A,*CC*,*CC*,*CC*,0,0,0,KOH,1,N/A,100,1,60,,OHCond(mS/cm),72,44.16,https://doi.org/10.1021/ma202159d
Polyfluorene,Im,N/A,CC1=[N+](C=CN1CCCCCCC2(c3c(c4c2cc(c5ccc(Oc6ccc(S(=O)(c7ccc(*)cc7)=O)cc6)cc5)cc4)ccc(c8ccc(O*)cc8)c3)CCCCCCN9C=C[N+](C)=C9C)C.[Br-],*CC*,*CC*,100,0,0,N/A,N/A,*CC*,*CC*,*CC*,0,0,0,KOH,1,N/A,100,1,60,,OHCond(mS/cm),108,45.38,https://doi.org/10.1021/ma202159d
Polyfluorene,Im,N/A,CC1=[N+](C=CN1CCCCCCC2(c3c(c4c2cc(c5ccc(Oc6ccc(S(=O)(c7ccc(*)cc7)=O)cc6)cc5)cc4)ccc(c8ccc(O*)cc8)c3)CCCCCCN9C=C[N+](C)=C9C)C.[Br-],*CC*,*CC*,100,0,0,N/A,N/A,*CC*,*CC*,*CC*,0,0,0,KOH,1,N/A,100,1,60,,OHCond(mS/cm),200,45.54,https://doi.org/10.1021/ma202159d
Polyfluorene,Im,N/A,CC1=[N+](C=CN1CCCCCCC2(c3c(c4c2cc(c5ccc(Oc6ccc(S(=O)(c7ccc(*)cc7)=O)cc6)cc5)cc4)ccc(c8ccc(O*)cc8)c3)CCCCCCN9C=C[N+](C)=C9C)C.[Br-],*CC*,*CC*,100,0,0,N/A,N/A,*CC*,*CC*,*CC*,0,0,0,N/A,0,N/A,100,1,70,0.98,OHCond(mS/cm),0,46.3,https://doi.org/10.1021/ma202159d
Polyfluorene,Im,N/A,CC1=[N+](C=CN1CCCCCCC2(c3c(c4c2cc(c5ccc(Oc6ccc(S(=O)(c7ccc(*)cc7)=O)cc6)cc5)cc4)ccc(c8ccc(O*)cc8)c3)CCCCCCN9C=C[N+](C)=C9C)C.[Br-],*CC*,*CC*,100,0,0,N/A,N/A,*CC*,*CC*,*CC*,0,0,0,KOH,1,N/A,100,1,70,,OHCond(mS/cm),24,46.39,https://doi.org/10.1021/ma202159d
Polyfluorene,Im,N/A,CC1=[N+](C=CN1CCCCCCC2(c3c(c4c2cc(c5ccc(Oc6ccc(S(=O)(c7ccc(*)cc7)=O)cc6)cc5)cc4)ccc(c8ccc(O*)cc8)c3)CCCCCCN9C=C[N+](C)=C9C)C.[Br-],*CC*,*CC*,100,0,0,N/A,N/A,*CC*,*CC*,*CC*,0,0,0,KOH,1,N/A,100,1,70,,OHCond(mS/cm),400,47.46,https://doi.org/10.1021/ma202159d
Polyfluorene,Im,N/A,CC1=[N+](C=CN1CCCCCCC2(c3c(c4c2cc(c5ccc(Oc6ccc(S(=O)(c7ccc(*)cc7)=O)cc6)cc5)cc4)ccc(c8ccc(O*)cc8)c3)CCCCCCN9C=C[N+](C)=C9C)C.[Br-],*CC*,*CC*,100,0,0,N/A,N/A,*CC*,*CC*,*CC*,0,0,0,KOH,1,N/A,100,1,70,,OHCond(mS/cm),72,48.23,https://doi.org/10.1021/ma202159d
Polyfluorene,Im,N/A,CC1=[N+](C=CN1CCCCCCC2(c3c(c4c2cc(c5ccc(Oc6ccc(S(=O)(c7ccc(*)cc7)=O)cc6)cc5)cc4)ccc(c8ccc(O*)cc8)c3)CCCCCCN9C=C[N+](C)=C9C)C.[Br-],*CC*,*CC*,100,0,0,N/A,N/A,*CC*,*CC*,*CC*,0,0,0,KOH,1,N/A,100,1,70,,OHCond(mS/cm),200,49.03,https://doi.org/10.1021/ma202159d
Polyfluorene,Im,N/A,CC1=[N+](C=CN1CCCCCCC2(c3c(c4c2cc(c5ccc(Oc6ccc(S(=O)(c7ccc(*)cc7)=O)cc6)cc5)cc4)ccc(c8ccc(O*)cc8)c3)CCCCCCN9C=C[N+](C)=C9C)C.[Br-],*CC*,*CC*,100,0,0,N/A,N/A,*CC*,*CC*,*CC*,0,0,0,KOH,1,N/A,100,1,70,,OHCond(mS/cm),108,51.2,https://doi.org/10.1021/ma202159d
Polyfluorene,Im,N/A,CC1=[N+](C=CN1CCCCCCC2(c3c(c4c2cc(c5ccc(Oc6ccc(S(=O)(c7ccc(*)cc7)=O)cc6)cc5)cc4)ccc(c8ccc(O*)cc8)c3)CCCCCCN9C=C[N+](C)=C9C)C.[Br-],*CC*,*CC*,100,0,0,N/A,N/A,*CC*,*CC*,*CC*,0,0,0,N/A,0,N/A,100,1,80,0.98,OHCond(mS/cm),0,51.9,https://doi.org/10.1021/ma202159d
Polyfluorene,Im,N/A,CC1=[N+](C=CN1CCCCCCC2(c3c(c4c2cc(c5ccc(Oc6ccc(S(=O)(c7ccc(*)cc7)=O)cc6)cc5)cc4)ccc(c8ccc(O*)cc8)c3)CCCCCCN9C=C[N+](C)=C9C)C.[Br-],*CC*,*CC*,100,0,0,N/A,N/A,*CC*,*CC*,*CC*,0,0,0,KOH,1,N/A,100,1,80,,OHCond(mS/cm),24,52.04,https://doi.org/10.1021/ma202159d
Polyfluorene,Im,N/A,CC1=[N+](C=CN1CCCCCCC2(c3c(c4c2cc(c5ccc(Oc6ccc(S(=O)(c7ccc(*)cc7)=O)cc6)cc5)cc4)ccc(c8ccc(O*)cc8)c3)CCCCCCN9C=C[N+](C)=C9C)C.[Br-],*CC*,*CC*,100,0,0,N/A,N/A,*CC*,*CC*,*CC*,0,0,0,KOH,1,N/A,100,1,80,,OHCond(mS/cm),72,52.11,https://doi.org/10.1021/ma202159d
Polyfluorene,Im,N/A,CC1=[N+](C=CN1CCCCCCC2(c3c(c4c2cc(c5ccc(Oc6ccc(S(=O)(c7ccc(*)cc7)=O)cc6)cc5)cc4)ccc(c8ccc(O*)cc8)c3)CCCCCCN9C=C[N+](C)=C9C)C.[Br-],*CC*,*CC*,100,0,0,N/A,N/A,*CC*,*CC*,*CC*,0,0,0,KOH,1,N/A,100,1,80,,OHCond(mS/cm),200,52.58,https://doi.org/10.1021/ma202159d
Polyfluorene,Im,N/A,CC1=[N+](C=CN1CCCCCCC2(c3c(c4c2cc(c5ccc(Oc6ccc(S(=O)(c7ccc(*)cc7)=O)cc6)cc5)cc4)ccc(c8ccc(O*)cc8)c3)CCCCCCN9C=C[N+](C)=C9C)C.[Br-],*CC*,*CC*,100,0,0,N/A,N/A,*CC*,*CC*,*CC*,0,0,0,KOH,1,N/A,100,1,80,,OHCond(mS/cm),400,52.67,https://doi.org/10.1021/ma202159d
Polyfluorene,Im,N/A,CC1=[N+](C=CN1CCCCCCC2(c3c(c4c2cc(c5ccc(Oc6ccc(S(=O)(c7ccc(*)cc7)=O)cc6)cc5)cc4)ccc(c8ccc(O*)cc8)c3)CCCCCCN9C=C[N+](C)=C9C)C.[Br-],*CC*,*CC*,100,0,0,N/A,N/A,*CC*,*CC*,*CC*,0,0,0,KOH,1,N/A,100,1,80,,OHCond(mS/cm),108,54.22,https://doi.org/10.1021/ma202159d
Polyfluorene,Im,N/A,CC1=[N+](C=CN1CCCCCCC2(c3c(c4c2cc(c5ccc(Oc6ccc(S(=O)(c7ccc(*)cc7)=O)cc6)cc5)cc4)ccc(c8ccc(O*)cc8)c3)CCCCCCN9C=C[N+](C)=C9C)C.[Br-],*CC*,*CC*,100,0,0,N/A,N/A,*CC*,*CC*,*CC*,0,0,0,KOH,1,N/A,100,1,90,,OHCond(mS/cm),72,55.37,https://doi.org/10.1021/ma202159d
Polyfluorene,Im,N/A,CC1=[N+](C=CN1CCCCCCC2(c3c(c4c2cc(c5ccc(Oc6ccc(S(=O)(c7ccc(*)cc7)=O)cc6)cc5)cc4)ccc(c8ccc(O*)cc8)c3)CCCCCCN9C=C[N+](C)=C9C)C.[Br-],*CC*,*CC*,100,0,0,N/A,N/A,*CC*,*CC*,*CC*,0,0,0,KOH,1,N/A,100,1,90,,OHCond(mS/cm),400,55.39,https://doi.org/10.1021/ma202159d
Polyfluorene,Im,N/A,CC1=[N+](C=CN1CCCCCCC2(c3c(c4c2cc(c5ccc(Oc6ccc(S(=O)(c7ccc(*)cc7)=O)cc6)cc5)cc4)ccc(c8ccc(O*)cc8)c3)CCCCCCN9C=C[N+](C)=C9C)C.[Br-],*CC*,*CC*,100,0,0,N/A,N/A,*CC*,*CC*,*CC*,0,0,0,KOH,1,N/A,100,1,90,,OHCond(mS/cm),200,56.29,https://doi.org/10.1021/ma202159d
Polyfluorene,Im,N/A,CC1=[N+](C=CN1CCCCCCC2(c3c(c4c2cc(c5ccc(Oc6ccc(S(=O)(c7ccc(*)cc7)=O)cc6)cc5)cc4)ccc(c8ccc(O*)cc8)c3)CCCCCCN9C=C[N+](C)=C9C)C.[Br-],*CC*,*CC*,100,0,0,N/A,N/A,*CC*,*CC*,*CC*,0,0,0,N/A,0,N/A,100,1,90,0.98,OHCond(mS/cm),0,56.3,https://doi.org/10.1021/ma202159d
Polyfluorene,Im,N/A,CC1=[N+](C=CN1CCCCCCC2(c3c(c4c2cc(c5ccc(Oc6ccc(S(=O)(c7ccc(*)cc7)=O)cc6)cc5)cc4)ccc(c8ccc(O*)cc8)c3)CCCCCCN9C=C[N+](C)=C9C)C.[Br-],*CC*,*CC*,100,0,0,N/A,N/A,*CC*,*CC*,*CC*,0,0,0,KOH,1,N/A,100,1,90,,OHCond(mS/cm),24,56.7,https://doi.org/10.1021/ma202159d
Polyfluorene,Im,N/A,CC1=[N+](C=CN1CCCCCCC2(c3c(c4c2cc(c5ccc(Oc6ccc(S(=O)(c7ccc(*)cc7)=O)cc6)cc5)cc4)ccc(c8ccc(O*)cc8)c3)CCCCCCN9C=C[N+](C)=C9C)C.[Br-],*CC*,*CC*,100,0,0,N/A,N/A,*CC*,*CC*,*CC*,0,0,0,KOH,1,N/A,100,1,90,,OHCond(mS/cm),108,57.86,https://doi.org/10.1021/ma202159d
Polyfluorene,Im,N/A,CC1=[N+](C=CN1CCCCCCC2(c3c(c4c2cc(c5ccc(Oc6ccc(S(=O)(c7ccc(*)cc7)=O)cc6)cc5)cc4)ccc(c8ccc(O*)cc8)c3)CCCCCCN9C=C[N+](C)=C9C)C.[Br-],*CC*,*CC*,100,0,0,N/A,N/A,*CC*,*CC*,*CC*,0,0,0,N/A,0,N/A,100,1,30,,Swelling(%),0,5.56,https://doi.org/10.1021/ma202159d
Polyfluorene,Im,N/A,CC1=[N+](C=CN1CCCCCCC2(c3c(c4c2cc(c5ccc(Oc6ccc(S(=O)(c7ccc(*)cc7)=O)cc6)cc5)cc4)ccc(c8ccc(O*)cc8)c3)CCCCCCN9C=C[N+](C)=C9C)C.[Br-],*CC*,*CC*,100,0,0,N/A,N/A,*CC*,*CC*,*CC*,0,0,0,N/A,0,N/A,100,1,30,0.98,Swelling(%),0,5.56,https://doi.org/10.1021/ma202159d
Polyfluorene,Im,N/A,CC1=[N+](C=CN1CCCCCCC2(c3c(c4c2cc(c5ccc(Oc6ccc(S(=O)(c7ccc(*)cc7)=O)cc6)cc5)cc4)ccc(c8ccc(O*)cc8)c3)CCCCCCN9C=C[N+](C)=C9C)C.[Br-],*CC*,*CC*,100,0,0,N/A,N/A,*CC*,*CC*,*CC*,0,0,0,N/A,0,N/A,100,1,60,,Swelling(%),0,10.81,https://doi.org/10.1021/ma202159d
Polyfluorene,Im,N/A,CC1=[N+](C=CN1CCCCCCC2(c3c(c4c2cc(c5ccc(Oc6ccc(S(=O)(c7ccc(*)cc7)=O)cc6)cc5)cc4)ccc(c8ccc(O*)cc8)c3)CCCCCCN9C=C[N+](C)=C9C)C.[Br-],*CC*,*CC*,100,0,0,N/A,N/A,*CC*,*CC*,*CC*,0,0,0,N/A,0,N/A,100,1,60,0.98,Swelling(%),0,10.81,https://doi.org/10.1021/ma202159d
Polyfluorene,Im,N/A,CC1=[N+](C=CN1CCCCCCC2(c3c(c4c2cc(c5ccc(Oc6ccc(S(=O)(c7ccc(*)cc7)=O)cc6)cc5)cc4)ccc(c8ccc(O*)cc8)c3)CCCCCCN9C=C[N+](C)=C9C)C.[Br-],*CC*,*CC*,100,0,0,N/A,N/A,*CC*,*CC*,*CC*,0,0,0,N/A,0,N/A,100,1,30,,WU(wt%),0,17.26,https://doi.org/10.1021/ma202159d
Polyfluorene,Im,N/A,CC1=[N+](C=CN1CCCCCCC2(c3c(c4c2cc(c5ccc(Oc6ccc(S(=O)(c7ccc(*)cc7)=O)cc6)cc5)cc4)ccc(c8ccc(O*)cc8)c3)CCCCCCN9C=C[N+](C)=C9C)C.[Br-],*CC*,*CC*,100,0,0,N/A,N/A,*CC*,*CC*,*CC*,0,0,0,N/A,0,N/A,100,1,60,,WU(wt%),0,24.76,https://doi.org/10.1021/ma202159d
PAEK,TMA,N/A,Cc5c([N+](C)(C)C)c(Br)cc(C(c1ccc(O*)c(Br)c1[N+](C)(C)C)c4cc(Br)c(Oc3ccc(C(=O)c2ccc(*)cc2)cc3)cc4[N+](C)(C)C)c5[N+](C)(C)C.[Br-],O=C(c3ccc(Oc2ccc(Cc1ccc(O*)cc1)cc2)cc3)c4ccc(*)cc4,*CC*,50,50,0,N/A,N/A,*CC*,*CC*,*CC*,0,0,0,N/A,0,N/A,100,1,25,1.12,EB(%),0,10.4,https://doi.org/10.1021/ma401620m
PAEK,TMA,N/A,Cc5c([N+](C)(C)C)c(Br)cc(C(c1ccc(O*)c(Br)c1[N+](C)(C)C)c4cc(Br)c(Oc3ccc(C(=O)c2ccc(*)cc2)cc3)cc4[N+](C)(C)C)c5[N+](C)(C)C.[Br-],O=C(c3ccc(Oc2ccc(Cc1ccc(O*)cc1)cc2)cc3)c4ccc(*)cc4,*CC*,40,60,0,N/A,N/A,*CC*,*CC*,*CC*,0,0,0,N/A,0,N/A,100,1,25,1.12,EB(%),0,25.3,https://doi.org/10.1021/ma401620m
PAEK,TMA,N/A,Cc5c([N+](C)(C)C)c(Br)cc(C(c1ccc(O*)c(Br)c1[N+](C)(C)C)c4cc(Br)c(Oc3ccc(C(=O)c2ccc(*)cc2)cc3)cc4[N+](C)(C)C)c5[N+](C)(C)C.[Br-],O=C(c3ccc(Oc2ccc(Cc1ccc(O*)cc1)cc2)cc3)c4ccc(*)cc4,*CC*,30,70,0,N/A,N/A,*CC*,*CC*,*CC*,0,0,0,N/A,0,N/A,100,1,25,1.12,EB(%),0,38.3,https://doi.org/10.1021/ma401620m
PAEK,TMA,N/A,Cc5c([N+](C)(C)C)c(Br)cc(C(c1ccc(O*)c(Br)c1[N+](C)(C)C)c4cc(Br)c(Oc3ccc(C(=O)c2ccc(*)cc2)cc3)cc4[N+](C)(C)C)c5[N+](C)(C)C.[Br-],O=C(c3ccc(Oc2ccc(Cc1ccc(O*)cc1)cc2)cc3)c4ccc(*)cc4,*CC*,20,80,0,N/A,N/A,*CC*,*CC*,*CC*,0,0,0,N/A,0,N/A,100,1,25,1.12,EB(%),0,50.7,https://doi.org/10.1021/ma401620m
PAEK,TMA,N/A,Cc5c([N+](C)(C)C)c(Br)cc(C(c1ccc(O*)c(Br)c1[N+](C)(C)C)c4cc(Br)c(Oc3ccc(C(=O)c2ccc(*)cc2)cc3)cc4[N+](C)(C)C)c5[N+](C)(C)C.[Br-],O=C(c3ccc(Oc2ccc(Cc1ccc(O*)cc1)cc2)cc3)c4ccc(*)cc4,*CC*,10,90,0,N/A,N/A,*CC*,*CC*,*CC*,0,0,0,N/A,0,N/A,100,1,25,1.12,EB(%),0,60.4,https://doi.org/10.1021/ma401620m
PAEK,TMA,N/A,Cc5c([N+](C)(C)C)c(Br)cc(C(c1ccc(O*)c(Br)c1[N+](C)(C)C)c4cc(Br)c(Oc3ccc(C(=O)c2ccc(*)cc2)cc3)cc4[N+](C)(C)C)c5[N+](C)(C)C.[Br-],O=C(c3ccc(Oc2ccc(Cc1ccc(O*)cc1)cc2)cc3)c4ccc(*)cc4,*CC*,10,90,0,N/A,N/A,*CC*,*CC*,*CC*,0,0,0,N/A,0,N/A,20,0,25,1.12,OHCond(mS/cm),0,1.5,https://doi.org/10.1021/ma401620m
PAEK,TMA,N/A,Cc5c([N+](C)(C)C)c(Br)cc(C(c1ccc(O*)c(Br)c1[N+](C)(C)C)c4cc(Br)c(Oc3ccc(C(=O)c2ccc(*)cc2)cc3)cc4[N+](C)(C)C)c5[N+](C)(C)C.[Br-],O=C(c3ccc(Oc2ccc(Cc1ccc(O*)cc1)cc2)cc3)c4ccc(*)cc4,*CC*,20,80,0,N/A,N/A,*CC*,*CC*,*CC*,0,0,0,N/A,0,N/A,20,0,25,1.79,OHCond(mS/cm),0,2.51,https://doi.org/10.1021/ma401620m
PAEK,TMA,N/A,Cc5c([N+](C)(C)C)c(Br)cc(C(c1ccc(O*)c(Br)c1[N+](C)(C)C)c4cc(Br)c(Oc3ccc(C(=O)c2ccc(*)cc2)cc3)cc4[N+](C)(C)C)c5[N+](C)(C)C.[Br-],O=C(c3ccc(Oc2ccc(Cc1ccc(O*)cc1)cc2)cc3)c4ccc(*)cc4,*CC*,10,90,0,N/A,N/A,*CC*,*CC*,*CC*,0,0,0,N/A,0,N/A,40,0,25,1.12,OHCond(mS/cm),0,2.55,https://doi.org/10.1021/ma401620m
PAEK,TMA,N/A,Cc5c([N+](C)(C)C)c(Br)cc(C(c1ccc(O*)c(Br)c1[N+](C)(C)C)c4cc(Br)c(Oc3ccc(C(=O)c2ccc(*)cc2)cc3)cc4[N+](C)(C)C)c5[N+](C)(C)C.[Br-],O=C(c3ccc(Oc2ccc(Cc1ccc(O*)cc1)cc2)cc3)c4ccc(*)cc4,*CC*,30,70,0,N/A,N/A,*CC*,*CC*,*CC*,0,0,0,N/A,0,N/A,20,0,25,2.23,OHCond(mS/cm),0,3.31,https://doi.org/10.1021/ma401620m
PAEK,TMA,N/A,Cc5c([N+](C)(C)C)c(Br)cc(C(c1ccc(O*)c(Br)c1[N+](C)(C)C)c4cc(Br)c(Oc3ccc(C(=O)c2ccc(*)cc2)cc3)cc4[N+](C)(C)C)c5[N+](C)(C)C.[Br-],O=C(c3ccc(Oc2ccc(Cc1ccc(O*)cc1)cc2)cc3)c4ccc(*)cc4,*CC*,10,90,0,N/A,N/A,*CC*,*CC*,*CC*,0,0,0,N/A,0,N/A,60,0,25,1.12,OHCond(mS/cm),0,3.61,https://doi.org/10.1021/ma401620m
PAEK,TMA,N/A,Cc5c([N+](C)(C)C)c(Br)cc(C(c1ccc(O*)c(Br)c1[N+](C)(C)C)c4cc(Br)c(Oc3ccc(C(=O)c2ccc(*)cc2)cc3)cc4[N+](C)(C)C)c5[N+](C)(C)C.[Br-],O=C(c3ccc(Oc2ccc(Cc1ccc(O*)cc1)cc2)cc3)c4ccc(*)cc4,*CC*,40,60,0,N/A,N/A,*CC*,*CC*,*CC*,0,0,0,N/A,0,N/A,20,0,25,2.49,OHCond(mS/cm),0,4.16,https://doi.org/10.1021/ma401620m
PAEK,TMA,N/A,Cc5c([N+](C)(C)C)c(Br)cc(C(c1ccc(O*)c(Br)c1[N+](C)(C)C)c4cc(Br)c(Oc3ccc(C(=O)c2ccc(*)cc2)cc3)cc4[N+](C)(C)C)c5[N+](C)(C)C.[Br-],O=C(c3ccc(Oc2ccc(Cc1ccc(O*)cc1)cc2)cc3)c4ccc(*)cc4,*CC*,20,80,0,N/A,N/A,*CC*,*CC*,*CC*,0,0,0,N/A,0,N/A,40,0,25,1.79,OHCond(mS/cm),0,4.2,https://doi.org/10.1021/ma401620m
PAEK,TMA,N/A,Cc5c([N+](C)(C)C)c(Br)cc(C(c1ccc(O*)c(Br)c1[N+](C)(C)C)c4cc(Br)c(Oc3ccc(C(=O)c2ccc(*)cc2)cc3)cc4[N+](C)(C)C)c5[N+](C)(C)C.[Br-],O=C(c3ccc(Oc2ccc(Cc1ccc(O*)cc1)cc2)cc3)c4ccc(*)cc4,*CC*,10,90,0,N/A,N/A,*CC*,*CC*,*CC*,0,0,0,N/A,0,N/A,80,0,25,1.12,OHCond(mS/cm),0,5.04,https://doi.org/10.1021/ma401620m
PAEK,TMA,N/A,Cc5c([N+](C)(C)C)c(Br)cc(C(c1ccc(O*)c(Br)c1[N+](C)(C)C)c4cc(Br)c(Oc3ccc(C(=O)c2ccc(*)cc2)cc3)cc4[N+](C)(C)C)c5[N+](C)(C)C.[Br-],O=C(c3ccc(Oc2ccc(Cc1ccc(O*)cc1)cc2)cc3)c4ccc(*)cc4,*CC*,30,70,0,N/A,N/A,*CC*,*CC*,*CC*,0,0,0,N/A,0,N/A,40,0,25,2.23,OHCond(mS/cm),0,5.38,https://doi.org/10.1021/ma401620m
PAEK,TMA,N/A,Cc5c([N+](C)(C)C)c(Br)cc(C(c1ccc(O*)c(Br)c1[N+](C)(C)C)c4cc(Br)c(Oc3ccc(C(=O)c2ccc(*)cc2)cc3)cc4[N+](C)(C)C)c5[N+](C)(C)C.[Br-],O=C(c3ccc(Oc2ccc(Cc1ccc(O*)cc1)cc2)cc3)c4ccc(*)cc4,*CC*,50,50,0,N/A,N/A,*CC*,*CC*,*CC*,0,0,0,N/A,0,N/A,20,0,25,2.88,OHCond(mS/cm),0,5.38,https://doi.org/10.1021/ma401620m
PAEK,TMA,N/A,Cc5c([N+](C)(C)C)c(Br)cc(C(c1ccc(O*)c(Br)c1[N+](C)(C)C)c4cc(Br)c(Oc3ccc(C(=O)c2ccc(*)cc2)cc3)cc4[N+](C)(C)C)c5[N+](C)(C)C.[Br-],O=C(c3ccc(Oc2ccc(Cc1ccc(O*)cc1)cc2)cc3)c4ccc(*)cc4,*CC*,10,90,0,N/A,N/A,*CC*,*CC*,*CC*,0,0,0,N/A,0,N/A,90,0,25,1.12,OHCond(mS/cm),0,6.14,https://doi.org/10.1021/ma401620m
PAEK,TMA,N/A,Cc5c([N+](C)(C)C)c(Br)cc(C(c1ccc(O*)c(Br)c1[N+](C)(C)C)c4cc(Br)c(Oc3ccc(C(=O)c2ccc(*)cc2)cc3)cc4[N+](C)(C)C)c5[N+](C)(C)C.[Br-],O=C(c3ccc(Oc2ccc(Cc1ccc(O*)cc1)cc2)cc3)c4ccc(*)cc4,*CC*,20,80,0,N/A,N/A,*CC*,*CC*,*CC*,0,0,0,N/A,0,N/A,60,0,25,1.79,OHCond(mS/cm),0,6.22,https://doi.org/10.1021/ma401620m
PAEK,TMA,N/A,Cc5c([N+](C)(C)C)c(Br)cc(C(c1ccc(O*)c(Br)c1[N+](C)(C)C)c4cc(Br)c(Oc3ccc(C(=O)c2ccc(*)cc2)cc3)cc4[N+](C)(C)C)c5[N+](C)(C)C.[Br-],O=C(c3ccc(Oc2ccc(Cc1ccc(O*)cc1)cc2)cc3)c4ccc(*)cc4,*CC*,40,60,0,N/A,N/A,*CC*,*CC*,*CC*,0,0,0,N/A,0,N/A,40,0,25,2.49,OHCond(mS/cm),0,6.77,https://doi.org/10.1021/ma401620m
PAEK,TMA,N/A,Cc5c([N+](C)(C)C)c(Br)cc(C(c1ccc(O*)c(Br)c1[N+](C)(C)C)c4cc(Br)c(Oc3ccc(C(=O)c2ccc(*)cc2)cc3)cc4[N+](C)(C)C)c5[N+](C)(C)C.[Br-],O=C(c3ccc(Oc2ccc(Cc1ccc(O*)cc1)cc2)cc3)c4ccc(*)cc4,*CC*,30,70,0,N/A,N/A,*CC*,*CC*,*CC*,0,0,0,N/A,0,N/A,60,0,25,2.23,OHCond(mS/cm),0,7.95,https://doi.org/10.1021/ma401620m
PAEK,TMA,N/A,Cc5c([N+](C)(C)C)c(Br)cc(C(c1ccc(O*)c(Br)c1[N+](C)(C)C)c4cc(Br)c(Oc3ccc(C(=O)c2ccc(*)cc2)cc3)cc4[N+](C)(C)C)c5[N+](C)(C)C.[Br-],O=C(c3ccc(Oc2ccc(Cc1ccc(O*)cc1)cc2)cc3)c4ccc(*)cc4,*CC*,50,50,0,N/A,N/A,*CC*,*CC*,*CC*,0,0,0,N/A,0,N/A,40,0,25,2.88,OHCond(mS/cm),0,8.97,https://doi.org/10.1021/ma401620m
PAEK,TMA,N/A,Cc5c([N+](C)(C)C)c(Br)cc(C(c1ccc(O*)c(Br)c1[N+](C)(C)C)c4cc(Br)c(Oc3ccc(C(=O)c2ccc(*)cc2)cc3)cc4[N+](C)(C)C)c5[N+](C)(C)C.[Br-],O=C(c3ccc(Oc2ccc(Cc1ccc(O*)cc1)cc2)cc3)c4ccc(*)cc4,*CC*,20,80,0,N/A,N/A,*CC*,*CC*,*CC*,0,0,0,N/A,0,N/A,80,0,25,1.79,OHCond(mS/cm),0,9.22,https://doi.org/10.1021/ma401620m
PAEK,TMA,N/A,Cc5c([N+](C)(C)C)c(Br)cc(C(c1ccc(O*)c(Br)c1[N+](C)(C)C)c4cc(Br)c(Oc3ccc(C(=O)c2ccc(*)cc2)cc3)cc4[N+](C)(C)C)c5[N+](C)(C)C.[Br-],O=C(c3ccc(Oc2ccc(Cc1ccc(O*)cc1)cc2)cc3)c4ccc(*)cc4,*CC*,40,60,0,N/A,N/A,*CC*,*CC*,*CC*,0,0,0,N/A,0,N/A,60,0,25,2.49,OHCond(mS/cm),0,10.02,https://doi.org/10.1021/ma401620m
PAEK,TMA,N/A,Cc5c([N+](C)(C)C)c(Br)cc(C(c1ccc(O*)c(Br)c1[N+](C)(C)C)c4cc(Br)c(Oc3ccc(C(=O)c2ccc(*)cc2)cc3)cc4[N+](C)(C)C)c5[N+](C)(C)C.[Br-],O=C(c3ccc(Oc2ccc(Cc1ccc(O*)cc1)cc2)cc3)c4ccc(*)cc4,*CC*,20,80,0,N/A,N/A,*CC*,*CC*,*CC*,0,0,0,N/A,0,N/A,90,0,25,1.79,OHCond(mS/cm),0,11.58,https://doi.org/10.1021/ma401620m
PAEK,TMA,N/A,Cc5c([N+](C)(C)C)c(Br)cc(C(c1ccc(O*)c(Br)c1[N+](C)(C)C)c4cc(Br)c(Oc3ccc(C(=O)c2ccc(*)cc2)cc3)cc4[N+](C)(C)C)c5[N+](C)(C)C.[Br-],O=C(c3ccc(Oc2ccc(Cc1ccc(O*)cc1)cc2)cc3)c4ccc(*)cc4,*CC*,30,70,0,N/A,N/A,*CC*,*CC*,*CC*,0,0,0,N/A,0,N/A,80,0,25,2.23,OHCond(mS/cm),0,12.47,https://doi.org/10.1021/ma401620m
PAEK,TMA,N/A,Cc5c([N+](C)(C)C)c(Br)cc(C(c1ccc(O*)c(Br)c1[N+](C)(C)C)c4cc(Br)c(Oc3ccc(C(=O)c2ccc(*)cc2)cc3)cc4[N+](C)(C)C)c5[N+](C)(C)C.[Br-],O=C(c3ccc(Oc2ccc(Cc1ccc(O*)cc1)cc2)cc3)c4ccc(*)cc4,*CC*,50,50,0,N/A,N/A,*CC*,*CC*,*CC*,0,0,0,N/A,0,N/A,60,0,25,2.88,OHCond(mS/cm),0,13.23,https://doi.org/10.1021/ma401620m
PAEK,TMA,N/A,Cc5c([N+](C)(C)C)c(Br)cc(C(c1ccc(O*)c(Br)c1[N+](C)(C)C)c4cc(Br)c(Oc3ccc(C(=O)c2ccc(*)cc2)cc3)cc4[N+](C)(C)C)c5[N+](C)(C)C.[Br-],O=C(c3ccc(Oc2ccc(Cc1ccc(O*)cc1)cc2)cc3)c4ccc(*)cc4,*CC*,40,60,0,N/A,N/A,*CC*,*CC*,*CC*,0,0,0,N/A,0,N/A,80,0,25,2.49,OHCond(mS/cm),0,15.34,https://doi.org/10.1021/ma401620m
PAEK,TMA,N/A,Cc5c([N+](C)(C)C)c(Br)cc(C(c1ccc(O*)c(Br)c1[N+](C)(C)C)c4cc(Br)c(Oc3ccc(C(=O)c2ccc(*)cc2)cc3)cc4[N+](C)(C)C)c5[N+](C)(C)C.[Br-],O=C(c3ccc(Oc2ccc(Cc1ccc(O*)cc1)cc2)cc3)c4ccc(*)cc4,*CC*,30,70,0,N/A,N/A,*CC*,*CC*,*CC*,0,0,0,N/A,0,N/A,90,0,25,2.23,OHCond(mS/cm),0,16.01,https://doi.org/10.1021/ma401620m
PAEK,TMA,N/A,Cc5c([N+](C)(C)C)c(Br)cc(C(c1ccc(O*)c(Br)c1[N+](C)(C)C)c4cc(Br)c(Oc3ccc(C(=O)c2ccc(*)cc2)cc3)cc4[N+](C)(C)C)c5[N+](C)(C)C.[Br-],O=C(c3ccc(Oc2ccc(Cc1ccc(O*)cc1)cc2)cc3)c4ccc(*)cc4,*CC*,40,60,0,N/A,N/A,*CC*,*CC*,*CC*,0,0,0,N/A,0,N/A,90,0,25,2.49,OHCond(mS/cm),0,19.94,https://doi.org/10.1021/ma401620m
PAEK,TMA,N/A,Cc5c([N+](C)(C)C)c(Br)cc(C(c1ccc(O*)c(Br)c1[N+](C)(C)C)c4cc(Br)c(Oc3ccc(C(=O)c2ccc(*)cc2)cc3)cc4[N+](C)(C)C)c5[N+](C)(C)C.[Br-],O=C(c3ccc(Oc2ccc(Cc1ccc(O*)cc1)cc2)cc3)c4ccc(*)cc4,*CC*,50,50,0,N/A,N/A,*CC*,*CC*,*CC*,0,0,0,N/A,0,N/A,80,0,25,2.88,OHCond(mS/cm),0,20.82,https://doi.org/10.1021/ma401620m
PAEK,TMA,N/A,Cc5c([N+](C)(C)C)c(Br)cc(C(c1ccc(O*)c(Br)c1[N+](C)(C)C)c4cc(Br)c(Oc3ccc(C(=O)c2ccc(*)cc2)cc3)cc4[N+](C)(C)C)c5[N+](C)(C)C.[Br-],O=C(c3ccc(Oc2ccc(Cc1ccc(O*)cc1)cc2)cc3)c4ccc(*)cc4,*CC*,50,50,0,N/A,N/A,*CC*,*CC*,*CC*,0,0,0,N/A,0,N/A,90,0,25,2.88,OHCond(mS/cm),0,27.57,https://doi.org/10.1021/ma401620m
PAEK,TMA,N/A,Cc5c([N+](C)(C)C)c(Br)cc(C(c1ccc(O*)c(Br)c1[N+](C)(C)C)c4cc(Br)c(Oc3ccc(C(=O)c2ccc(*)cc2)cc3)cc4[N+](C)(C)C)c5[N+](C)(C)C.[Br-],O=C(c3ccc(Oc2ccc(Cc1ccc(O*)cc1)cc2)cc3)c4ccc(*)cc4,*CC*,10,90,0,N/A,N/A,*CC*,*CC*,*CC*,0,0,0,N/A,0,N/A,100,1,25,1.12,Swelling(%),0,2.28,https://doi.org/10.1021/ma401620m
PAEK,TMA,N/A,Cc5c([N+](C)(C)C)c(Br)cc(C(c1ccc(O*)c(Br)c1[N+](C)(C)C)c4cc(Br)c(Oc3ccc(C(=O)c2ccc(*)cc2)cc3)cc4[N+](C)(C)C)c5[N+](C)(C)C.[Br-],O=C(c3ccc(Oc2ccc(Cc1ccc(O*)cc1)cc2)cc3)c4ccc(*)cc4,*CC*,10,90,0,N/A,N/A,*CC*,*CC*,*CC*,0,0,0,N/A,0,N/A,100,1,40,1.12,Swelling(%),0,2.44,https://doi.org/10.1021/ma401620m
PAEK,TMA,N/A,Cc5c([N+](C)(C)C)c(Br)cc(C(c1ccc(O*)c(Br)c1[N+](C)(C)C)c4cc(Br)c(Oc3ccc(C(=O)c2ccc(*)cc2)cc3)cc4[N+](C)(C)C)c5[N+](C)(C)C.[Br-],O=C(c3ccc(Oc2ccc(Cc1ccc(O*)cc1)cc2)cc3)c4ccc(*)cc4,*CC*,10,90,0,N/A,N/A,*CC*,*CC*,*CC*,0,0,0,N/A,0,N/A,100,1,60,1.12,Swelling(%),0,2.96,https://doi.org/10.1021/ma401620m
PAEK,TMA,N/A,Cc5c([N+](C)(C)C)c(Br)cc(C(c1ccc(O*)c(Br)c1[N+](C)(C)C)c4cc(Br)c(Oc3ccc(C(=O)c2ccc(*)cc2)cc3)cc4[N+](C)(C)C)c5[N+](C)(C)C.[Br-],O=C(c3ccc(Oc2ccc(Cc1ccc(O*)cc1)cc2)cc3)c4ccc(*)cc4,*CC*,10,90,0,N/A,N/A,*CC*,*CC*,*CC*,0,0,0,N/A,0,N/A,100,1,80,1.12,Swelling(%),0,3.67,https://doi.org/10.1021/ma401620m
PAEK,TMA,N/A,Cc5c([N+](C)(C)C)c(Br)cc(C(c1ccc(O*)c(Br)c1[N+](C)(C)C)c4cc(Br)c(Oc3ccc(C(=O)c2ccc(*)cc2)cc3)cc4[N+](C)(C)C)c5[N+](C)(C)C.[Br-],O=C(c3ccc(Oc2ccc(Cc1ccc(O*)cc1)cc2)cc3)c4ccc(*)cc4,*CC*,20,80,0,N/A,N/A,*CC*,*CC*,*CC*,0,0,0,N/A,0,N/A,100,1,25,1.79,Swelling(%),0,5.62,https://doi.org/10.1021/ma401620m
PAEK,TMA,N/A,Cc5c([N+](C)(C)C)c(Br)cc(C(c1ccc(O*)c(Br)c1[N+](C)(C)C)c4cc(Br)c(Oc3ccc(C(=O)c2ccc(*)cc2)cc3)cc4[N+](C)(C)C)c5[N+](C)(C)C.[Br-],O=C(c3ccc(Oc2ccc(Cc1ccc(O*)cc1)cc2)cc3)c4ccc(*)cc4,*CC*,20,80,0,N/A,N/A,*CC*,*CC*,*CC*,0,0,0,N/A,0,N/A,100,1,40,1.79,Swelling(%),0,6.45,https://doi.org/10.1021/ma401620m
PAEK,TMA,N/A,Cc5c([N+](C)(C)C)c(Br)cc(C(c1ccc(O*)c(Br)c1[N+](C)(C)C)c4cc(Br)c(Oc3ccc(C(=O)c2ccc(*)cc2)cc3)cc4[N+](C)(C)C)c5[N+](C)(C)C.[Br-],O=C(c3ccc(Oc2ccc(Cc1ccc(O*)cc1)cc2)cc3)c4ccc(*)cc4,*CC*,20,80,0,N/A,N/A,*CC*,*CC*,*CC*,0,0,0,N/A,0,N/A,100,1,60,1.79,Swelling(%),0,7.81,https://doi.org/10.1021/ma401620m
PAEK,TMA,N/A,Cc5c([N+](C)(C)C)c(Br)cc(C(c1ccc(O*)c(Br)c1[N+](C)(C)C)c4cc(Br)c(Oc3ccc(C(=O)c2ccc(*)cc2)cc3)cc4[N+](C)(C)C)c5[N+](C)(C)C.[Br-],O=C(c3ccc(Oc2ccc(Cc1ccc(O*)cc1)cc2)cc3)c4ccc(*)cc4,*CC*,30,70,0,N/A,N/A,*CC*,*CC*,*CC*,0,0,0,N/A,0,N/A,100,1,25,2.23,Swelling(%),0,9.02,https://doi.org/10.1021/ma401620m
PAEK,TMA,N/A,Cc5c([N+](C)(C)C)c(Br)cc(C(c1ccc(O*)c(Br)c1[N+](C)(C)C)c4cc(Br)c(Oc3ccc(C(=O)c2ccc(*)cc2)cc3)cc4[N+](C)(C)C)c5[N+](C)(C)C.[Br-],O=C(c3ccc(Oc2ccc(Cc1ccc(O*)cc1)cc2)cc3)c4ccc(*)cc4,*CC*,20,80,0,N/A,N/A,*CC*,*CC*,*CC*,0,0,0,N/A,0,N/A,100,1,80,1.79,Swelling(%),0,9.24,https://doi.org/10.1021/ma401620m
PAEK,TMA,N/A,Cc5c([N+](C)(C)C)c(Br)cc(C(c1ccc(O*)c(Br)c1[N+](C)(C)C)c4cc(Br)c(Oc3ccc(C(=O)c2ccc(*)cc2)cc3)cc4[N+](C)(C)C)c5[N+](C)(C)C.[Br-],O=C(c3ccc(Oc2ccc(Cc1ccc(O*)cc1)cc2)cc3)c4ccc(*)cc4,*CC*,30,70,0,N/A,N/A,*CC*,*CC*,*CC*,0,0,0,N/A,0,N/A,100,1,40,2.23,Swelling(%),0,10.52,https://doi.org/10.1021/ma401620m
PAEK,TMA,N/A,Cc5c([N+](C)(C)C)c(Br)cc(C(c1ccc(O*)c(Br)c1[N+](C)(C)C)c4cc(Br)c(Oc3ccc(C(=O)c2ccc(*)cc2)cc3)cc4[N+](C)(C)C)c5[N+](C)(C)C.[Br-],O=C(c3ccc(Oc2ccc(Cc1ccc(O*)cc1)cc2)cc3)c4ccc(*)cc4,*CC*,30,70,0,N/A,N/A,*CC*,*CC*,*CC*,0,0,0,N/A,0,N/A,100,1,60,2.23,Swelling(%),0,12.61,https://doi.org/10.1021/ma401620m
PAEK,TMA,N/A,Cc5c([N+](C)(C)C)c(Br)cc(C(c1ccc(O*)c(Br)c1[N+](C)(C)C)c4cc(Br)c(Oc3ccc(C(=O)c2ccc(*)cc2)cc3)cc4[N+](C)(C)C)c5[N+](C)(C)C.[Br-],O=C(c3ccc(Oc2ccc(Cc1ccc(O*)cc1)cc2)cc3)c4ccc(*)cc4,*CC*,40,60,0,N/A,N/A,*CC*,*CC*,*CC*,0,0,0,N/A,0,N/A,100,1,25,2.49,Swelling(%),0,15.33,https://doi.org/10.1021/ma401620m
PAEK,TMA,N/A,Cc5c([N+](C)(C)C)c(Br)cc(C(c1ccc(O*)c(Br)c1[N+](C)(C)C)c4cc(Br)c(Oc3ccc(C(=O)c2ccc(*)cc2)cc3)cc4[N+](C)(C)C)c5[N+](C)(C)C.[Br-],O=C(c3ccc(Oc2ccc(Cc1ccc(O*)cc1)cc2)cc3)c4ccc(*)cc4,*CC*,30,70,0,N/A,N/A,*CC*,*CC*,*CC*,0,0,0,N/A,0,N/A,100,1,80,2.23,Swelling(%),0,15.74,https://doi.org/10.1021/ma401620m
PAEK,TMA,N/A,Cc5c([N+](C)(C)C)c(Br)cc(C(c1ccc(O*)c(Br)c1[N+](C)(C)C)c4cc(Br)c(Oc3ccc(C(=O)c2ccc(*)cc2)cc3)cc4[N+](C)(C)C)c5[N+](C)(C)C.[Br-],O=C(c3ccc(Oc2ccc(Cc1ccc(O*)cc1)cc2)cc3)c4ccc(*)cc4,*CC*,40,60,0,N/A,N/A,*CC*,*CC*,*CC*,0,0,0,N/A,0,N/A,100,1,40,2.49,Swelling(%),0,20.23,https://doi.org/10.1021/ma401620m
PAEK,TMA,N/A,Cc5c([N+](C)(C)C)c(Br)cc(C(c1ccc(O*)c(Br)c1[N+](C)(C)C)c4cc(Br)c(Oc3ccc(C(=O)c2ccc(*)cc2)cc3)cc4[N+](C)(C)C)c5[N+](C)(C)C.[Br-],O=C(c3ccc(Oc2ccc(Cc1ccc(O*)cc1)cc2)cc3)c4ccc(*)cc4,*CC*,50,50,0,N/A,N/A,*CC*,*CC*,*CC*,0,0,0,N/A,0,N/A,100,1,25,2.88,Swelling(%),0,22.52,https://doi.org/10.1021/ma401620m
PAEK,TMA,N/A,Cc5c([N+](C)(C)C)c(Br)cc(C(c1ccc(O*)c(Br)c1[N+](C)(C)C)c4cc(Br)c(Oc3ccc(C(=O)c2ccc(*)cc2)cc3)cc4[N+](C)(C)C)c5[N+](C)(C)C.[Br-],O=C(c3ccc(Oc2ccc(Cc1ccc(O*)cc1)cc2)cc3)c4ccc(*)cc4,*CC*,40,60,0,N/A,N/A,*CC*,*CC*,*CC*,0,0,0,N/A,0,N/A,100,1,60,2.49,Swelling(%),0,25.6,https://doi.org/10.1021/ma401620m
PAEK,TMA,N/A,Cc5c([N+](C)(C)C)c(Br)cc(C(c1ccc(O*)c(Br)c1[N+](C)(C)C)c4cc(Br)c(Oc3ccc(C(=O)c2ccc(*)cc2)cc3)cc4[N+](C)(C)C)c5[N+](C)(C)C.[Br-],O=C(c3ccc(Oc2ccc(Cc1ccc(O*)cc1)cc2)cc3)c4ccc(*)cc4,*CC*,40,60,0,N/A,N/A,*CC*,*CC*,*CC*,0,0,0,N/A,0,N/A,100,1,80,2.49,Swelling(%),0,31.15,https://doi.org/10.1021/ma401620m
PAEK,TMA,N/A,Cc5c([N+](C)(C)C)c(Br)cc(C(c1ccc(O*)c(Br)c1[N+](C)(C)C)c4cc(Br)c(Oc3ccc(C(=O)c2ccc(*)cc2)cc3)cc4[N+](C)(C)C)c5[N+](C)(C)C.[Br-],O=C(c3ccc(Oc2ccc(Cc1ccc(O*)cc1)cc2)cc3)c4ccc(*)cc4,*CC*,50,50,0,N/A,N/A,*CC*,*CC*,*CC*,0,0,0,N/A,0,N/A,100,1,40,2.88,Swelling(%),0,33.16,https://doi.org/10.1021/ma401620m
PAEK,TMA,N/A,Cc5c([N+](C)(C)C)c(Br)cc(C(c1ccc(O*)c(Br)c1[N+](C)(C)C)c4cc(Br)c(Oc3ccc(C(=O)c2ccc(*)cc2)cc3)cc4[N+](C)(C)C)c5[N+](C)(C)C.[Br-],O=C(c3ccc(Oc2ccc(Cc1ccc(O*)cc1)cc2)cc3)c4ccc(*)cc4,*CC*,50,50,0,N/A,N/A,*CC*,*CC*,*CC*,0,0,0,N/A,0,N/A,100,1,60,2.88,Swelling(%),0,42.9,https://doi.org/10.1021/ma401620m
PAEK,TMA,N/A,Cc5c([N+](C)(C)C)c(Br)cc(C(c1ccc(O*)c(Br)c1[N+](C)(C)C)c4cc(Br)c(Oc3ccc(C(=O)c2ccc(*)cc2)cc3)cc4[N+](C)(C)C)c5[N+](C)(C)C.[Br-],O=C(c3ccc(Oc2ccc(Cc1ccc(O*)cc1)cc2)cc3)c4ccc(*)cc4,*CC*,50,50,0,N/A,N/A,*CC*,*CC*,*CC*,0,0,0,N/A,0,N/A,100,1,80,2.88,Swelling(%),0,52.03,https://doi.org/10.1021/ma401620m
PAEK,TMA,N/A,Cc5c([N+](C)(C)C)c(Br)cc(C(c1ccc(O*)c(Br)c1[N+](C)(C)C)c4cc(Br)c(Oc3ccc(C(=O)c2ccc(*)cc2)cc3)cc4[N+](C)(C)C)c5[N+](C)(C)C.[Br-],O=C(c3ccc(Oc2ccc(Cc1ccc(O*)cc1)cc2)cc3)c4ccc(*)cc4,*CC*,50,50,0,N/A,N/A,*CC*,*CC*,*CC*,0,0,0,N/A,0,N/A,100,1,25,1.12,TS(MPa),0,9.8,https://doi.org/10.1021/ma401620m
PAEK,TMA,N/A,Cc5c([N+](C)(C)C)c(Br)cc(C(c1ccc(O*)c(Br)c1[N+](C)(C)C)c4cc(Br)c(Oc3ccc(C(=O)c2ccc(*)cc2)cc3)cc4[N+](C)(C)C)c5[N+](C)(C)C.[Br-],O=C(c3ccc(Oc2ccc(Cc1ccc(O*)cc1)cc2)cc3)c4ccc(*)cc4,*CC*,40,60,0,N/A,N/A,*CC*,*CC*,*CC*,0,0,0,N/A,0,N/A,100,1,25,1.12,TS(MPa),0,13.1,https://doi.org/10.1021/ma401620m
PAEK,TMA,N/A,Cc5c([N+](C)(C)C)c(Br)cc(C(c1ccc(O*)c(Br)c1[N+](C)(C)C)c4cc(Br)c(Oc3ccc(C(=O)c2ccc(*)cc2)cc3)cc4[N+](C)(C)C)c5[N+](C)(C)C.[Br-],O=C(c3ccc(Oc2ccc(Cc1ccc(O*)cc1)cc2)cc3)c4ccc(*)cc4,*CC*,30,70,0,N/A,N/A,*CC*,*CC*,*CC*,0,0,0,N/A,0,N/A,100,1,25,1.12,TS(MPa),0,17.8,https://doi.org/10.1021/ma401620m
PAEK,TMA,N/A,Cc5c([N+](C)(C)C)c(Br)cc(C(c1ccc(O*)c(Br)c1[N+](C)(C)C)c4cc(Br)c(Oc3ccc(C(=O)c2ccc(*)cc2)cc3)cc4[N+](C)(C)C)c5[N+](C)(C)C.[Br-],O=C(c3ccc(Oc2ccc(Cc1ccc(O*)cc1)cc2)cc3)c4ccc(*)cc4,*CC*,20,80,0,N/A,N/A,*CC*,*CC*,*CC*,0,0,0,N/A,0,N/A,100,1,25,1.12,TS(MPa),0,20.2,https://doi.org/10.1021/ma401620m
PAEK,TMA,N/A,Cc5c([N+](C)(C)C)c(Br)cc(C(c1ccc(O*)c(Br)c1[N+](C)(C)C)c4cc(Br)c(Oc3ccc(C(=O)c2ccc(*)cc2)cc3)cc4[N+](C)(C)C)c5[N+](C)(C)C.[Br-],O=C(c3ccc(Oc2ccc(Cc1ccc(O*)cc1)cc2)cc3)c4ccc(*)cc4,*CC*,10,90,0,N/A,N/A,*CC*,*CC*,*CC*,0,0,0,N/A,0,N/A,100,1,25,1.12,TS(MPa),0,25.5,https://doi.org/10.1021/ma401620m
PAEK,TMA,N/A,Cc5c([N+](C)(C)C)c(Br)cc(C(c1ccc(O*)c(Br)c1[N+](C)(C)C)c4cc(Br)c(Oc3ccc(C(=O)c2ccc(*)cc2)cc3)cc4[N+](C)(C)C)c5[N+](C)(C)C.[Br-],O=C(c3ccc(Oc2ccc(Cc1ccc(O*)cc1)cc2)cc3)c4ccc(*)cc4,*CC*,10,90,0,N/A,N/A,*CC*,*CC*,*CC*,0,0,0,N/A,0,N/A,20,0,25,1.12,WU(wt%),0,1.5,https://doi.org/10.1021/ma401620m
PAEK,TMA,N/A,Cc5c([N+](C)(C)C)c(Br)cc(C(c1ccc(O*)c(Br)c1[N+](C)(C)C)c4cc(Br)c(Oc3ccc(C(=O)c2ccc(*)cc2)cc3)cc4[N+](C)(C)C)c5[N+](C)(C)C.[Br-],O=C(c3ccc(Oc2ccc(Cc1ccc(O*)cc1)cc2)cc3)c4ccc(*)cc4,*CC*,20,80,0,N/A,N/A,*CC*,*CC*,*CC*,0,0,0,N/A,0,N/A,20,0,25,1.79,WU(wt%),0,2.52,https://doi.org/10.1021/ma401620m
PAEK,TMA,N/A,Cc5c([N+](C)(C)C)c(Br)cc(C(c1ccc(O*)c(Br)c1[N+](C)(C)C)c4cc(Br)c(Oc3ccc(C(=O)c2ccc(*)cc2)cc3)cc4[N+](C)(C)C)c5[N+](C)(C)C.[Br-],O=C(c3ccc(Oc2ccc(Cc1ccc(O*)cc1)cc2)cc3)c4ccc(*)cc4,*CC*,10,90,0,N/A,N/A,*CC*,*CC*,*CC*,0,0,0,N/A,0,N/A,40,0,25,1.12,WU(wt%),0,2.54,https://doi.org/10.1021/ma401620m
PAEK,TMA,N/A,Cc5c([N+](C)(C)C)c(Br)cc(C(c1ccc(O*)c(Br)c1[N+](C)(C)C)c4cc(Br)c(Oc3ccc(C(=O)c2ccc(*)cc2)cc3)cc4[N+](C)(C)C)c5[N+](C)(C)C.[Br-],O=C(c3ccc(Oc2ccc(Cc1ccc(O*)cc1)cc2)cc3)c4ccc(*)cc4,*CC*,30,70,0,N/A,N/A,*CC*,*CC*,*CC*,0,0,0,N/A,0,N/A,20,0,25,2.23,WU(wt%),0,3.26,https://doi.org/10.1021/ma401620m
PAEK,TMA,N/A,Cc5c([N+](C)(C)C)c(Br)cc(C(c1ccc(O*)c(Br)c1[N+](C)(C)C)c4cc(Br)c(Oc3ccc(C(=O)c2ccc(*)cc2)cc3)cc4[N+](C)(C)C)c5[N+](C)(C)C.[Br-],O=C(c3ccc(Oc2ccc(Cc1ccc(O*)cc1)cc2)cc3)c4ccc(*)cc4,*CC*,10,90,0,N/A,N/A,*CC*,*CC*,*CC*,0,0,0,N/A,0,N/A,60,0,25,1.12,WU(wt%),0,3.53,https://doi.org/10.1021/ma401620m
PAEK,TMA,N/A,Cc5c([N+](C)(C)C)c(Br)cc(C(c1ccc(O*)c(Br)c1[N+](C)(C)C)c4cc(Br)c(Oc3ccc(C(=O)c2ccc(*)cc2)cc3)cc4[N+](C)(C)C)c5[N+](C)(C)C.[Br-],O=C(c3ccc(Oc2ccc(Cc1ccc(O*)cc1)cc2)cc3)c4ccc(*)cc4,*CC*,40,60,0,N/A,N/A,*CC*,*CC*,*CC*,0,0,0,N/A,0,N/A,20,0,25,2.49,WU(wt%),0,4.1,https://doi.org/10.1021/ma401620m
PAEK,TMA,N/A,Cc5c([N+](C)(C)C)c(Br)cc(C(c1ccc(O*)c(Br)c1[N+](C)(C)C)c4cc(Br)c(Oc3ccc(C(=O)c2ccc(*)cc2)cc3)cc4[N+](C)(C)C)c5[N+](C)(C)C.[Br-],O=C(c3ccc(Oc2ccc(Cc1ccc(O*)cc1)cc2)cc3)c4ccc(*)cc4,*CC*,20,80,0,N/A,N/A,*CC*,*CC*,*CC*,0,0,0,N/A,0,N/A,40,0,25,1.79,WU(wt%),0,4.16,https://doi.org/10.1021/ma401620m
PAEK,TMA,N/A,Cc5c([N+](C)(C)C)c(Br)cc(C(c1ccc(O*)c(Br)c1[N+](C)(C)C)c4cc(Br)c(Oc3ccc(C(=O)c2ccc(*)cc2)cc3)cc4[N+](C)(C)C)c5[N+](C)(C)C.[Br-],O=C(c3ccc(Oc2ccc(Cc1ccc(O*)cc1)cc2)cc3)c4ccc(*)cc4,*CC*,10,90,0,N/A,N/A,*CC*,*CC*,*CC*,0,0,0,N/A,0,N/A,80,0,25,1.12,WU(wt%),0,4.98,https://doi.org/10.1021/ma401620m
PAEK,TMA,N/A,Cc5c([N+](C)(C)C)c(Br)cc(C(c1ccc(O*)c(Br)c1[N+](C)(C)C)c4cc(Br)c(Oc3ccc(C(=O)c2ccc(*)cc2)cc3)cc4[N+](C)(C)C)c5[N+](C)(C)C.[Br-],O=C(c3ccc(Oc2ccc(Cc1ccc(O*)cc1)cc2)cc3)c4ccc(*)cc4,*CC*,50,50,0,N/A,N/A,*CC*,*CC*,*CC*,0,0,0,N/A,0,N/A,20,0,25,2.88,WU(wt%),0,5.25,https://doi.org/10.1021/ma401620m
PAEK,TMA,N/A,Cc5c([N+](C)(C)C)c(Br)cc(C(c1ccc(O*)c(Br)c1[N+](C)(C)C)c4cc(Br)c(Oc3ccc(C(=O)c2ccc(*)cc2)cc3)cc4[N+](C)(C)C)c5[N+](C)(C)C.[Br-],O=C(c3ccc(Oc2ccc(Cc1ccc(O*)cc1)cc2)cc3)c4ccc(*)cc4,*CC*,30,70,0,N/A,N/A,*CC*,*CC*,*CC*,0,0,0,N/A,0,N/A,40,0,25,2.23,WU(wt%),0,5.42,https://doi.org/10.1021/ma401620m
PAEK,TMA,N/A,Cc5c([N+](C)(C)C)c(Br)cc(C(c1ccc(O*)c(Br)c1[N+](C)(C)C)c4cc(Br)c(Oc3ccc(C(=O)c2ccc(*)cc2)cc3)cc4[N+](C)(C)C)c5[N+](C)(C)C.[Br-],O=C(c3ccc(Oc2ccc(Cc1ccc(O*)cc1)cc2)cc3)c4ccc(*)cc4,*CC*,20,80,0,N/A,N/A,*CC*,*CC*,*CC*,0,0,0,N/A,0,N/A,60,0,25,1.79,WU(wt%),0,6.1,https://doi.org/10.1021/ma401620m
PAEK,TMA,N/A,Cc5c([N+](C)(C)C)c(Br)cc(C(c1ccc(O*)c(Br)c1[N+](C)(C)C)c4cc(Br)c(Oc3ccc(C(=O)c2ccc(*)cc2)cc3)cc4[N+](C)(C)C)c5[N+](C)(C)C.[Br-],O=C(c3ccc(Oc2ccc(Cc1ccc(O*)cc1)cc2)cc3)c4ccc(*)cc4,*CC*,10,90,0,N/A,N/A,*CC*,*CC*,*CC*,0,0,0,N/A,0,N/A,90,0,25,1.12,WU(wt%),0,6.11,https://doi.org/10.1021/ma401620m
PAEK,TMA,N/A,Cc5c([N+](C)(C)C)c(Br)cc(C(c1ccc(O*)c(Br)c1[N+](C)(C)C)c4cc(Br)c(Oc3ccc(C(=O)c2ccc(*)cc2)cc3)cc4[N+](C)(C)C)c5[N+](C)(C)C.[Br-],O=C(c3ccc(Oc2ccc(Cc1ccc(O*)cc1)cc2)cc3)c4ccc(*)cc4,*CC*,40,60,0,N/A,N/A,*CC*,*CC*,*CC*,0,0,0,N/A,0,N/A,40,0,25,2.49,WU(wt%),0,6.82,https://doi.org/10.1021/ma401620m
PAEK,TMA,N/A,Cc5c([N+](C)(C)C)c(Br)cc(C(c1ccc(O*)c(Br)c1[N+](C)(C)C)c4cc(Br)c(Oc3ccc(C(=O)c2ccc(*)cc2)cc3)cc4[N+](C)(C)C)c5[N+](C)(C)C.[Br-],O=C(c3ccc(Oc2ccc(Cc1ccc(O*)cc1)cc2)cc3)c4ccc(*)cc4,*CC*,10,90,0,N/A,N/A,*CC*,*CC*,*CC*,0,0,0,N/A,0,N/A,100,1,25,1.12,WU(wt%),0,7.56,https://doi.org/10.1021/ma401620m
PAEK,TMA,N/A,Cc5c([N+](C)(C)C)c(Br)cc(C(c1ccc(O*)c(Br)c1[N+](C)(C)C)c4cc(Br)c(Oc3ccc(C(=O)c2ccc(*)cc2)cc3)cc4[N+](C)(C)C)c5[N+](C)(C)C.[Br-],O=C(c3ccc(Oc2ccc(Cc1ccc(O*)cc1)cc2)cc3)c4ccc(*)cc4,*CC*,30,70,0,N/A,N/A,*CC*,*CC*,*CC*,0,0,0,N/A,0,N/A,60,0,25,2.23,WU(wt%),0,7.9,https://doi.org/10.1021/ma401620m
PAEK,TMA,N/A,Cc5c([N+](C)(C)C)c(Br)cc(C(c1ccc(O*)c(Br)c1[N+](C)(C)C)c4cc(Br)c(Oc3ccc(C(=O)c2ccc(*)cc2)cc3)cc4[N+](C)(C)C)c5[N+](C)(C)C.[Br-],O=C(c3ccc(Oc2ccc(Cc1ccc(O*)cc1)cc2)cc3)c4ccc(*)cc4,*CC*,10,90,0,N/A,N/A,*CC*,*CC*,*CC*,0,0,0,N/A,0,N/A,100,1,40,1.12,WU(wt%),0,8.04,https://doi.org/10.1021/ma401620m
PAEK,TMA,N/A,Cc5c([N+](C)(C)C)c(Br)cc(C(c1ccc(O*)c(Br)c1[N+](C)(C)C)c4cc(Br)c(Oc3ccc(C(=O)c2ccc(*)cc2)cc3)cc4[N+](C)(C)C)c5[N+](C)(C)C.[Br-],O=C(c3ccc(Oc2ccc(Cc1ccc(O*)cc1)cc2)cc3)c4ccc(*)cc4,*CC*,50,50,0,N/A,N/A,*CC*,*CC*,*CC*,0,0,0,N/A,0,N/A,40,0,25,2.88,WU(wt%),0,8.92,https://doi.org/10.1021/ma401620m
PAEK,TMA,N/A,Cc5c([N+](C)(C)C)c(Br)cc(C(c1ccc(O*)c(Br)c1[N+](C)(C)C)c4cc(Br)c(Oc3ccc(C(=O)c2ccc(*)cc2)cc3)cc4[N+](C)(C)C)c5[N+](C)(C)C.[Br-],O=C(c3ccc(Oc2ccc(Cc1ccc(O*)cc1)cc2)cc3)c4ccc(*)cc4,*CC*,20,80,0,N/A,N/A,*CC*,*CC*,*CC*,0,0,0,N/A,0,N/A,80,0,25,1.79,WU(wt%),0,9.14,https://doi.org/10.1021/ma401620m
PAEK,TMA,N/A,Cc5c([N+](C)(C)C)c(Br)cc(C(c1ccc(O*)c(Br)c1[N+](C)(C)C)c4cc(Br)c(Oc3ccc(C(=O)c2ccc(*)cc2)cc3)cc4[N+](C)(C)C)c5[N+](C)(C)C.[Br-],O=C(c3ccc(Oc2ccc(Cc1ccc(O*)cc1)cc2)cc3)c4ccc(*)cc4,*CC*,10,90,0,N/A,N/A,*CC*,*CC*,*CC*,0,0,0,N/A,0,N/A,100,1,60,1.12,WU(wt%),0,9.47,https://doi.org/10.1021/ma401620m
PAEK,TMA,N/A,Cc5c([N+](C)(C)C)c(Br)cc(C(c1ccc(O*)c(Br)c1[N+](C)(C)C)c4cc(Br)c(Oc3ccc(C(=O)c2ccc(*)cc2)cc3)cc4[N+](C)(C)C)c5[N+](C)(C)C.[Br-],O=C(c3ccc(Oc2ccc(Cc1ccc(O*)cc1)cc2)cc3)c4ccc(*)cc4,*CC*,40,60,0,N/A,N/A,*CC*,*CC*,*CC*,0,0,0,N/A,0,N/A,60,0,25,2.49,WU(wt%),0,10.02,https://doi.org/10.1021/ma401620m
PAEK,TMA,N/A,Cc5c([N+](C)(C)C)c(Br)cc(C(c1ccc(O*)c(Br)c1[N+](C)(C)C)c4cc(Br)c(Oc3ccc(C(=O)c2ccc(*)cc2)cc3)cc4[N+](C)(C)C)c5[N+](C)(C)C.[Br-],O=C(c3ccc(Oc2ccc(Cc1ccc(O*)cc1)cc2)cc3)c4ccc(*)cc4,*CC*,10,90,0,N/A,N/A,*CC*,*CC*,*CC*,0,0,0,N/A,0,N/A,100,1,80,1.12,WU(wt%),0,10.91,https://doi.org/10.1021/ma401620m
PAEK,TMA,N/A,Cc5c([N+](C)(C)C)c(Br)cc(C(c1ccc(O*)c(Br)c1[N+](C)(C)C)c4cc(Br)c(Oc3ccc(C(=O)c2ccc(*)cc2)cc3)cc4[N+](C)(C)C)c5[N+](C)(C)C.[Br-],O=C(c3ccc(Oc2ccc(Cc1ccc(O*)cc1)cc2)cc3)c4ccc(*)cc4,*CC*,20,80,0,N/A,N/A,*CC*,*CC*,*CC*,0,0,0,N/A,0,N/A,90,0,25,1.79,WU(wt%),0,11.54,https://doi.org/10.1021/ma401620m
PAEK,TMA,N/A,Cc5c([N+](C)(C)C)c(Br)cc(C(c1ccc(O*)c(Br)c1[N+](C)(C)C)c4cc(Br)c(Oc3ccc(C(=O)c2ccc(*)cc2)cc3)cc4[N+](C)(C)C)c5[N+](C)(C)C.[Br-],O=C(c3ccc(Oc2ccc(Cc1ccc(O*)cc1)cc2)cc3)c4ccc(*)cc4,*CC*,30,70,0,N/A,N/A,*CC*,*CC*,*CC*,0,0,0,N/A,0,N/A,80,0,25,2.23,WU(wt%),0,12.45,https://doi.org/10.1021/ma401620m
PAEK,TMA,N/A,Cc5c([N+](C)(C)C)c(Br)cc(C(c1ccc(O*)c(Br)c1[N+](C)(C)C)c4cc(Br)c(Oc3ccc(C(=O)c2ccc(*)cc2)cc3)cc4[N+](C)(C)C)c5[N+](C)(C)C.[Br-],O=C(c3ccc(Oc2ccc(Cc1ccc(O*)cc1)cc2)cc3)c4ccc(*)cc4,*CC*,50,50,0,N/A,N/A,*CC*,*CC*,*CC*,0,0,0,N/A,0,N/A,60,0,25,2.88,WU(wt%),0,13.25,https://doi.org/10.1021/ma401620m
PAEK,TMA,N/A,Cc5c([N+](C)(C)C)c(Br)cc(C(c1ccc(O*)c(Br)c1[N+](C)(C)C)c4cc(Br)c(Oc3ccc(C(=O)c2ccc(*)cc2)cc3)cc4[N+](C)(C)C)c5[N+](C)(C)C.[Br-],O=C(c3ccc(Oc2ccc(Cc1ccc(O*)cc1)cc2)cc3)c4ccc(*)cc4,*CC*,20,80,0,N/A,N/A,*CC*,*CC*,*CC*,0,0,0,N/A,0,N/A,100,1,25,1.79,WU(wt%),0,14.02,https://doi.org/10.1021/ma401620m
PAEK,TMA,N/A,Cc5c([N+](C)(C)C)c(Br)cc(C(c1ccc(O*)c(Br)c1[N+](C)(C)C)c4cc(Br)c(Oc3ccc(C(=O)c2ccc(*)cc2)cc3)cc4[N+](C)(C)C)c5[N+](C)(C)C.[Br-],O=C(c3ccc(Oc2ccc(Cc1ccc(O*)cc1)cc2)cc3)c4ccc(*)cc4,*CC*,40,60,0,N/A,N/A,*CC*,*CC*,*CC*,0,0,0,N/A,0,N/A,80,0,25,2.49,WU(wt%),0,15.29,https://doi.org/10.1021/ma401620m
PAEK,TMA,N/A,Cc5c([N+](C)(C)C)c(Br)cc(C(c1ccc(O*)c(Br)c1[N+](C)(C)C)c4cc(Br)c(Oc3ccc(C(=O)c2ccc(*)cc2)cc3)cc4[N+](C)(C)C)c5[N+](C)(C)C.[Br-],O=C(c3ccc(Oc2ccc(Cc1ccc(O*)cc1)cc2)cc3)c4ccc(*)cc4,*CC*,30,70,0,N/A,N/A,*CC*,*CC*,*CC*,0,0,0,N/A,0,N/A,90,0,25,2.23,WU(wt%),0,16.04,https://doi.org/10.1021/ma401620m
PAEK,TMA,N/A,Cc5c([N+](C)(C)C)c(Br)cc(C(c1ccc(O*)c(Br)c1[N+](C)(C)C)c4cc(Br)c(Oc3ccc(C(=O)c2ccc(*)cc2)cc3)cc4[N+](C)(C)C)c5[N+](C)(C)C.[Br-],O=C(c3ccc(Oc2ccc(Cc1ccc(O*)cc1)cc2)cc3)c4ccc(*)cc4,*CC*,20,80,0,N/A,N/A,*CC*,*CC*,*CC*,0,0,0,N/A,0,N/A,100,1,40,1.79,WU(wt%),0,16.89,https://doi.org/10.1021/ma401620m
PAEK,TMA,N/A,Cc5c([N+](C)(C)C)c(Br)cc(C(c1ccc(O*)c(Br)c1[N+](C)(C)C)c4cc(Br)c(Oc3ccc(C(=O)c2ccc(*)cc2)cc3)cc4[N+](C)(C)C)c5[N+](C)(C)C.[Br-],O=C(c3ccc(Oc2ccc(Cc1ccc(O*)cc1)cc2)cc3)c4ccc(*)cc4,*CC*,20,80,0,N/A,N/A,*CC*,*CC*,*CC*,0,0,0,N/A,0,N/A,100,1,60,1.79,WU(wt%),0,20,https://doi.org/10.1021/ma401620m
PAEK,TMA,N/A,Cc5c([N+](C)(C)C)c(Br)cc(C(c1ccc(O*)c(Br)c1[N+](C)(C)C)c4cc(Br)c(Oc3ccc(C(=O)c2ccc(*)cc2)cc3)cc4[N+](C)(C)C)c5[N+](C)(C)C.[Br-],O=C(c3ccc(Oc2ccc(Cc1ccc(O*)cc1)cc2)cc3)c4ccc(*)cc4,*CC*,40,60,0,N/A,N/A,*CC*,*CC*,*CC*,0,0,0,N/A,0,N/A,90,0,25,2.49,WU(wt%),0,20.05,https://doi.org/10.1021/ma401620m
PAEK,TMA,N/A,Cc5c([N+](C)(C)C)c(Br)cc(C(c1ccc(O*)c(Br)c1[N+](C)(C)C)c4cc(Br)c(Oc3ccc(C(=O)c2ccc(*)cc2)cc3)cc4[N+](C)(C)C)c5[N+](C)(C)C.[Br-],O=C(c3ccc(Oc2ccc(Cc1ccc(O*)cc1)cc2)cc3)c4ccc(*)cc4,*CC*,50,50,0,N/A,N/A,*CC*,*CC*,*CC*,0,0,0,N/A,0,N/A,80,0,25,2.88,WU(wt%),0,20.86,https://doi.org/10.1021/ma401620m
PAEK,TMA,N/A,Cc5c([N+](C)(C)C)c(Br)cc(C(c1ccc(O*)c(Br)c1[N+](C)(C)C)c4cc(Br)c(Oc3ccc(C(=O)c2ccc(*)cc2)cc3)cc4[N+](C)(C)C)c5[N+](C)(C)C.[Br-],O=C(c3ccc(Oc2ccc(Cc1ccc(O*)cc1)cc2)cc3)c4ccc(*)cc4,*CC*,30,70,0,N/A,N/A,*CC*,*CC*,*CC*,0,0,0,N/A,0,N/A,100,1,25,2.23,WU(wt%),0,23.11,https://doi.org/10.1021/ma401620m
PAEK,TMA,N/A,Cc5c([N+](C)(C)C)c(Br)cc(C(c1ccc(O*)c(Br)c1[N+](C)(C)C)c4cc(Br)c(Oc3ccc(C(=O)c2ccc(*)cc2)cc3)cc4[N+](C)(C)C)c5[N+](C)(C)C.[Br-],O=C(c3ccc(Oc2ccc(Cc1ccc(O*)cc1)cc2)cc3)c4ccc(*)cc4,*CC*,20,80,0,N/A,N/A,*CC*,*CC*,*CC*,0,0,0,N/A,0,N/A,100,1,80,1.79,WU(wt%),0,23.59,https://doi.org/10.1021/ma401620m
PAEK,TMA,N/A,Cc5c([N+](C)(C)C)c(Br)cc(C(c1ccc(O*)c(Br)c1[N+](C)(C)C)c4cc(Br)c(Oc3ccc(C(=O)c2ccc(*)cc2)cc3)cc4[N+](C)(C)C)c5[N+](C)(C)C.[Br-],O=C(c3ccc(Oc2ccc(Cc1ccc(O*)cc1)cc2)cc3)c4ccc(*)cc4,*CC*,50,50,0,N/A,N/A,*CC*,*CC*,*CC*,0,0,0,N/A,0,N/A,90,0,25,2.88,WU(wt%),0,27.6,https://doi.org/10.1021/ma401620m
PAEK,TMA,N/A,Cc5c([N+](C)(C)C)c(Br)cc(C(c1ccc(O*)c(Br)c1[N+](C)(C)C)c4cc(Br)c(Oc3ccc(C(=O)c2ccc(*)cc2)cc3)cc4[N+](C)(C)C)c5[N+](C)(C)C.[Br-],O=C(c3ccc(Oc2ccc(Cc1ccc(O*)cc1)cc2)cc3)c4ccc(*)cc4,*CC*,30,70,0,N/A,N/A,*CC*,*CC*,*CC*,0,0,0,N/A,0,N/A,100,1,40,2.23,WU(wt%),0,28.37,https://doi.org/10.1021/ma401620m
PAEK,TMA,N/A,Cc5c([N+](C)(C)C)c(Br)cc(C(c1ccc(O*)c(Br)c1[N+](C)(C)C)c4cc(Br)c(Oc3ccc(C(=O)c2ccc(*)cc2)cc3)cc4[N+](C)(C)C)c5[N+](C)(C)C.[Br-],O=C(c3ccc(Oc2ccc(Cc1ccc(O*)cc1)cc2)cc3)c4ccc(*)cc4,*CC*,40,60,0,N/A,N/A,*CC*,*CC*,*CC*,0,0,0,N/A,0,N/A,100,1,25,2.49,WU(wt%),0,28.61,https://doi.org/10.1021/ma401620m
PAEK,TMA,N/A,Cc5c([N+](C)(C)C)c(Br)cc(C(c1ccc(O*)c(Br)c1[N+](C)(C)C)c4cc(Br)c(Oc3ccc(C(=O)c2ccc(*)cc2)cc3)cc4[N+](C)(C)C)c5[N+](C)(C)C.[Br-],O=C(c3ccc(Oc2ccc(Cc1ccc(O*)cc1)cc2)cc3)c4ccc(*)cc4,*CC*,30,70,0,N/A,N/A,*CC*,*CC*,*CC*,0,0,0,N/A,0,N/A,100,1,60,2.23,WU(wt%),0,34.59,https://doi.org/10.1021/ma401620m
PAEK,TMA,N/A,Cc5c([N+](C)(C)C)c(Br)cc(C(c1ccc(O*)c(Br)c1[N+](C)(C)C)c4cc(Br)c(Oc3ccc(C(=O)c2ccc(*)cc2)cc3)cc4[N+](C)(C)C)c5[N+](C)(C)C.[Br-],O=C(c3ccc(Oc2ccc(Cc1ccc(O*)cc1)cc2)cc3)c4ccc(*)cc4,*CC*,30,70,0,N/A,N/A,*CC*,*CC*,*CC*,0,0,0,N/A,0,N/A,100,1,80,2.23,WU(wt%),0,39.2,https://doi.org/10.1021/ma401620m
