Repository: williamschertzer/computational_artifact

# Computational Artifact: William Schertzer CSE-MSE PhD Qualifying Exam

This repository contains the computational artifact submitted by **William Schertzer** for the PhD CSE-MSE Qualifying Examination. It includes the full workflow for processing, analyzing, and modeling anion exchange membrane (AEM) data extracted from the literature, with the aim of accelerating materials discovery using machine learning.

## Repository Structure

### `raw_data/`
Contains the original AEM datasets, directly extracted and curated from peer-reviewed literature.

File: raw_data/aem_aging_3_18_25.csv (part 24 of 30)
Backbone,Cation,Sample,smiles1,smiles2,smiles3,c1,c2,c3,additive_name_1,additive_name_2,additive_smiles1,additive_smiles2,additive_smiles3,additivec1,additivec2,additivec3,solvent,solvent_conc(M),stab_temp,RH(%),lw,Temp(C),EXP_IEC,prop,time(h),value,DOI
PAEK,TMA,N/A,Cc5c([N+](C)(C)C)c(Br)cc(C(c1ccc(O*)c(Br)c1[N+](C)(C)C)c4cc(Br)c(Oc3ccc(C(=O)c2ccc(*)cc2)cc3)cc4[N+](C)(C)C)c5[N+](C)(C)C.[Br-],O=C(c3ccc(Oc2ccc(Cc1ccc(O*)cc1)cc2)cc3)c4ccc(*)cc4,*CC*,50,50,0,N/A,N/A,*CC*,*CC*,*CC*,0,0,0,N/A,0,N/A,100,1,25,2.88,WU(wt%),0,41.29,https://doi.org/10.1021/ma401620m
PAEK,TMA,N/A,Cc5c([N+](C)(C)C)c(Br)cc(C(c1ccc(O*)c(Br)c1[N+](C)(C)C)c4cc(Br)c(Oc3ccc(C(=O)c2ccc(*)cc2)cc3)cc4[N+](C)(C)C)c5[N+](C)(C)C.[Br-],O=C(c3ccc(Oc2ccc(Cc1ccc(O*)cc1)cc2)cc3)c4ccc(*)cc4,*CC*,40,60,0,N/A,N/A,*CC*,*CC*,*CC*,0,0,0,N/A,0,N/A,100,1,40,2.49,WU(wt%),0,47.27,https://doi.org/10.1021/ma401620m
PAEK,TMA,N/A,Cc5c([N+](C)(C)C)c(Br)cc(C(c1ccc(O*)c(Br)c1[N+](C)(C)C)c4cc(Br)c(Oc3ccc(C(=O)c2ccc(*)cc2)cc3)cc4[N+](C)(C)C)c5[N+](C)(C)C.[Br-],O=C(c3ccc(Oc2ccc(Cc1ccc(O*)cc1)cc2)cc3)c4ccc(*)cc4,*CC*,40,60,0,N/A,N/A,*CC*,*CC*,*CC*,0,0,0,N/A,0,N/A,100,1,60,2.49,WU(wt%),0,68.33,https://doi.org/10.1021/ma401620m
PAEK,TMA,N/A,Cc5c([N+](C)(C)C)c(Br)cc(C(c1ccc(O*)c(Br)c1[N+](C)(C)C)c4cc(Br)c(Oc3ccc(C(=O)c2ccc(*)cc2)cc3)cc4[N+](C)(C)C)c5[N+](C)(C)C.[Br-],O=C(c3ccc(Oc2ccc(Cc1ccc(O*)cc1)cc2)cc3)c4ccc(*)cc4,*CC*,50,50,0,N/A,N/A,*CC*,*CC*,*CC*,0,0,0,N/A,0,N/A,100,1,40,2.88,WU(wt%),0,76.7,https://doi.org/10.1021/ma401620m
PAEK,TMA,N/A,Cc5c([N+](C)(C)C)c(Br)cc(C(c1ccc(O*)c(Br)c1[N+](C)(C)C)c4cc(Br)c(Oc3ccc(C(=O)c2ccc(*)cc2)cc3)cc4[N+](C)(C)C)c5[N+](C)(C)C.[Br-],O=C(c3ccc(Oc2ccc(Cc1ccc(O*)cc1)cc2)cc3)c4ccc(*)cc4,*CC*,40,60,0,N/A,N/A,*CC*,*CC*,*CC*,0,0,0,N/A,0,N/A,100,1,80,2.49,WU(wt%),0,90.1,https://doi.org/10.1021/ma401620m
PAEK,TMA,N/A,Cc5c([N+](C)(C)C)c(Br)cc(C(c1ccc(O*)c(Br)c1[N+](C)(C)C)c4cc(Br)c(Oc3ccc(C(=O)c2ccc(*)cc2)cc3)cc4[N+](C)(C)C)c5[N+](C)(C)C.[Br-],O=C(c3ccc(Oc2ccc(Cc1ccc(O*)cc1)cc2)cc3)c4ccc(*)cc4,*CC*,50,50,0,N/A,N/A,*CC*,*CC*,*CC*,0,0,0,N/A,0,N/A,100,1,60,2.88,WU(wt%),0,110.43,https://doi.org/10.1021/ma401620m
PAEK,TMA,N/A,Cc5c([N+](C)(C)C)c(Br)cc(C(c1ccc(O*)c(Br)c1[N+](C)(C)C)c4cc(Br)c(Oc3ccc(C(=O)c2ccc(*)cc2)cc3)cc4[N+](C)(C)C)c5[N+](C)(C)C.[Br-],O=C(c3ccc(Oc2ccc(Cc1ccc(O*)cc1)cc2)cc3)c4ccc(*)cc4,*CC*,50,50,0,N/A,N/A,*CC*,*CC*,*CC*,0,0,0,N/A,0,N/A,100,1,80,2.88,WU(wt%),0,140.81,https://doi.org/10.1021/ma401620m
PAEK,TMA,N/A,Cc5c([N+](C)(C)C)c(Br)cc(C(c1ccc(O*)c(Br)c1[N+](C)(C)C)c4cc(Br)c(Oc3ccc(C(=O)c2ccc(*)cc2)cc3)cc4[N+](C)(C)C)c5[N+](C)(C)C.[Br-],O=C(c3ccc(Oc2ccc(Cc1ccc(O*)cc1)cc2)cc3)c4ccc(*)cc4,*CC*,50,50,0,N/A,N/A,*CC*,*CC*,*CC*,0,0,0,N/A,0,N/A,100,1,25,1.79,YM(MPa),0,310,https://doi.org/10.1021/ma401620m
PAEK,TMA,N/A,Cc5c([N+](C)(C)C)c(Br)cc(C(c1ccc(O*)c(Br)c1[N+](C)(C)C)c4cc(Br)c(Oc3ccc(C(=O)c2ccc(*)cc2)cc3)cc4[N+](C)(C)C)c5[N+](C)(C)C.[Br-],O=C(c3ccc(Oc2ccc(Cc1ccc(O*)cc1)cc2)cc3)c4ccc(*)cc4,*CC*,40,60,0,N/A,N/A,*CC*,*CC*,*CC*,0,0,0,N/A,0,N/A,100,1,25,1.79,YM(MPa),0,400,https://doi.org/10.1021/ma401620m
PAEK,TMA,N/A,Cc5c([N+](C)(C)C)c(Br)cc(C(c1ccc(O*)c(Br)c1[N+](C)(C)C)c4cc(Br)c(Oc3ccc(C(=O)c2ccc(*)cc2)cc3)cc4[N+](C)(C)C)c5[N+](C)(C)C.[Br-],O=C(c3ccc(Oc2ccc(Cc1ccc(O*)cc1)cc2)cc3)c4ccc(*)cc4,*CC*,30,70,0,N/A,N/A,*CC*,*CC*,*CC*,0,0,0,N/A,0,N/A,100,1,25,1.79,YM(MPa),0,580,https://doi.org/10.1021/ma401620m
PAEK,TMA,N/A,Cc5c([N+](C)(C)C)c(Br)cc(C(c1ccc(O*)c(Br)c1[N+](C)(C)C)c4cc(Br)c(Oc3ccc(C(=O)c2ccc(*)cc2)cc3)cc4[N+](C)(C)C)c5[N+](C)(C)C.[Br-],O=C(c3ccc(Oc2ccc(Cc1ccc(O*)cc1)cc2)cc3)c4ccc(*)cc4,*CC*,20,80,0,N/A,N/A,*CC*,*CC*,*CC*,0,0,0,N/A,0,N/A,100,1,25,1.79,YM(MPa),0,750,https://doi.org/10.1021/ma401620m
PAEK,TMA,N/A,Cc5c([N+](C)(C)C)c(Br)cc(C(c1ccc(O*)c(Br)c1[N+](C)(C)C)c4cc(Br)c(Oc3ccc(C(=O)c2ccc(*)cc2)cc3)cc4[N+](C)(C)C)c5[N+](C)(C)C.[Br-],O=C(c3ccc(Oc2ccc(Cc1ccc(O*)cc1)cc2)cc3)c4ccc(*)cc4,*CC*,10,90,0,N/A,N/A,*CC*,*CC*,*CC*,0,0,0,N/A,0,N/A,100,1,25,1.12,YM(MPa),0,770,https://doi.org/10.1021/ma401620m
PSU,TMA,B-70-PSU-NMe3,[*]C1=CC=C(S(C2=CC(C3=CC=C(C[N+](C)(C)C)C=C3)=C(OC4=CC=C(C(C)(C5=CC=C(OC6=CC=C(S(C7=CC(C8=CC=C(C[N+](C)(C)C)C=C8)=C(OC9=CC=C(C(C)(C%10=CC=C(OC%11=CC=C(S(C%12=CC=C(OC%13=CC=C(C(C)(C%14=CC=C(O[*])C=C%14)C)C=C%13)C=C%12)(=O)=O)C=C%11)C=C%10)C)C=C9)C=C7)(=O)=O)C=C6)C=C5)C)C=C4)C=C2)(=O)=O)C=C1,*CC*,*CC*,100,0,0,N/A,N/A,*CC*,*CC*,*CC*,0,0,0,N/A,0,N/A,100,1,25,1.27,WU(wt%),0,59,https://doi.org/10.1021/ma500125t
PSU,TMA,B-110-PSU-NMe3,[*]C1=CC=C(S(C2=CC(C3=CC=C(C[N+](C)(C)C)C=C3)=C(OC4=CC=C(C(C)(C5=CC=C(OC6=CC=C(S(C7=CC(C8=CC=C(C[N+](C)(C)C)C=C8)=C(OC9=CC=C(C(C)(C%10=CC=C(OC%11=CC=C(S(C%12=CC(C%13=CC=C(C[N+](C)(C)C)C=C%13)=C(OC%14=CC=C(C(C)(C%15=CC=C(O[*])C=C%15)C)C=C%14)C=C%12)(=O)=O)C=C%11)C=C%10)C)C=C9)C=C7)(=O)=O)C=C6)C=C5)C)C=C4)C=C2)(=O)=O)C=C1,*CC*,*CC*,100,0,0,N/A,N/A,*CC*,*CC*,*CC*,0,0,0,N/A,0,N/A,100,1,25,1.29,WU(wt%),0,67,https://doi.org/10.1021/ma500125t
PSU,TMA,B-150-PSU-NMe3,[*]C1=CC=C(C=C1)S(C2=CC(C3=CC=C(C=C3)C[N+](C)(C)C)=C(C=C2C4=CC=C(C=C4)C[N+](C)(C)C)OC5=CC=C(C=C5)C(C6=CC=C(C=C6)OC7=CC=C(C=C7)S(C8=CC(C9=CC=C(C=C9)C[N+](C)(C)C)=C(C=C8)OC%10=CC=C(C=C%10)C(C%11=CC=C(C=C%11)O[*])(C)C)(=O)=O)(C)C)(=O)=O,*CC*,*CC*,100,0,0,N/A,N/A,*CC*,*CC*,*CC*,0,0,0,N/A,0,N/A,100,1,25,2.19,WU(wt%),0,74,https://doi.org/10.1021/ma500125t
PSU,TMA,B-135-PSU-NMe3,[*]C1=CC=C(S(C2=CC(C3=CC=C(C[N+](C)(C)C)C=C3)=C(OC4=CC=C(C(C)(C5=CC=C(OC6=CC=C(S(C7=CC(C8=CC=C(C[N+](C)(C)C)C=C8)=C(OC9=CC=C(C(C)(C%10=CC=C(OC%11=CC=C(S(C%12=CC(C%13=CC=C(C[N+](C)(C)C)C=C%13)=C(OC%14=CC=C(C(C)(C%15=CC=C(O[*])C=C%15)C)C=C%14)C=C%12C%16=CC=C(C[N+](C)(C)C)C=C%16)(=O)=O)C=C%11)C=C%10)C)C=C9)C=C7)(=O)=O)C=C6)C=C5)C)C=C4)C=C2)(=O)=O)C=C1,*CC*,*CC*,100,0,0,N/A,N/A,*CC*,*CC*,*CC*,0,0,0,N/A,0,N/A,100,1,25,2.02,WU(wt%),0,75,https://doi.org/10.1021/ma500125t
PSU,TMA,B-210-PSU-NMe3,[*]C1=CC=C(C=C1)S(C2=CC(C3=CC=C(C=C3)C[N+](C)(C)C)=C(C=C2C4=CC=C(C=C4)C[N+](C)(C)C)OC5=CC=C(C=C5)C(C6=CC=C(C=C6)OC7=CC=C(C=C7)S(C8=CC(C9=CC=C(C=C9)C[N+](C)(C)C)=C(C=C8C%10=CC=C(C=C%10)C[N+](C)(C)C)OC%11=CC=C(C=C%11)C(C%12=CC=C(C=C%12)O[*])(C)C)(=O)=O)(C)C)(=O)=O,*CC*,*CC*,100,0,0,N/A,N/A,*CC*,*CC*,*CC*,0,0,0,N/A,0,N/A,100,1,25,2.64,WU(wt%),0,177,https://doi.org/10.1021/ma500125t
Fluorinated PEA-polyphenyl,TMA,bl-5,[*]c1c(F)c(F)c(c2c(F)c(F)c(Oc3ccc(C(C(F)(F)F)(c4ccc(O[*])cc4)C(F)(F)F)cc3)c(F)c2F)c(F)c1F,Fc1c(F)c(c2c(F)c(F)c(O[*])c(F)c2F)c(F)c(F)c1OC3=CC=C(OC4=C(C[N+](C)(C)C)C=C(O[*])C=C4)C(C[N+](C)(C)C)=C3,*CC*,40,60,0,N/A,N/A,*CC*,*CC*,*CC*,0,0,0,N/A,0,N/A,100,1,80,1.3,OHCond(mS/cm),0,20.88,https://doi.org/10.1021/ma5019878
Fluorinated PAE-PPO,TMA,bl-9,Fc1c(F)c(c2c(F)c(F)c(Oc3ccc(C(C(F)(F)F)(C(F)(F)F)c4ccc(Oc5c(F)c(F)c(c6c(F)c(F)c(Oc7ccc(C(C(F)(F)F)(C(F)(F)F)c8ccc(Oc9c(F)c(F)c(c%10c(F)c(F)c(Oc%11ccc(C(C(F)(F)F)(C(F)(F)F)c%12ccc(Oc%13c(F)c(F)c(c%14c(F)c(F)c(OC%15=CC=C([*])C=C%15)c(F)c%14F)c(F)c%13F)cc%12)cc%11)c(F)c%10F)c(F)c9F)cc8)cc7)c(F)c6F)c(F)c5F)cc4)cc3)c(F)c2F)c(F)c(F)c1Oc%16ccc(C(C(F)(F)F)(c%17ccc(Oc%18ccc(Oc%19c(F)c(F)c(c%20c(F)c(F)c(Oc%21ccc([*])cc%21)c(F)c%20F)c(F)c%19F)cc%18)cc%17)C(F)(F)F)cc%16.[OH-],[*]C1=CC(C[N+](C)(C)C)=C([*])C=C1.[OH-],[*]C1=CC=C([*])C=C1,10,17,72,N/A,N/A,*CC*,*CC*,*CC*,0,0,0,N/A,0,N/A,100,1,30,,OHCond(mS/cm),0,22.41,https://doi.org/10.1021/ma5019878
Fluorinated PAE-PPO,TMA,bl-9,Fc1c(F)c(c2c(F)c(F)c(Oc3ccc(C(C(F)(F)F)(C(F)(F)F)c4ccc(Oc5c(F)c(F)c(c6c(F)c(F)c(Oc7ccc(C(C(F)(F)F)(C(F)(F)F)c8ccc(Oc9c(F)c(F)c(c%10c(F)c(F)c(Oc%11ccc(C(C(F)(F)F)(C(F)(F)F)c%12ccc(Oc%13c(F)c(F)c(c%14c(F)c(F)c(OC%15=CC=C([*])C=C%15)c(F)c%14F)c(F)c%13F)cc%12)cc%11)c(F)c%10F)c(F)c9F)cc8)cc7)c(F)c6F)c(F)c5F)cc4)cc3)c(F)c2F)c(F)c(F)c1Oc%16ccc(C(C(F)(F)F)(c%17ccc(Oc%18ccc(Oc%19c(F)c(F)c(c%20c(F)c(F)c(Oc%21ccc([*])cc%21)c(F)c%20F)c(F)c%19F)cc%18)cc%17)C(F)(F)F)cc%16.[OH-],[*]C1=CC(C[N+](C)(C)C)=C([*])C=C1.[OH-],[*]C1=CC=C([*])C=C1,10,17,72,N/A,N/A,*CC*,*CC*,*CC*,0,0,0,N/A,0,N/A,100,1,40,,OHCond(mS/cm),0,26.84,https://doi.org/10.1021/ma5019878
Fluorinated PEA-polyphenyl,TMA,bl-5,[*]c1c(F)c(F)c(c2c(F)c(F)c(Oc3ccc(C(C(F)(F)F)(c4ccc(O[*])cc4)C(F)(F)F)cc3)c(F)c2F)c(F)c1F,Fc1c(F)c(c2c(F)c(F)c(O[*])c(F)c2F)c(F)c(F)c1OC3=CC=C(OC4=C(C[N+](C)(C)C)C=C(O[*])C=C4)C(C[N+](C)(C)C)=C3,*CC*,25,75,0,N/A,N/A,*CC*,*CC*,*CC*,0,0,0,N/A,0,N/A,100,1,30,,OHCond(mS/cm),0,34.06,https://doi.org/10.1021/ma5019878
Fluorinated PAE-PPO,TMA,bl-9,Fc1c(F)c(c2c(F)c(F)c(Oc3ccc(C(C(F)(F)F)(C(F)(F)F)c4ccc(Oc5c(F)c(F)c(c6c(F)c(F)c(Oc7ccc(C(C(F)(F)F)(C(F)(F)F)c8ccc(Oc9c(F)c(F)c(c%10c(F)c(F)c(Oc%11ccc(C(C(F)(F)F)(C(F)(F)F)c%12ccc(Oc%13c(F)c(F)c(c%14c(F)c(F)c(OC%15=CC=C([*])C=C%15)c(F)c%14F)c(F)c%13F)cc%12)cc%11)c(F)c%10F)c(F)c9F)cc8)cc7)c(F)c6F)c(F)c5F)cc4)cc3)c(F)c2F)c(F)c(F)c1Oc%16ccc(C(C(F)(F)F)(c%17ccc(Oc%18ccc(Oc%19c(F)c(F)c(c%20c(F)c(F)c(Oc%21ccc([*])cc%21)c(F)c%20F)c(F)c%19F)cc%18)cc%17)C(F)(F)F)cc%16.[OH-],[*]C1=CC(C[N+](C)(C)C)=C([*])C=C1.[OH-],[*]C1=CC=C([*])C=C1,10,17,72,N/A,N/A,*CC*,*CC*,*CC*,0,0,0,N/A,0,N/A,100,1,60,,OHCond(mS/cm),0,35.94,https://doi.org/10.1021/ma5019878
Fluorinated PEA-polyphenyl,TMA,bl-5,[*]c1c(F)c(F)c(c2c(F)c(F)c(Oc3ccc(C(C(F)(F)F)(c4ccc(O[*])cc4)C(F)(F)F)cc3)c(F)c2F)c(F)c1F,Fc1c(F)c(c2c(F)c(F)c(O[*])c(F)c2F)c(F)c(F)c1OC3=CC=C(OC4=C(C[N+](C)(C)C)C=C(O[*])C=C4)C(C[N+](C)(C)C)=C3,*CC*,25,75,0,N/A,N/A,*CC*,*CC*,*CC*,0,0,0,N/A,0,N/A,100,1,40,,OHCond(mS/cm),0,40.57,https://doi.org/10.1021/ma5019878
Fluorinated PAE-PPO,TMA,bl-9,Fc1c(F)c(c2c(F)c(F)c(Oc3ccc(C(C(F)(F)F)(C(F)(F)F)c4ccc(Oc5c(F)c(F)c(c6c(F)c(F)c(Oc7ccc(C(C(F)(F)F)(C(F)(F)F)c8ccc(Oc9c(F)c(F)c(c%10c(F)c(F)c(Oc%11ccc(C(C(F)(F)F)(C(F)(F)F)c%12ccc(Oc%13c(F)c(F)c(c%14c(F)c(F)c(OC%15=CC=C([*])C=C%15)c(F)c%14F)c(F)c%13F)cc%12)cc%11)c(F)c%10F)c(F)c9F)cc8)cc7)c(F)c6F)c(F)c5F)cc4)cc3)c(F)c2F)c(F)c(F)c1Oc%16ccc(C(C(F)(F)F)(c%17ccc(Oc%18ccc(Oc%19c(F)c(F)c(c%20c(F)c(F)c(Oc%21ccc([*])cc%21)c(F)c%20F)c(F)c%19F)cc%18)cc%17)C(F)(F)F)cc%16.[OH-],[*]C1=CC(C[N+](C)(C)C)=C([*])C=C1.[OH-],[*]C1=CC=C([*])C=C1,10,17,72,N/A,N/A,*CC*,*CC*,*CC*,0,0,0,N/A,0,N/A,100,1,80,1.3,OHCond(mS/cm),0,44.75,https://doi.org/10.1021/ma5019878
Fluorinated PAE-PPO,TMA,bl-9,Fc1c(F)c(c2c(F)c(F)c(Oc3ccc(C(C(F)(F)F)(C(F)(F)F)c4ccc(Oc5c(F)c(F)c(c6c(F)c(F)c(Oc7ccc(C(C(F)(F)F)(C(F)(F)F)c8ccc(Oc9c(F)c(F)c(c%10c(F)c(F)c(Oc%11ccc(C(C(F)(F)F)(C(F)(F)F)c%12ccc(Oc%13c(F)c(F)c(c%14c(F)c(F)c(OC%15=CC=C([*])C=C%15)c(F)c%14F)c(F)c%13F)cc%12)cc%11)c(F)c%10F)c(F)c9F)cc8)cc7)c(F)c6F)c(F)c5F)cc4)cc3)c(F)c2F)c(F)c(F)c1Oc%16ccc(C(C(F)(F)F)(c%17ccc(Oc%18ccc(Oc%19c(F)c(F)c(c%20c(F)c(F)c(Oc%21ccc([*])cc%21)c(F)c%20F)c(F)c%19F)cc%18)cc%17)C(F)(F)F)cc%16.[OH-],[*]C1=CC(C[N+](C)(C)C)=C([*])C=C1.[OH-],[*]C1=CC=C([*])C=C1,7,18,75,N/A,N/A,*CC*,*CC*,*CC*,0,0,0,N/A,0,N/A,100,1,30,,OHCond(mS/cm),0,50.8,https://doi.org/10.1021/ma5019878
Fluorinated PEA-polyphenyl,TMA,bl-5,[*]c1c(F)c(F)c(c2c(F)c(F)c(Oc3ccc(C(C(F)(F)F)(c4ccc(O[*])cc4)C(F)(F)F)cc3)c(F)c2F)c(F)c1F,Fc1c(F)c(c2c(F)c(F)c(O[*])c(F)c2F)c(F)c(F)c1OC3=CC=C(OC4=C(C[N+](C)(C)C)C=C(O[*])C=C4)C(C[N+](C)(C)C)=C3,*CC*,25,75,0,N/A,N/A,*CC*,*CC*,*CC*,0,0,0,N/A,0,N/A,100,1,60,,OHCond(mS/cm),0,52.68,https://doi.org/10.1021/ma5019878
Fluorinated PAE-PPO,TMA,bl-9,Fc1c(F)c(c2c(F)c(F)c(Oc3ccc(C(C(F)(F)F)(C(F)(F)F)c4ccc(Oc5c(F)c(F)c(c6c(F)c(F)c(Oc7ccc(C(C(F)(F)F)(C(F)(F)F)c8ccc(Oc9c(F)c(F)c(c%10c(F)c(F)c(Oc%11ccc(C(C(F)(F)F)(C(F)(F)F)c%12ccc(Oc%13c(F)c(F)c(c%14c(F)c(F)c(OC%15=CC=C([*])C=C%15)c(F)c%14F)c(F)c%13F)cc%12)cc%11)c(F)c%10F)c(F)c9F)cc8)cc7)c(F)c6F)c(F)c5F)cc4)cc3)c(F)c2F)c(F)c(F)c1Oc%16ccc(C(C(F)(F)F)(c%17ccc(Oc%18ccc(Oc%19c(F)c(F)c(c%20c(F)c(F)c(Oc%21ccc([*])cc%21)c(F)c%20F)c(F)c%19F)cc%18)cc%17)C(F)(F)F)cc%16.[OH-],[*]C1=CC(C[N+](C)(C)C)=C([*])C=C1.[OH-],[*]C1=CC=C([*])C=C1,7,18,75,N/A,N/A,*CC*,*CC*,*CC*,0,0,0,N/A,0,N/A,100,1,40,,OHCond(mS/cm),0,59.38,https://doi.org/10.1021/ma5019878
Fluorinated PEA-polyphenyl,TMA,bl-5,[*]c1c(F)c(F)c(c2c(F)c(F)c(Oc3ccc(C(C(F)(F)F)(c4ccc(O[*])cc4)C(F)(F)F)cc3)c(F)c2F)c(F)c1F,Fc1c(F)c(c2c(F)c(F)c(O[*])c(F)c2F)c(F)c(F)c1OC3=CC=C(OC4=C(C[N+](C)(C)C)C=C(O[*])C=C4)C(C[N+](C)(C)C)=C3,*CC*,25,75,0,N/A,N/A,*CC*,*CC*,*CC*,0,0,0,N/A,0,N/A,100,1,80,2.1,OHCond(mS/cm),0,63.21,https://doi.org/10.1021/ma5019878
Fluorinated PAE-PPO,TMA,bl-9,Fc1c(F)c(c2c(F)c(F)c(Oc3ccc(C(C(F)(F)F)(C(F)(F)F)c4ccc(Oc5c(F)c(F)c(c6c(F)c(F)c(Oc7ccc(C(C(F)(F)F)(C(F)(F)F)c8ccc(Oc9c(F)c(F)c(c%10c(F)c(F)c(Oc%11ccc(C(C(F)(F)F)(C(F)(F)F)c%12ccc(Oc%13c(F)c(F)c(c%14c(F)c(F)c(OC%15=CC=C([*])C=C%15)c(F)c%14F)c(F)c%13F)cc%12)cc%11)c(F)c%10F)c(F)c9F)cc8)cc7)c(F)c6F)c(F)c5F)cc4)cc3)c(F)c2F)c(F)c(F)c1Oc%16ccc(C(C(F)(F)F)(c%17ccc(Oc%18ccc(Oc%19c(F)c(F)c(c%20c(F)c(F)c(Oc%21ccc([*])cc%21)c(F)c%20F)c(F)c%19F)cc%18)cc%17)C(F)(F)F)cc%16.[OH-],[*]C1=CC(C[N+](C)(C)C)=C([*])C=C1.[OH-],[*]C1=CC=C([*])C=C1,9,18,73,N/A,N/A,*CC*,*CC*,*CC*,0,0,0,N/A,0,N/A,100,1,30,,OHCond(mS/cm),0,75.31,https://doi.org/10.1021/ma5019878
Fluorinated PAE-PPO,TMA,bl-9,Fc1c(F)c(c2c(F)c(F)c(Oc3ccc(C(C(F)(F)F)(C(F)(F)F)c4ccc(Oc5c(F)c(F)c(c6c(F)c(F)c(Oc7ccc(C(C(F)(F)F)(C(F)(F)F)c8ccc(Oc9c(F)c(F)c(c%10c(F)c(F)c(Oc%11ccc(C(C(F)(F)F)(C(F)(F)F)c%12ccc(Oc%13c(F)c(F)c(c%14c(F)c(F)c(OC%15=CC=C([*])C=C%15)c(F)c%14F)c(F)c%13F)cc%12)cc%11)c(F)c%10F)c(F)c9F)cc8)cc7)c(F)c6F)c(F)c5F)cc4)cc3)c(F)c2F)c(F)c(F)c1Oc%16ccc(C(C(F)(F)F)(c%17ccc(Oc%18ccc(Oc%19c(F)c(F)c(c%20c(F)c(F)c(Oc%21ccc([*])cc%21)c(F)c%20F)c(F)c%19F)cc%18)cc%17)C(F)(F)F)cc%16.[OH-],[*]C1=CC(C[N+](C)(C)C)=C([*])C=C1.[OH-],[*]C1=CC=C([*])C=C1,7,18,75,N/A,N/A,*CC*,*CC*,*CC*,0,0,0,N/A,0,N/A,100,1,60,,OHCond(mS/cm),0,80.94,https://doi.org/10.1021/ma5019878
Fluorinated PAE-PPO,TMA,bl-9,Fc1c(F)c(c2c(F)c(F)c(Oc3ccc(C(C(F)(F)F)(C(F)(F)F)c4ccc(Oc5c(F)c(F)c(c6c(F)c(F)c(Oc7ccc(C(C(F)(F)F)(C(F)(F)F)c8ccc(Oc9c(F)c(F)c(c%10c(F)c(F)c(Oc%11ccc(C(C(F)(F)F)(C(F)(F)F)c%12ccc(Oc%13c(F)c(F)c(c%14c(F)c(F)c(OC%15=CC=C([*])C=C%15)c(F)c%14F)c(F)c%13F)cc%12)cc%11)c(F)c%10F)c(F)c9F)cc8)cc7)c(F)c6F)c(F)c5F)cc4)cc3)c(F)c2F)c(F)c(F)c1Oc%16ccc(C(C(F)(F)F)(c%17ccc(Oc%18ccc(Oc%19c(F)c(F)c(c%20c(F)c(F)c(Oc%21ccc([*])cc%21)c(F)c%20F)c(F)c%19F)cc%18)cc%17)C(F)(F)F)cc%16.[OH-],[*]C1=CC(C[N+](C)(C)C)=C([*])C=C1.[OH-],[*]C1=CC=C([*])C=C1,9,18,73,N/A,N/A,*CC*,*CC*,*CC*,0,0,0,N/A,0,N/A,100,1,40,,OHCond(mS/cm),0,91.05,https://doi.org/10.1021/ma5019878
Fluorinated PAE-PPO,TMA,bl-9,Fc1c(F)c(c2c(F)c(F)c(Oc3ccc(C(C(F)(F)F)(C(F)(F)F)c4ccc(Oc5c(F)c(F)c(c6c(F)c(F)c(Oc7ccc(C(C(F)(F)F)(C(F)(F)F)c8ccc(Oc9c(F)c(F)c(c%10c(F)c(F)c(Oc%11ccc(C(C(F)(F)F)(C(F)(F)F)c%12ccc(Oc%13c(F)c(F)c(c%14c(F)c(F)c(OC%15=CC=C([*])C=C%15)c(F)c%14F)c(F)c%13F)cc%12)cc%11)c(F)c%10F)c(F)c9F)cc8)cc7)c(F)c6F)c(F)c5F)cc4)cc3)c(F)c2F)c(F)c(F)c1Oc%16ccc(C(C(F)(F)F)(c%17ccc(Oc%18ccc(Oc%19c(F)c(F)c(c%20c(F)c(F)c(Oc%21ccc([*])cc%21)c(F)c%20F)c(F)c%19F)cc%18)cc%17)C(F)(F)F)cc%16.[OH-],[*]C1=CC(C[N+](C)(C)C)=C([*])C=C1.[OH-],[*]C1=CC=C([*])C=C1,7,18,75,N/A,N/A,*CC*,*CC*,*CC*,0,0,0,N/A,0,N/A,100,1,80,1.8,OHCond(mS/cm),0,92.82,https://doi.org/10.1021/ma5019878
Fluorinated PAE-PPO,TMA,bl-9,Fc1c(F)c(c2c(F)c(F)c(Oc3ccc(C(C(F)(F)F)(C(F)(F)F)c4ccc(Oc5c(F)c(F)c(c6c(F)c(F)c(Oc7ccc(C(C(F)(F)F)(C(F)(F)F)c8ccc(Oc9c(F)c(F)c(c%10c(F)c(F)c(Oc%11ccc(C(C(F)(F)F)(C(F)(F)F)c%12ccc(Oc%13c(F)c(F)c(c%14c(F)c(F)c(OC%15=CC=C([*])C=C%15)c(F)c%14F)c(F)c%13F)cc%12)cc%11)c(F)c%10F)c(F)c9F)cc8)cc7)c(F)c6F)c(F)c5F)cc4)cc3)c(F)c2F)c(F)c(F)c1Oc%16ccc(C(C(F)(F)F)(c%17ccc(Oc%18ccc(Oc%19c(F)c(F)c(c%20c(F)c(F)c(Oc%21ccc([*])cc%21)c(F)c%20F)c(F)c%19F)cc%18)cc%17)C(F)(F)F)cc%16.[OH-],[*]C1=CC(C[N+](C)(C)C)=C([*])C=C1.[OH-],[*]C1=CC=C([*])C=C1,9,18,73,N/A,N/A,*CC*,*CC*,*CC*,0,0,0,N/A,0,N/A,100,1,60,,OHCond(mS/cm),0,118.78,https://doi.org/10.1021/ma5019878
Fluorinated PAE-PPO,TMA,bl-9,Fc1c(F)c(c2c(F)c(F)c(Oc3ccc(C(C(F)(F)F)(C(F)(F)F)c4ccc(Oc5c(F)c(F)c(c6c(F)c(F)c(Oc7ccc(C(C(F)(F)F)(C(F)(F)F)c8ccc(Oc9c(F)c(F)c(c%10c(F)c(F)c(Oc%11ccc(C(C(F)(F)F)(C(F)(F)F)c%12ccc(Oc%13c(F)c(F)c(c%14c(F)c(F)c(OC%15=CC=C([*])C=C%15)c(F)c%14F)c(F)c%13F)cc%12)cc%11)c(F)c%10F)c(F)c9F)cc8)cc7)c(F)c6F)c(F)c5F)cc4)cc3)c(F)c2F)c(F)c(F)c1Oc%16ccc(C(C(F)(F)F)(c%17ccc(Oc%18ccc(Oc%19c(F)c(F)c(c%20c(F)c(F)c(Oc%21ccc([*])cc%21)c(F)c%20F)c(F)c%19F)cc%18)cc%17)C(F)(F)F)cc%16.[OH-],[*]C1=CC(C[N+](C)(C)C)=C([*])C=C1.[OH-],[*]C1=CC=C([*])C=C1,9,18,73,N/A,N/A,*CC*,*CC*,*CC*,0,0,0,N/A,0,N/A,100,1,80,2,OHCond(mS/cm),0,138,https://doi.org/10.1021/ma5019878
Fluorinated PEA-polyphenyl,TMA,bl-5,[*]c1c(F)c(F)c(c2c(F)c(F)c(Oc3ccc(C(C(F)(F)F)(c4ccc(O[*])cc4)C(F)(F)F)cc3)c(F)c2F)c(F)c1F,Fc1c(F)c(c2c(F)c(F)c(O[*])c(F)c2F)c(F)c(F)c1OC3=CC=C(OC4=C(C[N+](C)(C)C)C=C(O[*])C=C4)C(C[N+](C)(C)C)=C3,*CC*,50,50,0,N/A,N/A,*CC*,*CC*,*CC*,0,0,0,N/A,0,N/A,100,1,80,1,OHCond(mS/cm),0,,https://doi.org/10.1021/ma5019878
Fluorinated PAE-PPO,TMA,bl-9,Fc1c(F)c(c2c(F)c(F)c(Oc3ccc(C(C(F)(F)F)(C(F)(F)F)c4ccc(Oc5c(F)c(F)c(c6c(F)c(F)c(Oc7ccc(C(C(F)(F)F)(C(F)(F)F)c8ccc(Oc9c(F)c(F)c(c%10c(F)c(F)c(Oc%11ccc(C(C(F)(F)F)(C(F)(F)F)c%12ccc(Oc%13c(F)c(F)c(c%14c(F)c(F)c(OC%15=CC=C([*])C=C%15)c(F)c%14F)c(F)c%13F)cc%12)cc%11)c(F)c%10F)c(F)c9F)cc8)cc7)c(F)c6F)c(F)c5F)cc4)cc3)c(F)c2F)c(F)c(F)c1Oc%16ccc(C(C(F)(F)F)(c%17ccc(Oc%18ccc(Oc%19c(F)c(F)c(c%20c(F)c(F)c(Oc%21ccc([*])cc%21)c(F)c%20F)c(F)c%19F)cc%18)cc%17)C(F)(F)F)cc%16.[OH-],[*]C1=CC(C[N+](C)(C)C)=C([*])C=C1.[OH-],[*]C1=CC=C([*])C=C1,10,17,72,N/A,N/A,*CC*,*CC*,*CC*,0,0,0,N/A,0,N/A,100,1,25,1.3,WU(wt%),0,36.97,https://doi.org/10.1021/ma5019878
Fluorinated PAE-PPO,TMA,bl-9,Fc1c(F)c(c2c(F)c(F)c(Oc3ccc(C(C(F)(F)F)(C(F)(F)F)c4ccc(Oc5c(F)c(F)c(c6c(F)c(F)c(Oc7ccc(C(C(F)(F)F)(C(F)(F)F)c8ccc(Oc9c(F)c(F)c(c%10c(F)c(F)c(Oc%11ccc(C(C(F)(F)F)(C(F)(F)F)c%12ccc(Oc%13c(F)c(F)c(c%14c(F)c(F)c(OC%15=CC=C([*])C=C%15)c(F)c%14F)c(F)c%13F)cc%12)cc%11)c(F)c%10F)c(F)c9F)cc8)cc7)c(F)c6F)c(F)c5F)cc4)cc3)c(F)c2F)c(F)c(F)c1Oc%16ccc(C(C(F)(F)F)(c%17ccc(Oc%18ccc(Oc%19c(F)c(F)c(c%20c(F)c(F)c(Oc%21ccc([*])cc%21)c(F)c%20F)c(F)c%19F)cc%18)cc%17)C(F)(F)F)cc%16.[OH-],[*]C1=CC(C[N+](C)(C)C)=C([*])C=C1.[OH-],[*]C1=CC=C([*])C=C1,7,18,75,N/A,N/A,*CC*,*CC*,*CC*,0,0,0,N/A,0,N/A,100,1,25,1.8,WU(wt%),0,41.96,https://doi.org/10.1021/ma5019878
Fluorinated PEA-polyphenyl,TMA,bl-5,[*]c1c(F)c(F)c(c2c(F)c(F)c(Oc3ccc(C(C(F)(F)F)(c4ccc(O[*])cc4)C(F)(F)F)cc3)c(F)c2F)c(F)c1F,Fc1c(F)c(c2c(F)c(F)c(O[*])c(F)c2F)c(F)c(F)c1OC3=CC=C(OC4=C(C[N+](C)(C)C)C=C(O[*])C=C4)C(C[N+](C)(C)C)=C3,*CC*,40,60,0,N/A,N/A,*CC*,*CC*,*CC*,0,0,0,N/A,0,N/A,100,1,25,1.3,WU(wt%),0,62.33,https://doi.org/10.1021/ma5019878
Fluorinated PAE-PPO,TMA,bl-9,Fc1c(F)c(c2c(F)c(F)c(Oc3ccc(C(C(F)(F)F)(C(F)(F)F)c4ccc(Oc5c(F)c(F)c(c6c(F)c(F)c(Oc7ccc(C(C(F)(F)F)(C(F)(F)F)c8ccc(Oc9c(F)c(F)c(c%10c(F)c(F)c(Oc%11ccc(C(C(F)(F)F)(C(F)(F)F)c%12ccc(Oc%13c(F)c(F)c(c%14c(F)c(F)c(OC%15=CC=C([*])C=C%15)c(F)c%14F)c(F)c%13F)cc%12)cc%11)c(F)c%10F)c(F)c9F)cc8)cc7)c(F)c6F)c(F)c5F)cc4)cc3)c(F)c2F)c(F)c(F)c1Oc%16ccc(C(C(F)(F)F)(c%17ccc(Oc%18ccc(Oc%19c(F)c(F)c(c%20c(F)c(F)c(Oc%21ccc([*])cc%21)c(F)c%20F)c(F)c%19F)cc%18)cc%17)C(F)(F)F)cc%16.[OH-],[*]C1=CC(C[N+](C)(C)C)=C([*])C=C1.[OH-],[*]C1=CC=C([*])C=C1,9,18,73,N/A,N/A,*CC*,*CC*,*CC*,0,0,0,N/A,0,N/A,100,1,25,,WU(wt%),0,67.93,https://doi.org/10.1021/ma5019878
Fluorinated PEA-polyphenyl,TMA,bl-5,[*]c1c(F)c(F)c(c2c(F)c(F)c(Oc3ccc(C(C(F)(F)F)(c4ccc(O[*])cc4)C(F)(F)F)cc3)c(F)c2F)c(F)c1F,Fc1c(F)c(c2c(F)c(F)c(O[*])c(F)c2F)c(F)c(F)c1OC3=CC=C(OC4=C(C[N+](C)(C)C)C=C(O[*])C=C4)C(C[N+](C)(C)C)=C3,*CC*,25,75,0,N/A,N/A,*CC*,*CC*,*CC*,0,0,0,N/A,0,N/A,100,1,25,2.1,WU(wt%),0,149.74,https://doi.org/10.1021/ma5019878
Polybenzimidazolium,Im-backbone,N-methylated poly(benzimidazolium,Cc7cc(C)c(c6ccc(c5c(C)cc(C)c(c4n(C)c3cc(c1ccc2c(c1)n(C)c(*)[n+]2C)ccc3[n+]4C)c5C)cc6)c(C)c7*.[OH-],*CC*,*CC*,100,0,0,N/A,N/A,*CC*,*CC*,*CC*,0,0,0,N/A,0,N/A,100,1,22,2,OHCond(mS/cm),0,1.4,https://doi.org/10.1021/mz500168d
meta-terphenyl,TMPA,N/A,FC(F)(C(*)(c1ccc(c2cc(c3ccc(*)cc3)ccc2)cc1)CCCCC[N+](C)(C)C)F.[Br-],*CC*,*CC*,100,0,0,N/A,N/A,*CC*,*CC*,*CC*,0,0,0,N/A,0,N/A,100,1,80,2.18,EB(%),0,35,https://doi.org/10.1039/C3PY01673K
meta-terphenyl,TMPA,N/A,FC(F)(C(*)(c1ccc(c2cc(c3ccc(*)cc3)ccc2)cc1)CCCCC[N+](C)(C)C)F.[Br-],*CC*,*CC*,100,0,0,N/A,N/A,*CC*,*CC*,*CC*,0,0,0,N/A,0,N/A,100,1,80,2.18,OHCond(mS/cm),0,112,https://doi.org/10.1039/C3PY01673K
PPO-PAES,TMA,N/A,[*]Oc1c(C[N+](C)(C)C)cc(Oc2ccc(C(C)(c3ccc(Oc4ccc(S(=O)(c5ccc(Oc6ccc(C(C)(c7ccc(Oc8cc(C[N+](C)(C)C)c(O[*])c(C)c8)cc7)C)cc6)cc5)=O)cc4)cc3)C)cc2)cc1C.[OH-],COc1c(CBr)cc(Oc2ccc(C(C)(c3ccc(Oc4ccc(S(=O)(c5ccc(Oc6ccc(C(C)(c7ccc(Oc8cc(CBr)c(OC)c(C)c8)cc7)C)cc6)cc5)=O)cc4)cc3)C)cc2)cc1C,*CC*,80,20,0,N/A,N/A,*CC*,*CC*,*CC*,0,0,0,N/A,0,N/A,100,1,30,1.6,Swelling(%),0,22.7,https://doi.org/10.1039/C3PY01673K
PPO-PAES,TMA,N/A,[*]Oc1c(C[N+](C)(C)C)cc(Oc2ccc(C(C)(c3ccc(Oc4ccc(S(=O)(c5ccc(Oc6ccc(C(C)(c7ccc(Oc8cc(C[N+](C)(C)C)c(O[*])c(C)c8)cc7)C)cc6)cc5)=O)cc4)cc3)C)cc2)cc1C.[OH-],COc1c(CBr)cc(Oc2ccc(C(C)(c3ccc(Oc4ccc(S(=O)(c5ccc(Oc6ccc(C(C)(c7ccc(Oc8cc(CBr)c(OC)c(C)c8)cc7)C)cc6)cc5)=O)cc4)cc3)C)cc2)cc1C,*CC*,80,20,0,N/A,N/A,*CC*,*CC*,*CC*,0,0,0,N/A,0,N/A,100,1,60,1.6,Swelling(%),0,25.1,https://doi.org/10.1039/C3PY01673K
PPO-PAES,TMA,N/A,[*]Oc1c(C[N+](C)(C)C)cc(Oc2ccc(C(C)(c3ccc(Oc4ccc(S(=O)(c5ccc(Oc6ccc(C(C)(c7ccc(Oc8cc(C[N+](C)(C)C)c(O[*])c(C)c8)cc7)C)cc6)cc5)=O)cc4)cc3)C)cc2)cc1C.[OH-],COc1c(CBr)cc(Oc2ccc(C(C)(c3ccc(Oc4ccc(S(=O)(c5ccc(Oc6ccc(C(C)(c7ccc(Oc8cc(CBr)c(OC)c(C)c8)cc7)C)cc6)cc5)=O)cc4)cc3)C)cc2)cc1C,*CC*,90,10,0,N/A,N/A,*CC*,*CC*,*CC*,0,0,0,N/A,0,N/A,100,1,30,1.83,Swelling(%),0,31.1,https://doi.org/10.1039/C3PY01673K
PPO-PAES,TMA,N/A,[*]Oc1c(C[N+](C)(C)C)cc(Oc2ccc(C(C)(c3ccc(Oc4ccc(S(=O)(c5ccc(Oc6ccc(C(C)(c7ccc(Oc8cc(C[N+](C)(C)C)c(O[*])c(C)c8)cc7)C)cc6)cc5)=O)cc4)cc3)C)cc2)cc1C.[OH-],COc1c(CBr)cc(Oc2ccc(C(C)(c3ccc(Oc4ccc(S(=O)(c5ccc(Oc6ccc(C(C)(c7ccc(Oc8cc(CBr)c(OC)c(C)c8)cc7)C)cc6)cc5)=O)cc4)cc3)C)cc2)cc1C,*CC*,90,10,0,N/A,N/A,*CC*,*CC*,*CC*,0,0,0,N/A,0,N/A,100,1,60,1.83,Swelling(%),0,38,https://doi.org/10.1039/C3PY01673K
meta-terphenyl,TMPA,N/A,FC(F)(C(*)(c1ccc(c2cc(c3ccc(*)cc3)ccc2)cc1)CCCCC[N+](C)(C)C)F.[Br-],*CC*,*CC*,100,0,0,N/A,N/A,*CC*,*CC*,*CC*,0,0,0,N/A,0,N/A,100,1,80,2.18,TS(MPa),0,29,https://doi.org/10.1039/C3PY01673K
meta-terphenyl,TMPA,N/A,FC(F)(C(*)(c1ccc(c2cc(c3ccc(*)cc3)ccc2)cc1)CCCCC[N+](C)(C)C)F.[Br-],*CC*,*CC*,100,0,0,N/A,N/A,*CC*,*CC*,*CC*,0,0,0,N/A,0,N/A,100,1,80,,WU(wt%),0,70,https://doi.org/10.1039/C3PY01673K
tetramethyl-PAE,TMA,QBMPAE-c,OC(c1ccccc1)(c2cc(C[N+](C)(C)C)c(Oc3ccc(C(c4ccc(C(c5ccc([*])cc5)=O)cc4)=O)cc3)c(C)c2)c6cc(C)c(O[*])c(C[N+](C)(C)C)c6.[OH-],BrC(c1ccccc1)(c2cc(C[N+](C)(C)C)c(Oc3ccc(C(c4ccc(C(c5ccc([*])cc5)=O)cc4)=O)cc3)c(C)c2)c6cc(C)c(O[*])c(C[N+](C)(C)C)c6.[OH-],Cc1c(O[*])c(C)cc(C(c2ccccc2)(c3cc(C)c(Oc4ccc(C(c5ccc(C(c6ccc([*])cc6)=O)cc5)=O)cc4)cc3)C[N+](C)(C)C)c1.[OH-],21,21,58,N/A,N/A,*CC*,*CC*,*CC*,0,0,0,N/A,0,N/A,100,1,60,1.5,EB(%),0,42.5,https://doi.org/10.1039/C4RA00833B
tetramethyl-PAE,TMA,QBMPAE-a,OC(c1ccccc1)(c2cc(C[N+](C)(C)C)c(OC3=CC=C(S(=O)(C4=CC=C([*])C=C4)=O)C=C3)c(C)c2)c5cc(C)c(O[*])c(C[N+](C)(C)C)c5.[OH-],BrC(c1cc(C)c(OC2=CC=C(C=C2)S(=O)(C3=CC=C(C=C3)[*])=O)c(C[N+](C)(C)C)c1)(c4cc(C[N+](C)(C)C)c(O[*])c(C)c4)c5ccccc5.[OH-],Cc1c(O[*])c(C)cc(C(c2ccccc2)(c3cc(C)c(OC4=CC=C(C(C5=CC=C([*])C=C5)=O)C=C4)c(C)c3)C[N+](C)(C)C)c1.[OH-],10.5,10.5,79,N/A,N/A,*CC*,*CC*,*CC*,0,0,0,N/A,0,N/A,100,1,60,1.45,EB(%),0,45.5,https://doi.org/10.1039/C4RA00833B
tetramethyl-PAE,TMA,QBMPAE-b,OC(c1ccccc1)(c2cc(C[N+](C)(C)C)c(Oc3ccc(C(c4ccc([*])cc4)=O)cc3)c(C)c2)c5cc(C)c(O[*])c(C[N+](C)(C)C)c5.[Br-],BrC(c1ccccc1)(c2cc(C[N+](C)(C)C)c(Oc3ccc(C(c4ccc([*])cc4)=O)cc3)c(C)c2)c5cc(C)c(O[*])c(C[N+](C)(C)C)c5.[Br-],Cc1c(O[*])c(C)cc(C(c2ccccc2)(c3cc(C)c(Oc4ccc(C(c5ccc([*])cc5)=O)cc4)c(C)c3)C[N+](C)(C)C)c1.[Br-],18,18,64,N/A,N/A,*CC*,*CC*,*CC*,0,0,0,N/A,0,N/A,100,1,60,1.71,EB(%),0,62.1,https://doi.org/10.1039/C4RA00833B
tetramethyl-PAE,TMA,QBMPAE-d,OC(c1ccccc1)(c2cc(C[N+](C)(C)C)c(OC3=CC=C(S(=O)(C4=CC=C([*])C=C4)=O)C=C3)c(C)c2)c5cc(C)c(O[*])c(C[N+](C)(C)C)c5.[OH-],BrC(c1cc(C)c(OC2=CC=C(C=C2)S(=O)(C3=CC=C(C=C3)[*])=O)c(C[N+](C)(C)C)c1)(c4cc(C[N+](C)(C)C)c(O[*])c(C)c4)c5ccccc5.[OH-],Cc1c(O[*])c(C)cc(C(c2ccccc2)(c3cc(C)c(OC4=CC=C(C(C5=CC=C([*])C=C5)=O)C=C4)c(C)c3)C[N+](C)(C)C)c1.[OH-],12.5,12.5,75,N/A,N/A,*CC*,*CC*,*CC*,0,0,0,N/A,0,N/A,100,1,60,1.73,EB(%),0,84.6,https://doi.org/10.1039/C4RA00833B
tetramethyl-PAE,TMA,QBMPAE-c,OC(c1ccccc1)(c2cc(C[N+](C)(C)C)c(Oc3ccc(C(c4ccc(C(c5ccc([*])cc5)=O)cc4)=O)cc3)c(C)c2)c6cc(C)c(O[*])c(C[N+](C)(C)C)c6.[OH-],BrC(c1ccccc1)(c2cc(C[N+](C)(C)C)c(Oc3ccc(C(c4ccc(C(c5ccc([*])cc5)=O)cc4)=O)cc3)c(C)c2)c6cc(C)c(O[*])c(C[N+](C)(C)C)c6.[OH-],Cc1c(O[*])c(C)cc(C(c2ccccc2)(c3cc(C)c(Oc4ccc(C(c5ccc(C(c6ccc([*])cc6)=O)cc5)=O)cc4)cc3)C[N+](C)(C)C)c1.[OH-],40,40,20,N/A,N/A,*CC*,*CC*,*CC*,0,0,0,N/A,0,N/A,100,1,20,0.9,OHCond(mS/cm),0,2.2,https://doi.org/10.1039/C4RA00833B
tetramethyl-PAE,TMA,QBMPAE-c,OC(c1ccccc1)(c2cc(C[N+](C)(C)C)c(Oc3ccc(C(c4ccc(C(c5ccc([*])cc5)=O)cc4)=O)cc3)c(C)c2)c6cc(C)c(O[*])c(C[N+](C)(C)C)c6.[OH-],BrC(c1ccccc1)(c2cc(C[N+](C)(C)C)c(Oc3ccc(C(c4ccc(C(c5ccc([*])cc5)=O)cc4)=O)cc3)c(C)c2)c6cc(C)c(O[*])c(C[N+](C)(C)C)c6.[OH-],Cc1c(O[*])c(C)cc(C(c2ccccc2)(c3cc(C)c(Oc4ccc(C(c5ccc(C(c6ccc([*])cc6)=O)cc5)=O)cc4)cc3)C[N+](C)(C)C)c1.[OH-],40,40,20,N/A,N/A,*CC*,*CC*,*CC*,0,0,0,N/A,0,N/A,100,1,80,0.9,OHCond(mS/cm),0,5.5,https://doi.org/10.1039/C4RA00833B
tetramethyl-PAE,TMA,QBMPAE-a,Cc5cc(C(Br)(c1ccccc1)c4cc(C)c(Oc3ccc(S(=O)(=O)c2ccc(*)cc2)cc3)c(C[N+](C)(C)C)c4)cc(C)c5O*.[OH-],Cc5cc(C(O)(c1ccccc1)c4cc(C)c(Oc3ccc(S(=O)(=O)c2ccc(*)cc2)cc3)c(C[N+](C)(C)C)c4)cc(C)c5O*.[OH-],OC(c1ccccc1)(c2cc(C)c(Oc3ccc(S(=O)(c4ccc([*])cc4)=O)cc3)c(C[N+](C)(C)C)c2)c5cc(C)c(O[*])c(C[N+](C)(C)C)c5.[OH-],40,40,20,N/A,N/A,*CC*,*CC*,*CC*,0,0,0,N/A,0,N/A,100,1,20,1.01,OHCond(mS/cm),0,6.2,https://doi.org/10.1039/C4RA00833B
tetramethyl-PAE,TMA,QBMPAE-b,OC(c1ccccc1)(c2cc(C[N+](C)(C)C)c(Oc3ccc(C(c4ccc([*])cc4)=O)cc3)c(C)c2)c5cc(C)c(O[*])c(C[N+](C)(C)C)c5.[Br-],BrC(c1ccccc1)(c2cc(C[N+](C)(C)C)c(Oc3ccc(C(c4ccc([*])cc4)=O)cc3)c(C)c2)c5cc(C)c(O[*])c(C[N+](C)(C)C)c5.[Br-],Cc1c(O[*])c(C)cc(C(c2ccccc2)(c3cc(C)c(Oc4ccc(C(c5ccc([*])cc5)=O)cc4)c(C)c3)C[N+](C)(C)C)c1.[Br-],38.5,38.5,23,N/A,N/A,*CC*,*CC*,*CC*,0,0,0,N/A,0,N/A,100,1,20,1.06,OHCond(mS/cm),0,7.9,https://doi.org/10.1039/C4RA00833B
tetramethyl-PAE,TMA,QBMPAE-a,Cc5cc(C(Br)(c1ccccc1)c4cc(C)c(Oc3ccc(S(=O)(=O)c2ccc(*)cc2)cc3)c(C[N+](C)(C)C)c4)cc(C)c5O*.[OH-],Cc5cc(C(O)(c1ccccc1)c4cc(C)c(Oc3ccc(S(=O)(=O)c2ccc(*)cc2)cc3)c(C[N+](C)(C)C)c4)cc(C)c5O*.[OH-],OC(c1ccccc1)(c2cc(C)c(Oc3ccc(S(=O)(c4ccc([*])cc4)=O)cc3)c(C[N+](C)(C)C)c2)c5cc(C)c(O[*])c(C[N+](C)(C)C)c5.[OH-],40,40,20,N/A,N/A,*CC*,*CC*,*CC*,0,0,0,N/A,0,N/A,100,1,80,1.01,OHCond(mS/cm),0,12.1,https://doi.org/10.1039/C4RA00833B
tetramethyl-PAE,TMA,QBMPAE-a,Cc5cc(C(Br)(c1ccccc1)c4cc(C)c(Oc3ccc(S(=O)(=O)c2ccc(*)cc2)cc3)c(C[N+](C)(C)C)c4)cc(C)c5O*.[Br-],Cc5cc(C(Br)(c1ccccc1)c4cc(C)c(Oc3ccc(S(=O)(=O)c2ccc(*)cc2)cc3)c(C[N+](C)(C)C)c4)cc(C)c5O*.[OH-],OC(c1ccccc1)(c2cc(C)c(Oc3ccc(S(=O)(c4ccc([*])cc4)=O)cc3)c(C[N+](C)(C)C)c2)c5cc(C)c(O[*])c(C[N+](C)(C)C)c5.[OH-],10.5,10.5,79,N/A,N/A,*CC*,*CC*,*CC*,0,0,0,NaOH,1,25,100,1,60,1.45,OHCond(mS/cm),168,13,https://doi.org/10.1039/C4RA00833B
tetramethyl-PAE,TMA,QBMPAE-a,Cc5cc(C(Br)(c1ccccc1)c4cc(C)c(Oc3ccc(S(=O)(=O)c2ccc(*)cc2)cc3)c(C[N+](C)(C)C)c4)cc(C)c5O*.[Br-],Cc5cc(C(Br)(c1ccccc1)c4cc(C)c(Oc3ccc(S(=O)(=O)c2ccc(*)cc2)cc3)c(C[N+](C)(C)C)c4)cc(C)c5O*.[OH-],OC(c1ccccc1)(c2cc(C)c(Oc3ccc(S(=O)(c4ccc([*])cc4)=O)cc3)c(C[N+](C)(C)C)c2)c5cc(C)c(O[*])c(C[N+](C)(C)C)c5.[OH-],10.5,10.5,79,N/A,N/A,*CC*,*CC*,*CC*,0,0,0,N/A,0,N/A,100,1,20,1.45,OHCond(mS/cm),0,13.39,https://doi.org/10.1039/C4RA00833B
tetramethyl-PAE,TMA,QBMPAE-c,OC(c1ccccc1)(c2cc(C[N+](C)(C)C)c(Oc3ccc(C(c4ccc(C(c5ccc([*])cc5)=O)cc4)=O)cc3)c(C)c2)c6cc(C)c(O[*])c(C[N+](C)(C)C)c6.[OH-],BrC(c1ccccc1)(c2cc(C[N+](C)(C)C)c(Oc3ccc(C(c4ccc(C(c5ccc([*])cc5)=O)cc4)=O)cc3)c(C)c2)c6cc(C)c(O[*])c(C[N+](C)(C)C)c6.[OH-],Cc1c(O[*])c(C)cc(C(c2ccccc2)(c3cc(C)c(Oc4ccc(C(c5ccc(C(c6ccc([*])cc6)=O)cc5)=O)cc4)cc3)C[N+](C)(C)C)c1.[OH-],21,21,58,N/A,N/A,*CC*,*CC*,*CC*,0,0,0,N/A,0,N/A,100,1,20,1.5,OHCond(mS/cm),0,13.75,https://doi.org/10.1039/C4RA00833B
tetramethyl-PAE,TMA,QBMPAE-b,OC(c1ccccc1)(c2cc(C[N+](C)(C)C)c(Oc3ccc(C(c4ccc([*])cc4)=O)cc3)c(C)c2)c5cc(C)c(O[*])c(C[N+](C)(C)C)c5.[Br-],BrC(c1ccccc1)(c2cc(C[N+](C)(C)C)c(Oc3ccc(C(c4ccc([*])cc4)=O)cc3)c(C)c2)c5cc(C)c(O[*])c(C[N+](C)(C)C)c5.[Br-],Cc1c(O[*])c(C)cc(C(c2ccccc2)(c3cc(C)c(Oc4ccc(C(c5ccc([*])cc5)=O)cc4)c(C)c3)C[N+](C)(C)C)c1.[Br-],38.5,38.5,23,N/A,N/A,*CC*,*CC*,*CC*,0,0,0,N/A,0,N/A,100,1,80,1.06,OHCond(mS/cm),0,14,https://doi.org/10.1039/C4RA00833B
tetramethyl-PAE,TMA,QBMPAE-c,OC(c1ccccc1)(c2cc(C[N+](C)(C)C)c(Oc3ccc(C(c4ccc(C(c5ccc([*])cc5)=O)cc4)=O)cc3)c(C)c2)c6cc(C)c(O[*])c(C[N+](C)(C)C)c6.[OH-],BrC(c1ccccc1)(c2cc(C[N+](C)(C)C)c(Oc3ccc(C(c4ccc(C(c5ccc([*])cc5)=O)cc4)=O)cc3)c(C)c2)c6cc(C)c(O[*])c(C[N+](C)(C)C)c6.[OH-],Cc1c(O[*])c(C)cc(C(c2ccccc2)(c3cc(C)c(Oc4ccc(C(c5ccc(C(c6ccc([*])cc6)=O)cc5)=O)cc4)cc3)C[N+](C)(C)C)c1.[OH-],21,21,58,N/A,N/A,*CC*,*CC*,*CC*,0,0,0,N/A,0,N/A,100,1,40,1.5,OHCond(mS/cm),0,15.36,https://doi.org/10.1039/C4RA00833B
tetramethyl-PAE,TMA,QBMPAE-a,Cc5cc(C(Br)(c1ccccc1)c4cc(C)c(Oc3ccc(S(=O)(=O)c2ccc(*)cc2)cc3)c(C[N+](C)(C)C)c4)cc(C)c5O*.[Br-],Cc5cc(C(Br)(c1ccccc1)c4cc(C)c(Oc3ccc(S(=O)(=O)c2ccc(*)cc2)cc3)c(C[N+](C)(C)C)c4)cc(C)c5O*.[OH-],OC(c1ccccc1)(c2cc(C)c(Oc3ccc(S(=O)(c4ccc([*])cc4)=O)cc3)c(C[N+](C)(C)C)c2)c5cc(C)c(O[*])c(C[N+](C)(C)C)c5.[OH-],10.5,10.5,79,N/A,N/A,*CC*,*CC*,*CC*,0,0,0,N/A,0,N/A,100,1,40,1.45,OHCond(mS/cm),0,15.84,https://doi.org/10.1039/C4RA00833B
tetramethyl-PAE,TMA,QBMPAE-b,OC(c1ccccc1)(c2cc(C[N+](C)(C)C)c(Oc3ccc(C(c4ccc([*])cc4)=O)cc3)c(C)c2)c5cc(C)c(O[*])c(C[N+](C)(C)C)c5.[Br-],BrC(c1ccccc1)(c2cc(C[N+](C)(C)C)c(Oc3ccc(C(c4ccc([*])cc4)=O)cc3)c(C)c2)c5cc(C)c(O[*])c(C[N+](C)(C)C)c5.[Br-],Cc1c(O[*])c(C)cc(C(c2ccccc2)(c3cc(C)c(Oc4ccc(C(c5ccc([*])cc5)=O)cc4)c(C)c3)C[N+](C)(C)C)c1.[Br-],18,18,64,N/A,N/A,*CC*,*CC*,*CC*,0,0,0,NaOH,1,25,100,1,60,1.71,OHCond(mS/cm),168,16.2,https://doi.org/10.1039/C4RA00833B
tetramethyl-PAE,TMA,QBMPAE-a,Cc5cc(C(Br)(c1ccccc1)c4cc(C)c(Oc3ccc(S(=O)(=O)c2ccc(*)cc2)cc3)c(C[N+](C)(C)C)c4)cc(C)c5O*.[Br-],Cc5cc(C(Br)(c1ccccc1)c4cc(C)c(Oc3ccc(S(=O)(=O)c2ccc(*)cc2)cc3)c(C[N+](C)(C)C)c4)cc(C)c5O*.[OH-],OC(c1ccccc1)(c2cc(C)c(Oc3ccc(S(=O)(c4ccc([*])cc4)=O)cc3)c(C[N+](C)(C)C)c2)c5cc(C)c(O[*])c(C[N+](C)(C)C)c5.[OH-],10.5,10.5,79,N/A,N/A,*CC*,*CC*,*CC*,0,0,0,N/A,0,N/A,100,1,60,1.45,OHCond(mS/cm),0,18.42,https://doi.org/10.1039/C4RA00833B
tetramethyl-PAE,TMA,QBMPAE-c,OC(c1ccccc1)(c2cc(C[N+](C)(C)C)c(Oc3ccc(C(c4ccc(C(c5ccc([*])cc5)=O)cc4)=O)cc3)c(C)c2)c6cc(C)c(O[*])c(C[N+](C)(C)C)c6.[OH-],BrC(c1ccccc1)(c2cc(C[N+](C)(C)C)c(Oc3ccc(C(c4ccc(C(c5ccc([*])cc5)=O)cc4)=O)cc3)c(C)c2)c6cc(C)c(O[*])c(C[N+](C)(C)C)c6.[OH-],Cc1c(O[*])c(C)cc(C(c2ccccc2)(c3cc(C)c(Oc4ccc(C(c5ccc(C(c6ccc([*])cc6)=O)cc5)=O)cc4)cc3)C[N+](C)(C)C)c1.[OH-],21,21,58,N/A,N/A,*CC*,*CC*,*CC*,0,0,0,NaOH,1,25,100,1,60,1.5,OHCond(mS/cm),168,18.8,https://doi.org/10.1039/C4RA00833B
tetramethyl-PAE,TMA,QBMPAE-b,OC(c1ccccc1)(c2cc(C[N+](C)(C)C)c(Oc3ccc(C(c4ccc([*])cc4)=O)cc3)c(C)c2)c5cc(C)c(O[*])c(C[N+](C)(C)C)c5.[Br-],BrC(c1ccccc1)(c2cc(C[N+](C)(C)C)c(Oc3ccc(C(c4ccc([*])cc4)=O)cc3)c(C)c2)c5cc(C)c(O[*])c(C[N+](C)(C)C)c5.[Br-],Cc1c(O[*])c(C)cc(C(c2ccccc2)(c3cc(C)c(Oc4ccc(C(c5ccc([*])cc5)=O)cc4)c(C)c3)C[N+](C)(C)C)c1.[Br-],18,18,64,N/A,N/A,*CC*,*CC*,*CC*,0,0,0,N/A,0,N/A,100,0,20,1.71,OHCond(mS/cm),0,19.25,https://doi.org/10.1039/C4RA00833B
tetramethyl-PAE,TMA,QBMPAE-b,OC(c1ccccc1)(c2cc(C[N+](C)(C)C)c(Oc3ccc(C(c4ccc([*])cc4)=O)cc3)c(C)c2)c5cc(C)c(O[*])c(C[N+](C)(C)C)c5.[Br-],BrC(c1ccccc1)(c2cc(C[N+](C)(C)C)c(Oc3ccc(C(c4ccc([*])cc4)=O)cc3)c(C)c2)c5cc(C)c(O[*])c(C[N+](C)(C)C)c5.[Br-],Cc1c(O[*])c(C)cc(C(c2ccccc2)(c3cc(C)c(Oc4ccc(C(c5ccc([*])cc5)=O)cc4)c(C)c3)C[N+](C)(C)C)c1.[Br-],18,18,64,N/A,N/A,*CC*,*CC*,*CC*,0,0,0,N/A,0,N/A,100,1,40,1.71,OHCond(mS/cm),0,22.09,https://doi.org/10.1039/C4RA00833B
tetramethyl-PAE,TMA,QBMPAE-d,OC(c1ccccc1)(c2cc(C[N+](C)(C)C)c(OC3=CC=C(S(=O)(C4=CC=C([*])C=C4)=O)C=C3)c(C)c2)c5cc(C)c(O[*])c(C[N+](C)(C)C)c5.[OH-],BrC(c1cc(C)c(OC2=CC=C(C=C2)S(=O)(C3=CC=C(C=C3)[*])=O)c(C[N+](C)(C)C)c1)(c4cc(C[N+](C)(C)C)c(O[*])c(C)c4)c5ccccc5.[OH-],Cc1c(O[*])c(C)cc(C(c2ccccc2)(c3cc(C)c(OC4=CC=C(C(C5=CC=C([*])C=C5)=O)C=C4)c(C)c3)C[N+](C)(C)C)c1.[OH-],12.5,12.5,75,N/A,N/A,*CC*,*CC*,*CC*,0,0,0,N/A,0,N/A,100,1,20,1.73,OHCond(mS/cm),0,22.5,https://doi.org/10.1039/C4RA00833B
tetramethyl-PAE,TMA,QBMPAE-d,OC(c1ccccc1)(c2cc(C[N+](C)(C)C)c(OC3=CC=C(S(=O)(C4=CC=C([*])C=C4)=O)C=C3)c(C)c2)c5cc(C)c(O[*])c(C[N+](C)(C)C)c5.[OH-],BrC(c1cc(C)c(OC2=CC=C(C=C2)S(=O)(C3=CC=C(C=C3)[*])=O)c(C[N+](C)(C)C)c1)(c4cc(C[N+](C)(C)C)c(O[*])c(C)c4)c5ccccc5.[OH-],Cc1c(O[*])c(C)cc(C(c2ccccc2)(c3cc(C)c(OC4=CC=C(C(C5=CC=C([*])C=C5)=O)C=C4)c(C)c3)C[N+](C)(C)C)c1.[OH-],17.5,17.5,65,N/A,N/A,*CC*,*CC*,*CC*,0,0,0,N/A,0,N/A,100,1,20,1.12,OHCond(mS/cm),0,22.5,https://doi.org/10.1039/C4RA00833B
tetramethyl-PAE,TMA,QBMPAE-c,OC(c1ccccc1)(c2cc(C[N+](C)(C)C)c(Oc3ccc(C(c4ccc(C(c5ccc([*])cc5)=O)cc4)=O)cc3)c(C)c2)c6cc(C)c(O[*])c(C[N+](C)(C)C)c6.[OH-],BrC(c1ccccc1)(c2cc(C[N+](C)(C)C)c(Oc3ccc(C(c4ccc(C(c5ccc([*])cc5)=O)cc4)=O)cc3)c(C)c2)c6cc(C)c(O[*])c(C[N+](C)(C)C)c6.[OH-],Cc1c(O[*])c(C)cc(C(c2ccccc2)(c3cc(C)c(Oc4ccc(C(c5ccc(C(c6ccc([*])cc6)=O)cc5)=O)cc4)cc3)C[N+](C)(C)C)c1.[OH-],21,21,58,N/A,N/A,*CC*,*CC*,*CC*,0,0,0,N/A,0,N/A,100,1,60,1.5,OHCond(mS/cm),0,23.19,https://doi.org/10.1039/C4RA00833B
tetramethyl-PAE,TMA,QBMPAE-a,Cc5cc(C(Br)(c1ccccc1)c4cc(C)c(Oc3ccc(S(=O)(=O)c2ccc(*)cc2)cc3)c(C[N+](C)(C)C)c4)cc(C)c5O*.[Br-],Cc5cc(C(Br)(c1ccccc1)c4cc(C)c(Oc3ccc(S(=O)(=O)c2ccc(*)cc2)cc3)c(C[N+](C)(C)C)c4)cc(C)c5O*.[OH-],OC(c1ccccc1)(c2cc(C)c(Oc3ccc(S(=O)(c4ccc([*])cc4)=O)cc3)c(C[N+](C)(C)C)c2)c5cc(C)c(O[*])c(C[N+](C)(C)C)c5.[OH-],10.5,10.5,79,N/A,N/A,*CC*,*CC*,*CC*,0,0,0,N/A,0,N/A,100,1,80,1.45,OHCond(mS/cm),0,23.71,https://doi.org/10.1039/C4RA00833B
tetramethyl-PAE,TMA,QBMPAE-c,OC(c1ccccc1)(c2cc(C[N+](C)(C)C)c(Oc3ccc(C(c4ccc(C(c5ccc([*])cc5)=O)cc4)=O)cc3)c(C)c2)c6cc(C)c(O[*])c(C[N+](C)(C)C)c6.[OH-],BrC(c1ccccc1)(c2cc(C[N+](C)(C)C)c(Oc3ccc(C(c4ccc(C(c5ccc([*])cc5)=O)cc4)=O)cc3)c(C)c2)c6cc(C)c(O[*])c(C[N+](C)(C)C)c6.[OH-],Cc1c(O[*])c(C)cc(C(c2ccccc2)(c3cc(C)c(Oc4ccc(C(c5ccc(C(c6ccc([*])cc6)=O)cc5)=O)cc4)cc3)C[N+](C)(C)C)c1.[OH-],21,21,58,N/A,N/A,*CC*,*CC*,*CC*,0,0,0,N/A,0,N/A,100,1,80,1.5,OHCond(mS/cm),0,25.34,https://doi.org/10.1039/C4RA00833B
tetramethyl-PAE,TMA,QBMPAE-d,OC(c1ccccc1)(c2cc(C[N+](C)(C)C)c(OC3=CC=C(S(=O)(C4=CC=C([*])C=C4)=O)C=C3)c(C)c2)c5cc(C)c(O[*])c(C[N+](C)(C)C)c5.[OH-],BrC(c1cc(C)c(OC2=CC=C(C=C2)S(=O)(C3=CC=C(C=C3)[*])=O)c(C[N+](C)(C)C)c1)(c4cc(C[N+](C)(C)C)c(O[*])c(C)c4)c5ccccc5.[OH-],Cc1c(O[*])c(C)cc(C(c2ccccc2)(c3cc(C)c(OC4=CC=C(C(C5=CC=C([*])C=C5)=O)C=C4)c(C)c3)C[N+](C)(C)C)c1.[OH-],12.5,12.5,75,N/A,N/A,*CC*,*CC*,*CC*,0,0,0,NaOH,1,25,100,1,60,1.73,OHCond(mS/cm),168,26.5,https://doi.org/10.1039/C4RA00833B
tetramethyl-PAE,TMA,QBMPAE-b,OC(c1ccccc1)(c2cc(C[N+](C)(C)C)c(Oc3ccc(C(c4ccc([*])cc4)=O)cc3)c(C)c2)c5cc(C)c(O[*])c(C[N+](C)(C)C)c5.[Br-],BrC(c1ccccc1)(c2cc(C[N+](C)(C)C)c(Oc3ccc(C(c4ccc([*])cc4)=O)cc3)c(C)c2)c5cc(C)c(O[*])c(C[N+](C)(C)C)c5.[Br-],Cc1c(O[*])c(C)cc(C(c2ccccc2)(c3cc(C)c(Oc4ccc(C(c5ccc([*])cc5)=O)cc4)c(C)c3)C[N+](C)(C)C)c1.[Br-],18,18,64,N/A,N/A,*CC*,*CC*,*CC*,0,0,0,N/A,0,N/A,100,1,60,1.71,OHCond(mS/cm),0,27.32,https://doi.org/10.1039/C4RA00833B
tetramethyl-PAE,TMA,QBMPAE-d,OC(c1ccccc1)(c2cc(C[N+](C)(C)C)c(OC3=CC=C(S(=O)(C4=CC=C([*])C=C4)=O)C=C3)c(C)c2)c5cc(C)c(O[*])c(C[N+](C)(C)C)c5.[OH-],BrC(c1cc(C)c(OC2=CC=C(C=C2)S(=O)(C3=CC=C(C=C3)[*])=O)c(C[N+](C)(C)C)c1)(c4cc(C[N+](C)(C)C)c(O[*])c(C)c4)c5ccccc5.[OH-],Cc1c(O[*])c(C)cc(C(c2ccccc2)(c3cc(C)c(OC4=CC=C(C(C5=CC=C([*])C=C5)=O)C=C4)c(C)c3)C[N+](C)(C)C)c1.[OH-],12.5,12.5,75,N/A,N/A,*CC*,*CC*,*CC*,0,0,0,N/A,0,N/A,100,1,40,1.73,OHCond(mS/cm),0,28.52,https://doi.org/10.1039/C4RA00833B
tetramethyl-PAE,TMA,QBMPAE-d,OC(c1ccccc1)(c2cc(C[N+](C)(C)C)c(OC3=CC=C(S(=O)(C4=CC=C([*])C=C4)=O)C=C3)c(C)c2)c5cc(C)c(O[*])c(C[N+](C)(C)C)c5.[OH-],BrC(c1cc(C)c(OC2=CC=C(C=C2)S(=O)(C3=CC=C(C=C3)[*])=O)c(C[N+](C)(C)C)c1)(c4cc(C[N+](C)(C)C)c(O[*])c(C)c4)c5ccccc5.[OH-],Cc1c(O[*])c(C)cc(C(c2ccccc2)(c3cc(C)c(OC4=CC=C(C(C5=CC=C([*])C=C5)=O)C=C4)c(C)c3)C[N+](C)(C)C)c1.[OH-],12.5,12.5,75,N/A,N/A,*CC*,*CC*,*CC*,0,0,0,NaOH,0,25,100,1,60,1.73,OHCond(mS/cm),720,31.5,https://doi.org/10.1039/C4RA00833B
tetramethyl-PAE,TMA,QBMPAE-d,OC(c1ccccc1)(c2cc(C[N+](C)(C)C)c(OC3=CC=C(S(=O)(C4=CC=C([*])C=C4)=O)C=C3)c(C)c2)c5cc(C)c(O[*])c(C[N+](C)(C)C)c5.[OH-],BrC(c1cc(C)c(OC2=CC=C(C=C2)S(=O)(C3=CC=C(C=C3)[*])=O)c(C[N+](C)(C)C)c1)(c4cc(C[N+](C)(C)C)c(O[*])c(C)c4)c5ccccc5.[OH-],Cc1c(O[*])c(C)cc(C(c2ccccc2)(c3cc(C)c(OC4=CC=C(C(C5=CC=C([*])C=C5)=O)C=C4)c(C)c3)C[N+](C)(C)C)c1.[OH-],12.5,12.5,75,N/A,N/A,*CC*,*CC*,*CC*,0,0,0,N/A,0,N/A,100,1,60,1.73,OHCond(mS/cm),0,32,https://doi.org/10.1039/C4RA00833B
tetramethyl-PAE,TMA,QBMPAE-d,OC(c1ccccc1)(c2cc(C[N+](C)(C)C)c(OC3=CC=C(S(=O)(C4=CC=C([*])C=C4)=O)C=C3)c(C)c2)c5cc(C)c(O[*])c(C[N+](C)(C)C)c5.[OH-],BrC(c1cc(C)c(OC2=CC=C(C=C2)S(=O)(C3=CC=C(C=C3)[*])=O)c(C[N+](C)(C)C)c1)(c4cc(C[N+](C)(C)C)c(O[*])c(C)c4)c5ccccc5.[OH-],Cc1c(O[*])c(C)cc(C(c2ccccc2)(c3cc(C)c(OC4=CC=C(C(C5=CC=C([*])C=C5)=O)C=C4)c(C)c3)C[N+](C)(C)C)c1.[OH-],12.5,12.5,75,N/A,N/A,*CC*,*CC*,*CC*,0,0,0,NaOH,10,25,100,1,60,1.73,OHCond(mS/cm),720,34,https://doi.org/10.1039/C4RA00833B
tetramethyl-PAE,TMA,QBMPAE-b,OC(c1ccccc1)(c2cc(C[N+](C)(C)C)c(Oc3ccc(C(c4ccc([*])cc4)=O)cc3)c(C)c2)c5cc(C)c(O[*])c(C[N+](C)(C)C)c5.[Br-],BrC(c1ccccc1)(c2cc(C[N+](C)(C)C)c(Oc3ccc(C(c4ccc([*])cc4)=O)cc3)c(C)c2)c5cc(C)c(O[*])c(C[N+](C)(C)C)c5.[Br-],Cc1c(O[*])c(C)cc(C(c2ccccc2)(c3cc(C)c(Oc4ccc(C(c5ccc([*])cc5)=O)cc4)c(C)c3)C[N+](C)(C)C)c1.[Br-],18,18,64,N/A,N/A,*CC*,*CC*,*CC*,0,0,0,N/A,0,N/A,100,1,80,1.71,OHCond(mS/cm),0,39.99,https://doi.org/10.1039/C4RA00833B
tetramethyl-PAE,TMA,QBMPAE-d,OC(c1ccccc1)(c2cc(C[N+](C)(C)C)c(OC3=CC=C(S(=O)(C4=CC=C([*])C=C4)=O)C=C3)c(C)c2)c5cc(C)c(O[*])c(C[N+](C)(C)C)c5.[OH-],BrC(c1cc(C)c(OC2=CC=C(C=C2)S(=O)(C3=CC=C(C=C3)[*])=O)c(C[N+](C)(C)C)c1)(c4cc(C[N+](C)(C)C)c(O[*])c(C)c4)c5ccccc5.[OH-],Cc1c(O[*])c(C)cc(C(c2ccccc2)(c3cc(C)c(OC4=CC=C(C(C5=CC=C([*])C=C5)=O)C=C4)c(C)c3)C[N+](C)(C)C)c1.[OH-],12.5,12.5,75,N/A,N/A,*CC*,*CC*,*CC*,0,0,0,NaOH,1,25,100,1,60,1.73,OHCond(mS/cm),720,40,https://doi.org/10.1039/C4RA00833B
tetramethyl-PAE,TMA,QBMPAE-d,OC(c1ccccc1)(c2cc(C[N+](C)(C)C)c(OC3=CC=C(S(=O)(C4=CC=C([*])C=C4)=O)C=C3)c(C)c2)c5cc(C)c(O[*])c(C[N+](C)(C)C)c5.[OH-],BrC(c1cc(C)c(OC2=CC=C(C=C2)S(=O)(C3=CC=C(C=C3)[*])=O)c(C[N+](C)(C)C)c1)(c4cc(C[N+](C)(C)C)c(O[*])c(C)c4)c5ccccc5.[OH-],Cc1c(O[*])c(C)cc(C(c2ccccc2)(c3cc(C)c(OC4=CC=C(C(C5=CC=C([*])C=C5)=O)C=C4)c(C)c3)C[N+](C)(C)C)c1.[OH-],12.5,12.5,75,N/A,N/A,*CC*,*CC*,*CC*,0,0,0,NaOH,8,25,100,1,60,1.73,OHCond(mS/cm),720,42.5,https://doi.org/10.1039/C4RA00833B
tetramethyl-PAE,TMA,QBMPAE-d,OC(c1ccccc1)(c2cc(C[N+](C)(C)C)c(OC3=CC=C(S(=O)(C4=CC=C([*])C=C4)=O)C=C3)c(C)c2)c5cc(C)c(O[*])c(C[N+](C)(C)C)c5.[OH-],BrC(c1cc(C)c(OC2=CC=C(C=C2)S(=O)(C3=CC=C(C=C3)[*])=O)c(C[N+](C)(C)C)c1)(c4cc(C[N+](C)(C)C)c(O[*])c(C)c4)c5ccccc5.[OH-],Cc1c(O[*])c(C)cc(C(c2ccccc2)(c3cc(C)c(OC4=CC=C(C(C5=CC=C([*])C=C5)=O)C=C4)c(C)c3)C[N+](C)(C)C)c1.[OH-],12.5,12.5,75,N/A,N/A,*CC*,*CC*,*CC*,0,0,0,NaOH,2,25,100,1,60,1.73,OHCond(mS/cm),720,46,https://doi.org/10.1039/C4RA00833B
tetramethyl-PAE,TMA,QBMPAE-d,OC(c1ccccc1)(c2cc(C[N+](C)(C)C)c(OC3=CC=C(S(=O)(C4=CC=C([*])C=C4)=O)C=C3)c(C)c2)c5cc(C)c(O[*])c(C[N+](C)(C)C)c5.[OH-],BrC(c1cc(C)c(OC2=CC=C(C=C2)S(=O)(C3=CC=C(C=C3)[*])=O)c(C[N+](C)(C)C)c1)(c4cc(C[N+](C)(C)C)c(O[*])c(C)c4)c5ccccc5.[OH-],Cc1c(O[*])c(C)cc(C(c2ccccc2)(c3cc(C)c(OC4=CC=C(C(C5=CC=C([*])C=C5)=O)C=C4)c(C)c3)C[N+](C)(C)C)c1.[OH-],12.5,12.5,75,N/A,N/A,*CC*,*CC*,*CC*,0,0,0,N/A,0,N/A,100,1,80,1.73,OHCond(mS/cm),0,46.6,https://doi.org/10.1039/C4RA00833B
tetramethyl-PAE,TMA,QBMPAE-d,OC(c1ccccc1)(c2cc(C[N+](C)(C)C)c(OC3=CC=C(S(=O)(C4=CC=C([*])C=C4)=O)C=C3)c(C)c2)c5cc(C)c(O[*])c(C[N+](C)(C)C)c5.[OH-],BrC(c1cc(C)c(OC2=CC=C(C=C2)S(=O)(C3=CC=C(C=C3)[*])=O)c(C[N+](C)(C)C)c1)(c4cc(C[N+](C)(C)C)c(O[*])c(C)c4)c5ccccc5.[OH-],Cc1c(O[*])c(C)cc(C(c2ccccc2)(c3cc(C)c(OC4=CC=C(C(C5=CC=C([*])C=C5)=O)C=C4)c(C)c3)C[N+](C)(C)C)c1.[OH-],17.5,17.5,65,N/A,N/A,*CC*,*CC*,*CC*,0,0,0,N/A,0,N/A,100,1,80,1.12,OHCond(mS/cm),0,46.6,https://doi.org/10.1039/C4RA00833B
tetramethyl-PAE,TMA,QBMPAE-d,OC(c1ccccc1)(c2cc(C[N+](C)(C)C)c(OC3=CC=C(S(=O)(C4=CC=C([*])C=C4)=O)C=C3)c(C)c2)c5cc(C)c(O[*])c(C[N+](C)(C)C)c5.[OH-],BrC(c1cc(C)c(OC2=CC=C(C=C2)S(=O)(C3=CC=C(C=C3)[*])=O)c(C[N+](C)(C)C)c1)(c4cc(C[N+](C)(C)C)c(O[*])c(C)c4)c5ccccc5.[OH-],Cc1c(O[*])c(C)cc(C(c2ccccc2)(c3cc(C)c(OC4=CC=C(C(C5=CC=C([*])C=C5)=O)C=C4)c(C)c3)C[N+](C)(C)C)c1.[OH-],12.5,12.5,75,N/A,N/A,*CC*,*CC*,*CC*,0,0,0,NaOH,4,25,100,1,60,1.73,OHCond(mS/cm),720,52.3,https://doi.org/10.1039/C4RA00833B
