Repository: williamschertzer/computational_artifact

# Computational Artifact: William Schertzer CSE-MSE PhD Qualifying Exam

This repository contains the computational artifact submitted by **William Schertzer** for the PhD CSE-MSE Qualifying Examination. It includes the full workflow for processing, analyzing, and modeling anion exchange membrane (AEM) data extracted from the literature, with the aim of accelerating materials discovery using machine learning.

## Repository Structure

### `raw_data/`
Contains the original AEM datasets, directly extracted and curated from peer-reviewed literature.

File: raw_data/aem_aging_3_18_25.csv (part 25 of 30)
Backbone,Cation,Sample,smiles1,smiles2,smiles3,c1,c2,c3,additive_name_1,additive_name_2,additive_smiles1,additive_smiles2,additive_smiles3,additivec1,additivec2,additivec3,solvent,solvent_conc(M),stab_temp,RH(%),lw,Temp(C),EXP_IEC,prop,time(h),value,DOI
tetramethyl-PAE,TMA,QBMPAE-d,OC(c1ccccc1)(c2cc(C[N+](C)(C)C)c(OC3=CC=C(S(=O)(C4=CC=C([*])C=C4)=O)C=C3)c(C)c2)c5cc(C)c(O[*])c(C[N+](C)(C)C)c5.[OH-],BrC(c1cc(C)c(OC2=CC=C(C=C2)S(=O)(C3=CC=C(C=C3)[*])=O)c(C[N+](C)(C)C)c1)(c4cc(C[N+](C)(C)C)c(O[*])c(C)c4)c5ccccc5.[OH-],Cc1c(O[*])c(C)cc(C(c2ccccc2)(c3cc(C)c(OC4=CC=C(C(C5=CC=C([*])C=C5)=O)C=C4)c(C)c3)C[N+](C)(C)C)c1.[OH-],12.5,12.5,75,N/A,N/A,*CC*,*CC*,*CC*,0,0,0,NaOH,6,25,100,1,60,1.73,OHCond(mS/cm),720,57.5,https://doi.org/10.1039/C4RA00833B
tetramethyl-PAE,TMA,QBMPAE-c,OC(c1ccccc1)(c2cc(C[N+](C)(C)C)c(Oc3ccc(C(c4ccc(C(c5ccc([*])cc5)=O)cc4)=O)cc3)c(C)c2)c6cc(C)c(O[*])c(C[N+](C)(C)C)c6.[OH-],BrC(c1ccccc1)(c2cc(C[N+](C)(C)C)c(Oc3ccc(C(c4ccc(C(c5ccc([*])cc5)=O)cc4)=O)cc3)c(C)c2)c6cc(C)c(O[*])c(C[N+](C)(C)C)c6.[OH-],Cc1c(O[*])c(C)cc(C(c2ccccc2)(c3cc(C)c(Oc4ccc(C(c5ccc(C(c6ccc([*])cc6)=O)cc5)=O)cc4)cc3)C[N+](C)(C)C)c1.[OH-],40,40,20,N/A,N/A,*CC*,*CC*,*CC*,0,0,0,N/A,0,N/A,100,1,20,0.9,Swelling(%),0,6.5,https://doi.org/10.1039/C4RA00833B
tetramethyl-PAE,TMA,QBMPAE-a,Cc5cc(C(Br)(c1ccccc1)c4cc(C)c(Oc3ccc(S(=O)(=O)c2ccc(*)cc2)cc3)c(C[N+](C)(C)C)c4)cc(C)c5O*.[OH-],Cc5cc(C(O)(c1ccccc1)c4cc(C)c(Oc3ccc(S(=O)(=O)c2ccc(*)cc2)cc3)c(C[N+](C)(C)C)c4)cc(C)c5O*.[OH-],OC(c1ccccc1)(c2cc(C)c(Oc3ccc(S(=O)(c4ccc([*])cc4)=O)cc3)c(C[N+](C)(C)C)c2)c5cc(C)c(O[*])c(C[N+](C)(C)C)c5.[OH-],40,40,20,N/A,N/A,*CC*,*CC*,*CC*,0,0,0,N/A,0,N/A,100,1,20,1.01,Swelling(%),0,9.1,https://doi.org/10.1039/C4RA00833B
tetramethyl-PAE,TMA,QBMPAE-b,OC(c1ccccc1)(c2cc(C[N+](C)(C)C)c(Oc3ccc(C(c4ccc([*])cc4)=O)cc3)c(C)c2)c5cc(C)c(O[*])c(C[N+](C)(C)C)c5.[Br-],BrC(c1ccccc1)(c2cc(C[N+](C)(C)C)c(Oc3ccc(C(c4ccc([*])cc4)=O)cc3)c(C)c2)c5cc(C)c(O[*])c(C[N+](C)(C)C)c5.[Br-],Cc1c(O[*])c(C)cc(C(c2ccccc2)(c3cc(C)c(Oc4ccc(C(c5ccc([*])cc5)=O)cc4)c(C)c3)C[N+](C)(C)C)c1.[Br-],38.5,38.5,23,N/A,N/A,*CC*,*CC*,*CC*,0,0,0,N/A,0,N/A,100,1,20,1.06,Swelling(%),0,10.3,https://doi.org/10.1039/C4RA00833B
tetramethyl-PAE,TMA,QBMPAE-c,OC(c1ccccc1)(c2cc(C[N+](C)(C)C)c(Oc3ccc(C(c4ccc(C(c5ccc([*])cc5)=O)cc4)=O)cc3)c(C)c2)c6cc(C)c(O[*])c(C[N+](C)(C)C)c6.[OH-],BrC(c1ccccc1)(c2cc(C[N+](C)(C)C)c(Oc3ccc(C(c4ccc(C(c5ccc([*])cc5)=O)cc4)=O)cc3)c(C)c2)c6cc(C)c(O[*])c(C[N+](C)(C)C)c6.[OH-],Cc1c(O[*])c(C)cc(C(c2ccccc2)(c3cc(C)c(Oc4ccc(C(c5ccc(C(c6ccc([*])cc6)=O)cc5)=O)cc4)cc3)C[N+](C)(C)C)c1.[OH-],40,40,20,N/A,N/A,*CC*,*CC*,*CC*,0,0,0,N/A,0,N/A,100,1,80,0.9,Swelling(%),0,11.3,https://doi.org/10.1039/C4RA00833B
tetramethyl-PAE,TMA,QBMPAE-a,Cc5cc(C(Br)(c1ccccc1)c4cc(C)c(Oc3ccc(S(=O)(=O)c2ccc(*)cc2)cc3)c(C[N+](C)(C)C)c4)cc(C)c5O*.[OH-],Cc5cc(C(O)(c1ccccc1)c4cc(C)c(Oc3ccc(S(=O)(=O)c2ccc(*)cc2)cc3)c(C[N+](C)(C)C)c4)cc(C)c5O*.[OH-],OC(c1ccccc1)(c2cc(C)c(Oc3ccc(S(=O)(c4ccc([*])cc4)=O)cc3)c(C[N+](C)(C)C)c2)c5cc(C)c(O[*])c(C[N+](C)(C)C)c5.[OH-],40,40,20,N/A,N/A,*CC*,*CC*,*CC*,0,0,0,N/A,0,N/A,100,1,80,1.01,Swelling(%),0,11.4,https://doi.org/10.1039/C4RA00833B
tetramethyl-PAE,TMA,QBMPAE-b,OC(c1ccccc1)(c2cc(C[N+](C)(C)C)c(Oc3ccc(C(c4ccc([*])cc4)=O)cc3)c(C)c2)c5cc(C)c(O[*])c(C[N+](C)(C)C)c5.[Br-],BrC(c1ccccc1)(c2cc(C[N+](C)(C)C)c(Oc3ccc(C(c4ccc([*])cc4)=O)cc3)c(C)c2)c5cc(C)c(O[*])c(C[N+](C)(C)C)c5.[Br-],Cc1c(O[*])c(C)cc(C(c2ccccc2)(c3cc(C)c(Oc4ccc(C(c5ccc([*])cc5)=O)cc4)c(C)c3)C[N+](C)(C)C)c1.[Br-],38.5,38.5,23,N/A,N/A,*CC*,*CC*,*CC*,0,0,0,N/A,0,N/A,100,1,80,1.06,Swelling(%),0,12.5,https://doi.org/10.1039/C4RA00833B
tetramethyl-PAE,TMA,QBMPAE-a,Cc5cc(C(Br)(c1ccccc1)c4cc(C)c(Oc3ccc(S(=O)(=O)c2ccc(*)cc2)cc3)c(C[N+](C)(C)C)c4)cc(C)c5O*.[Br-],Cc5cc(C(Br)(c1ccccc1)c4cc(C)c(Oc3ccc(S(=O)(=O)c2ccc(*)cc2)cc3)c(C[N+](C)(C)C)c4)cc(C)c5O*.[OH-],OC(c1ccccc1)(c2cc(C)c(Oc3ccc(S(=O)(c4ccc([*])cc4)=O)cc3)c(C[N+](C)(C)C)c2)c5cc(C)c(O[*])c(C[N+](C)(C)C)c5.[OH-],10.5,10.5,79,N/A,N/A,*CC*,*CC*,*CC*,0,0,0,N/A,0,N/A,100,1,20,1.45,Swelling(%),0,16.2,https://doi.org/10.1039/C4RA00833B
tetramethyl-PAE,TMA,QBMPAE-c,OC(c1ccccc1)(c2cc(C[N+](C)(C)C)c(Oc3ccc(C(c4ccc(C(c5ccc([*])cc5)=O)cc4)=O)cc3)c(C)c2)c6cc(C)c(O[*])c(C[N+](C)(C)C)c6.[OH-],BrC(c1ccccc1)(c2cc(C[N+](C)(C)C)c(Oc3ccc(C(c4ccc(C(c5ccc([*])cc5)=O)cc4)=O)cc3)c(C)c2)c6cc(C)c(O[*])c(C[N+](C)(C)C)c6.[OH-],Cc1c(O[*])c(C)cc(C(c2ccccc2)(c3cc(C)c(Oc4ccc(C(c5ccc(C(c6ccc([*])cc6)=O)cc5)=O)cc4)cc3)C[N+](C)(C)C)c1.[OH-],21,21,58,N/A,N/A,*CC*,*CC*,*CC*,0,0,0,N/A,0,N/A,100,1,20,1.5,Swelling(%),0,17.7,https://doi.org/10.1039/C4RA00833B
tetramethyl-PAE,TMA,QBMPAE-a,Cc5cc(C(Br)(c1ccccc1)c4cc(C)c(Oc3ccc(S(=O)(=O)c2ccc(*)cc2)cc3)c(C[N+](C)(C)C)c4)cc(C)c5O*.[Br-],Cc5cc(C(Br)(c1ccccc1)c4cc(C)c(Oc3ccc(S(=O)(=O)c2ccc(*)cc2)cc3)c(C[N+](C)(C)C)c4)cc(C)c5O*.[OH-],OC(c1ccccc1)(c2cc(C)c(Oc3ccc(S(=O)(c4ccc([*])cc4)=O)cc3)c(C[N+](C)(C)C)c2)c5cc(C)c(O[*])c(C[N+](C)(C)C)c5.[OH-],10.5,10.5,79,N/A,N/A,*CC*,*CC*,*CC*,0,0,0,N/A,0,N/A,100,1,80,1.45,Swelling(%),0,18.6,https://doi.org/10.1039/C4RA00833B
tetramethyl-PAE,TMA,QBMPAE-d,OC(c1ccccc1)(c2cc(C[N+](C)(C)C)c(OC3=CC=C(S(=O)(C4=CC=C([*])C=C4)=O)C=C3)c(C)c2)c5cc(C)c(O[*])c(C[N+](C)(C)C)c5.[OH-],BrC(c1cc(C)c(OC2=CC=C(C=C2)S(=O)(C3=CC=C(C=C3)[*])=O)c(C[N+](C)(C)C)c1)(c4cc(C[N+](C)(C)C)c(O[*])c(C)c4)c5ccccc5.[OH-],Cc1c(O[*])c(C)cc(C(c2ccccc2)(c3cc(C)c(OC4=CC=C(C(C5=CC=C([*])C=C5)=O)C=C4)c(C)c3)C[N+](C)(C)C)c1.[OH-],12.5,12.5,75,N/A,N/A,*CC*,*CC*,*CC*,0,0,0,N/A,0,N/A,100,1,20,1.73,Swelling(%),0,29.3,https://doi.org/10.1039/C4RA00833B
tetramethyl-PAE,TMA,QBMPAE-d,OC(c1ccccc1)(c2cc(C[N+](C)(C)C)c(OC3=CC=C(S(=O)(C4=CC=C([*])C=C4)=O)C=C3)c(C)c2)c5cc(C)c(O[*])c(C[N+](C)(C)C)c5.[OH-],BrC(c1cc(C)c(OC2=CC=C(C=C2)S(=O)(C3=CC=C(C=C3)[*])=O)c(C[N+](C)(C)C)c1)(c4cc(C[N+](C)(C)C)c(O[*])c(C)c4)c5ccccc5.[OH-],Cc1c(O[*])c(C)cc(C(c2ccccc2)(c3cc(C)c(OC4=CC=C(C(C5=CC=C([*])C=C5)=O)C=C4)c(C)c3)C[N+](C)(C)C)c1.[OH-],17.5,17.5,65,N/A,N/A,*CC*,*CC*,*CC*,0,0,0,N/A,0,N/A,100,1,20,1.12,Swelling(%),0,29.3,https://doi.org/10.1039/C4RA00833B
tetramethyl-PAE,TMA,QBMPAE-b,OC(c1ccccc1)(c2cc(C[N+](C)(C)C)c(Oc3ccc(C(c4ccc([*])cc4)=O)cc3)c(C)c2)c5cc(C)c(O[*])c(C[N+](C)(C)C)c5.[Br-],BrC(c1ccccc1)(c2cc(C[N+](C)(C)C)c(Oc3ccc(C(c4ccc([*])cc4)=O)cc3)c(C)c2)c5cc(C)c(O[*])c(C[N+](C)(C)C)c5.[Br-],Cc1c(O[*])c(C)cc(C(c2ccccc2)(c3cc(C)c(Oc4ccc(C(c5ccc([*])cc5)=O)cc4)c(C)c3)C[N+](C)(C)C)c1.[Br-],18,18,64,N/A,N/A,*CC*,*CC*,*CC*,0,0,0,N/A,0,N/A,100,1,20,1.71,Swelling(%),0,30.1,https://doi.org/10.1039/C4RA00833B
tetramethyl-PAE,TMA,QBMPAE-b,OC(c1ccccc1)(c2cc(C[N+](C)(C)C)c(Oc3ccc(C(c4ccc([*])cc4)=O)cc3)c(C)c2)c5cc(C)c(O[*])c(C[N+](C)(C)C)c5.[Br-],BrC(c1ccccc1)(c2cc(C[N+](C)(C)C)c(Oc3ccc(C(c4ccc([*])cc4)=O)cc3)c(C)c2)c5cc(C)c(O[*])c(C[N+](C)(C)C)c5.[Br-],Cc1c(O[*])c(C)cc(C(c2ccccc2)(c3cc(C)c(Oc4ccc(C(c5ccc([*])cc5)=O)cc4)c(C)c3)C[N+](C)(C)C)c1.[Br-],18,18,64,N/A,N/A,*CC*,*CC*,*CC*,0,0,0,N/A,0,N/A,100,1,80,1.71,Swelling(%),0,38.1,https://doi.org/10.1039/C4RA00833B
tetramethyl-PAE,TMA,QBMPAE-d,OC(c1ccccc1)(c2cc(C[N+](C)(C)C)c(OC3=CC=C(S(=O)(C4=CC=C([*])C=C4)=O)C=C3)c(C)c2)c5cc(C)c(O[*])c(C[N+](C)(C)C)c5.[OH-],BrC(c1cc(C)c(OC2=CC=C(C=C2)S(=O)(C3=CC=C(C=C3)[*])=O)c(C[N+](C)(C)C)c1)(c4cc(C[N+](C)(C)C)c(O[*])c(C)c4)c5ccccc5.[OH-],Cc1c(O[*])c(C)cc(C(c2ccccc2)(c3cc(C)c(OC4=CC=C(C(C5=CC=C([*])C=C5)=O)C=C4)c(C)c3)C[N+](C)(C)C)c1.[OH-],12.5,12.5,75,N/A,N/A,*CC*,*CC*,*CC*,0,0,0,N/A,0,N/A,100,1,80,1.73,Swelling(%),0,55.8,https://doi.org/10.1039/C4RA00833B
tetramethyl-PAE,TMA,QBMPAE-d,OC(c1ccccc1)(c2cc(C[N+](C)(C)C)c(OC3=CC=C(S(=O)(C4=CC=C([*])C=C4)=O)C=C3)c(C)c2)c5cc(C)c(O[*])c(C[N+](C)(C)C)c5.[OH-],BrC(c1cc(C)c(OC2=CC=C(C=C2)S(=O)(C3=CC=C(C=C3)[*])=O)c(C[N+](C)(C)C)c1)(c4cc(C[N+](C)(C)C)c(O[*])c(C)c4)c5ccccc5.[OH-],Cc1c(O[*])c(C)cc(C(c2ccccc2)(c3cc(C)c(OC4=CC=C(C(C5=CC=C([*])C=C5)=O)C=C4)c(C)c3)C[N+](C)(C)C)c1.[OH-],17.5,17.5,65,N/A,N/A,*CC*,*CC*,*CC*,0,0,0,N/A,0,N/A,100,1,80,1.12,Swelling(%),0,55.8,https://doi.org/10.1039/C4RA00833B
tetramethyl-PAE,TMA,QBMPAE-c,OC(c1ccccc1)(c2cc(C[N+](C)(C)C)c(Oc3ccc(C(c4ccc(C(c5ccc([*])cc5)=O)cc4)=O)cc3)c(C)c2)c6cc(C)c(O[*])c(C[N+](C)(C)C)c6.[OH-],BrC(c1ccccc1)(c2cc(C[N+](C)(C)C)c(Oc3ccc(C(c4ccc(C(c5ccc([*])cc5)=O)cc4)=O)cc3)c(C)c2)c6cc(C)c(O[*])c(C[N+](C)(C)C)c6.[OH-],Cc1c(O[*])c(C)cc(C(c2ccccc2)(c3cc(C)c(Oc4ccc(C(c5ccc(C(c6ccc([*])cc6)=O)cc5)=O)cc4)cc3)C[N+](C)(C)C)c1.[OH-],21,21,58,N/A,N/A,*CC*,*CC*,*CC*,0,0,0,N/A,0,N/A,100,1,80,1.5,Swelling(%),0,77.4,https://doi.org/10.1039/C4RA00833B
tetramethyl-PAE,TMA,QBMPAE-d,OC(c1ccccc1)(c2cc(C[N+](C)(C)C)c(OC3=CC=C(S(=O)(C4=CC=C([*])C=C4)=O)C=C3)c(C)c2)c5cc(C)c(O[*])c(C[N+](C)(C)C)c5.[OH-],BrC(c1cc(C)c(OC2=CC=C(C=C2)S(=O)(C3=CC=C(C=C3)[*])=O)c(C[N+](C)(C)C)c1)(c4cc(C[N+](C)(C)C)c(O[*])c(C)c4)c5ccccc5.[OH-],Cc1c(O[*])c(C)cc(C(c2ccccc2)(c3cc(C)c(OC4=CC=C(C(C5=CC=C([*])C=C5)=O)C=C4)c(C)c3)C[N+](C)(C)C)c1.[OH-],12.5,12.5,75,N/A,N/A,*CC*,*CC*,*CC*,0,0,0,NaOH,1,25,100,1,60,1.73,TS(MPa),168,6.5,https://doi.org/10.1039/C4RA00833B
tetramethyl-PAE,TMA,QBMPAE-b,OC(c1ccccc1)(c2cc(C[N+](C)(C)C)c(Oc3ccc(C(c4ccc([*])cc4)=O)cc3)c(C)c2)c5cc(C)c(O[*])c(C[N+](C)(C)C)c5.[Br-],BrC(c1ccccc1)(c2cc(C[N+](C)(C)C)c(Oc3ccc(C(c4ccc([*])cc4)=O)cc3)c(C)c2)c5cc(C)c(O[*])c(C[N+](C)(C)C)c5.[Br-],Cc1c(O[*])c(C)cc(C(c2ccccc2)(c3cc(C)c(Oc4ccc(C(c5ccc([*])cc5)=O)cc4)c(C)c3)C[N+](C)(C)C)c1.[Br-],18,18,64,N/A,N/A,*CC*,*CC*,*CC*,0,0,0,NaOH,1,25,100,1,60,1.71,TS(MPa),168,6.9,https://doi.org/10.1039/C4RA00833B
tetramethyl-PAE,TMA,QBMPAE-c,OC(c1ccccc1)(c2cc(C[N+](C)(C)C)c(Oc3ccc(C(c4ccc(C(c5ccc([*])cc5)=O)cc4)=O)cc3)c(C)c2)c6cc(C)c(O[*])c(C[N+](C)(C)C)c6.[OH-],BrC(c1ccccc1)(c2cc(C[N+](C)(C)C)c(Oc3ccc(C(c4ccc(C(c5ccc([*])cc5)=O)cc4)=O)cc3)c(C)c2)c6cc(C)c(O[*])c(C[N+](C)(C)C)c6.[OH-],Cc1c(O[*])c(C)cc(C(c2ccccc2)(c3cc(C)c(Oc4ccc(C(c5ccc(C(c6ccc([*])cc6)=O)cc5)=O)cc4)cc3)C[N+](C)(C)C)c1.[OH-],21,21,58,N/A,N/A,*CC*,*CC*,*CC*,0,0,0,NaOH,1,25,100,1,60,1.5,TS(MPa),168,9.1,https://doi.org/10.1039/C4RA00833B
tetramethyl-PAE,TMA,QBMPAE-b,OC(c1ccccc1)(c2cc(C[N+](C)(C)C)c(Oc3ccc(C(c4ccc([*])cc4)=O)cc3)c(C)c2)c5cc(C)c(O[*])c(C[N+](C)(C)C)c5.[Br-],BrC(c1ccccc1)(c2cc(C[N+](C)(C)C)c(Oc3ccc(C(c4ccc([*])cc4)=O)cc3)c(C)c2)c5cc(C)c(O[*])c(C[N+](C)(C)C)c5.[Br-],Cc1c(O[*])c(C)cc(C(c2ccccc2)(c3cc(C)c(Oc4ccc(C(c5ccc([*])cc5)=O)cc4)c(C)c3)C[N+](C)(C)C)c1.[Br-],18,18,64,N/A,N/A,*CC*,*CC*,*CC*,0,0,0,N/A,0,N/A,100,1,60,1.71,TS(MPa),0,9.2,https://doi.org/10.1039/C4RA00833B
tetramethyl-PAE,TMA,QBMPAE-d,OC(c1ccccc1)(c2cc(C[N+](C)(C)C)c(OC3=CC=C(S(=O)(C4=CC=C([*])C=C4)=O)C=C3)c(C)c2)c5cc(C)c(O[*])c(C[N+](C)(C)C)c5.[OH-],BrC(c1cc(C)c(OC2=CC=C(C=C2)S(=O)(C3=CC=C(C=C3)[*])=O)c(C[N+](C)(C)C)c1)(c4cc(C[N+](C)(C)C)c(O[*])c(C)c4)c5ccccc5.[OH-],Cc1c(O[*])c(C)cc(C(c2ccccc2)(c3cc(C)c(OC4=CC=C(C(C5=CC=C([*])C=C5)=O)C=C4)c(C)c3)C[N+](C)(C)C)c1.[OH-],12.5,12.5,75,N/A,N/A,*CC*,*CC*,*CC*,0,0,0,N/A,0,N/A,100,1,60,1.73,TS(MPa),0,10.9,https://doi.org/10.1039/C4RA00833B
tetramethyl-PAE,TMA,QBMPAE-a,OC(c1ccccc1)(c2cc(C[N+](C)(C)C)c(OC3=CC=C(S(=O)(C4=CC=C([*])C=C4)=O)C=C3)c(C)c2)c5cc(C)c(O[*])c(C[N+](C)(C)C)c5.[OH-],BrC(c1cc(C)c(OC2=CC=C(C=C2)S(=O)(C3=CC=C(C=C3)[*])=O)c(C[N+](C)(C)C)c1)(c4cc(C[N+](C)(C)C)c(O[*])c(C)c4)c5ccccc5.[OH-],Cc1c(O[*])c(C)cc(C(c2ccccc2)(c3cc(C)c(OC4=CC=C(C(C5=CC=C([*])C=C5)=O)C=C4)c(C)c3)C[N+](C)(C)C)c1.[OH-],10.5,10.5,79,N/A,N/A,*CC*,*CC*,*CC*,0,0,0,NaOH,1,25,100,1,60,1.45,TS(MPa),168,11.8,https://doi.org/10.1039/C4RA00833B
tetramethyl-PAE,TMA,QBMPAE-a,OC(c1ccccc1)(c2cc(C[N+](C)(C)C)c(OC3=CC=C(S(=O)(C4=CC=C([*])C=C4)=O)C=C3)c(C)c2)c5cc(C)c(O[*])c(C[N+](C)(C)C)c5.[OH-],BrC(c1cc(C)c(OC2=CC=C(C=C2)S(=O)(C3=CC=C(C=C3)[*])=O)c(C[N+](C)(C)C)c1)(c4cc(C[N+](C)(C)C)c(O[*])c(C)c4)c5ccccc5.[OH-],Cc1c(O[*])c(C)cc(C(c2ccccc2)(c3cc(C)c(OC4=CC=C(C(C5=CC=C([*])C=C5)=O)C=C4)c(C)c3)C[N+](C)(C)C)c1.[OH-],10.5,10.5,79,N/A,N/A,*CC*,*CC*,*CC*,0,0,0,N/A,0,N/A,100,1,60,1.45,TS(MPa),0,14.8,https://doi.org/10.1039/C4RA00833B
tetramethyl-PAE,TMA,QBMPAE-c,OC(c1ccccc1)(c2cc(C[N+](C)(C)C)c(Oc3ccc(C(c4ccc(C(c5ccc([*])cc5)=O)cc4)=O)cc3)c(C)c2)c6cc(C)c(O[*])c(C[N+](C)(C)C)c6.[OH-],BrC(c1ccccc1)(c2cc(C[N+](C)(C)C)c(Oc3ccc(C(c4ccc(C(c5ccc([*])cc5)=O)cc4)=O)cc3)c(C)c2)c6cc(C)c(O[*])c(C[N+](C)(C)C)c6.[OH-],Cc1c(O[*])c(C)cc(C(c2ccccc2)(c3cc(C)c(Oc4ccc(C(c5ccc(C(c6ccc([*])cc6)=O)cc5)=O)cc4)cc3)C[N+](C)(C)C)c1.[OH-],21,21,58,N/A,N/A,*CC*,*CC*,*CC*,0,0,0,N/A,0,N/A,100,1,60,1.5,TS(MPa),0,18.6,https://doi.org/10.1039/C4RA00833B
tetramethyl-PAE,TMA,QBMPAE-c,OC(c1ccccc1)(c2cc(C[N+](C)(C)C)c(Oc3ccc(C(c4ccc(C(c5ccc([*])cc5)=O)cc4)=O)cc3)c(C)c2)c6cc(C)c(O[*])c(C[N+](C)(C)C)c6.[OH-],BrC(c1ccccc1)(c2cc(C[N+](C)(C)C)c(Oc3ccc(C(c4ccc(C(c5ccc([*])cc5)=O)cc4)=O)cc3)c(C)c2)c6cc(C)c(O[*])c(C[N+](C)(C)C)c6.[OH-],Cc1c(O[*])c(C)cc(C(c2ccccc2)(c3cc(C)c(Oc4ccc(C(c5ccc(C(c6ccc([*])cc6)=O)cc5)=O)cc4)cc3)C[N+](C)(C)C)c1.[OH-],40,40,20,N/A,N/A,*CC*,*CC*,*CC*,0,0,0,N/A,0,N/A,100,1,20,0.9,WU(wt%),0,16.3,https://doi.org/10.1039/C4RA00833B
tetramethyl-PAE,TMA,QBMPAE-c,OC(c1ccccc1)(c2cc(C[N+](C)(C)C)c(Oc3ccc(C(c4ccc(C(c5ccc([*])cc5)=O)cc4)=O)cc3)c(C)c2)c6cc(C)c(O[*])c(C[N+](C)(C)C)c6.[OH-],BrC(c1ccccc1)(c2cc(C[N+](C)(C)C)c(Oc3ccc(C(c4ccc(C(c5ccc([*])cc5)=O)cc4)=O)cc3)c(C)c2)c6cc(C)c(O[*])c(C[N+](C)(C)C)c6.[OH-],Cc1c(O[*])c(C)cc(C(c2ccccc2)(c3cc(C)c(Oc4ccc(C(c5ccc(C(c6ccc([*])cc6)=O)cc5)=O)cc4)cc3)C[N+](C)(C)C)c1.[OH-],40,40,20,N/A,N/A,*CC*,*CC*,*CC*,0,0,0,N/A,0,N/A,100,1,80,0.9,WU(wt%),0,22.1,https://doi.org/10.1039/C4RA00833B
tetramethyl-PAE,TMA,QBMPAE-a,Cc5cc(C(Br)(c1ccccc1)c4cc(C)c(Oc3ccc(S(=O)(=O)c2ccc(*)cc2)cc3)c(C[N+](C)(C)C)c4)cc(C)c5O*.[OH-],Cc5cc(C(O)(c1ccccc1)c4cc(C)c(Oc3ccc(S(=O)(=O)c2ccc(*)cc2)cc3)c(C[N+](C)(C)C)c4)cc(C)c5O*.[OH-],OC(c1ccccc1)(c2cc(C)c(Oc3ccc(S(=O)(c4ccc([*])cc4)=O)cc3)c(C[N+](C)(C)C)c2)c5cc(C)c(O[*])c(C[N+](C)(C)C)c5.[OH-],40,40,20,N/A,N/A,*CC*,*CC*,*CC*,0,0,0,N/A,0,N/A,100,1,20,1.01,WU(wt%),0,22.9,https://doi.org/10.1039/C4RA00833B
tetramethyl-PAE,TMA,QBMPAE-b,OC(c1ccccc1)(c2cc(C[N+](C)(C)C)c(Oc3ccc(C(c4ccc([*])cc4)=O)cc3)c(C)c2)c5cc(C)c(O[*])c(C[N+](C)(C)C)c5.[Br-],BrC(c1ccccc1)(c2cc(C[N+](C)(C)C)c(Oc3ccc(C(c4ccc([*])cc4)=O)cc3)c(C)c2)c5cc(C)c(O[*])c(C[N+](C)(C)C)c5.[Br-],Cc1c(O[*])c(C)cc(C(c2ccccc2)(c3cc(C)c(Oc4ccc(C(c5ccc([*])cc5)=O)cc4)c(C)c3)C[N+](C)(C)C)c1.[Br-],38.5,38.5,23,N/A,N/A,*CC*,*CC*,*CC*,0,0,0,N/A,0,N/A,100,1,20,1.06,WU(wt%),0,28.3,https://doi.org/10.1039/C4RA00833B
tetramethyl-PAE,TMA,QBMPAE-a,OC(c1ccccc1)(c2cc(C[N+](C)(C)C)c(Oc3ccc(S(=O)(c4ccc([*])cc4)=O)cc3)c(C)c2)c5cc(C)c(O[*])c(C[N+](C)(C)C)c5.[OH-],BrC(c1ccccc1)(c2cc(C[N+](C)(C)C)c(Oc3ccc(S(=O)(c4ccc([*])cc4)=O)cc3)cc2)c5cc(C)c(O[*])c(C[N+](C)(C)C)c5.[Br-],Cc1c(O[*])c(C)cc(C(c2ccccc2)(c3cc(C)c(Oc4ccc(S(=O)(c5ccc([*])cc5)=O)cc4)c(C)c3)C[N+](C)(C)C)c1.[OH-],40,40,20,N/A,N/A,*CC*,*CC*,*CC*,0,0,0,N/A,0,N/A,100,1,80,1.01,WU(wt%),0,28.7,https://doi.org/10.1039/C4RA00833B
tetramethyl-PAE,TMA,QBMPAE-c,OC(c1ccccc1)(c2cc(C[N+](C)(C)C)c(Oc3ccc(C(c4ccc(C(c5ccc([*])cc5)=O)cc4)=O)cc3)c(C)c2)c6cc(C)c(O[*])c(C[N+](C)(C)C)c6.[OH-],BrC(c1ccccc1)(c2cc(C[N+](C)(C)C)c(Oc3ccc(C(c4ccc(C(c5ccc([*])cc5)=O)cc4)=O)cc3)c(C)c2)c6cc(C)c(O[*])c(C[N+](C)(C)C)c6.[OH-],Cc1c(O[*])c(C)cc(C(c2ccccc2)(c3cc(C)c(Oc4ccc(C(c5ccc(C(c6ccc([*])cc6)=O)cc5)=O)cc4)cc3)C[N+](C)(C)C)c1.[OH-],21,21,58,N/A,N/A,*CC*,*CC*,*CC*,0,0,0,N/A,0,N/A,100,1,20,1.5,WU(wt%),0,30.2,https://doi.org/10.1039/C4RA00833B
tetramethyl-PAE,TMA,QBMPAE-b,OC(c1ccccc1)(c2cc(C[N+](C)(C)C)c(Oc3ccc(C(c4ccc([*])cc4)=O)cc3)c(C)c2)c5cc(C)c(O[*])c(C[N+](C)(C)C)c5.[Br-],BrC(c1ccccc1)(c2cc(C[N+](C)(C)C)c(Oc3ccc(C(c4ccc([*])cc4)=O)cc3)c(C)c2)c5cc(C)c(O[*])c(C[N+](C)(C)C)c5.[Br-],Cc1c(O[*])c(C)cc(C(c2ccccc2)(c3cc(C)c(Oc4ccc(C(c5ccc([*])cc5)=O)cc4)c(C)c3)C[N+](C)(C)C)c1.[Br-],38.5,38.5,23,N/A,N/A,*CC*,*CC*,*CC*,0,0,0,N/A,0,N/A,100,1,80,1.06,WU(wt%),0,32.1,https://doi.org/10.1039/C4RA00833B
tetramethyl-PAE,TMA,QBMPAE-a,Cc5cc(C(Br)(c1ccccc1)c4cc(C)c(Oc3ccc(S(=O)(=O)c2ccc(*)cc2)cc3)c(C[N+](C)(C)C)c4)cc(C)c5O*.[Br-],Cc5cc(C(Br)(c1ccccc1)c4cc(C)c(Oc3ccc(S(=O)(=O)c2ccc(*)cc2)cc3)c(C[N+](C)(C)C)c4)cc(C)c5O*.[OH-],OC(c1ccccc1)(c2cc(C)c(Oc3ccc(S(=O)(c4ccc([*])cc4)=O)cc3)c(C[N+](C)(C)C)c2)c5cc(C)c(O[*])c(C[N+](C)(C)C)c5.[OH-],10.5,10.5,79,N/A,N/A,*CC*,*CC*,*CC*,0,0,0,N/A,0,N/A,100,1,20,1.45,WU(wt%),0,41.1,https://doi.org/10.1039/C4RA00833B
tetramethyl-PAE,TMA,QBMPAE-a,Cc5cc(C(Br)(c1ccccc1)c4cc(C)c(Oc3ccc(S(=O)(=O)c2ccc(*)cc2)cc3)c(C[N+](C)(C)C)c4)cc(C)c5O*.[Br-],Cc5cc(C(Br)(c1ccccc1)c4cc(C)c(Oc3ccc(S(=O)(=O)c2ccc(*)cc2)cc3)c(C[N+](C)(C)C)c4)cc(C)c5O*.[OH-],OC(c1ccccc1)(c2cc(C)c(Oc3ccc(S(=O)(c4ccc([*])cc4)=O)cc3)c(C[N+](C)(C)C)c2)c5cc(C)c(O[*])c(C[N+](C)(C)C)c5.[OH-],10.5,10.5,79,N/A,N/A,*CC*,*CC*,*CC*,0,0,0,N/A,0,N/A,100,1,80,1.45,WU(wt%),0,45,https://doi.org/10.1039/C4RA00833B
tetramethyl-PAE,TMA,QBMPAE-d,OC(c1ccccc1)(c2cc(C[N+](C)(C)C)c(OC3=CC=C(S(=O)(C4=CC=C([*])C=C4)=O)C=C3)c(C)c2)c5cc(C)c(O[*])c(C[N+](C)(C)C)c5.[OH-],BrC(c1cc(C)c(OC2=CC=C(C=C2)S(=O)(C3=CC=C(C=C3)[*])=O)c(C[N+](C)(C)C)c1)(c4cc(C[N+](C)(C)C)c(O[*])c(C)c4)c5ccccc5.[OH-],Cc1c(O[*])c(C)cc(C(c2ccccc2)(c3cc(C)c(OC4=CC=C(C(C5=CC=C([*])C=C5)=O)C=C4)c(C)c3)C[N+](C)(C)C)c1.[OH-],12.5,12.5,75,N/A,N/A,*CC*,*CC*,*CC*,0,0,0,N/A,0,N/A,100,1,20,1.73,WU(wt%),0,53.1,https://doi.org/10.1039/C4RA00833B
tetramethyl-PAE,TMA,QBMPAE-d,OC(c1ccccc1)(c2cc(C[N+](C)(C)C)c(OC3=CC=C(S(=O)(C4=CC=C([*])C=C4)=O)C=C3)c(C)c2)c5cc(C)c(O[*])c(C[N+](C)(C)C)c5.[OH-],BrC(c1cc(C)c(OC2=CC=C(C=C2)S(=O)(C3=CC=C(C=C3)[*])=O)c(C[N+](C)(C)C)c1)(c4cc(C[N+](C)(C)C)c(O[*])c(C)c4)c5ccccc5.[OH-],Cc1c(O[*])c(C)cc(C(c2ccccc2)(c3cc(C)c(OC4=CC=C(C(C5=CC=C([*])C=C5)=O)C=C4)c(C)c3)C[N+](C)(C)C)c1.[OH-],17.5,17.5,65,N/A,N/A,*CC*,*CC*,*CC*,0,0,0,N/A,0,N/A,100,1,20,1.12,WU(wt%),0,53.1,https://doi.org/10.1039/C4RA00833B
tetramethyl-PAE,TMA,QBMPAE-b,OC(c1ccccc1)(c2cc(C[N+](C)(C)C)c(Oc3ccc(C(c4ccc([*])cc4)=O)cc3)c(C)c2)c5cc(C)c(O[*])c(C[N+](C)(C)C)c5.[Br-],BrC(c1ccccc1)(c2cc(C[N+](C)(C)C)c(Oc3ccc(C(c4ccc([*])cc4)=O)cc3)c(C)c2)c5cc(C)c(O[*])c(C[N+](C)(C)C)c5.[Br-],Cc1c(O[*])c(C)cc(C(c2ccccc2)(c3cc(C)c(Oc4ccc(C(c5ccc([*])cc5)=O)cc4)c(C)c3)C[N+](C)(C)C)c1.[Br-],18,18,64,N/A,N/A,*CC*,*CC*,*CC*,0,0,0,N/A,0,N/A,100,1,20,1.71,WU(wt%),0,54.9,https://doi.org/10.1039/C4RA00833B
tetramethyl-PAE,TMA,QBMPAE-b,OC(c1ccccc1)(c2cc(C[N+](C)(C)C)c(Oc3ccc(C(c4ccc([*])cc4)=O)cc3)c(C)c2)c5cc(C)c(O[*])c(C[N+](C)(C)C)c5.[Br-],BrC(c1ccccc1)(c2cc(C[N+](C)(C)C)c(Oc3ccc(C(c4ccc([*])cc4)=O)cc3)c(C)c2)c5cc(C)c(O[*])c(C[N+](C)(C)C)c5.[Br-],Cc1c(O[*])c(C)cc(C(c2ccccc2)(c3cc(C)c(Oc4ccc(C(c5ccc([*])cc5)=O)cc4)c(C)c3)C[N+](C)(C)C)c1.[Br-],18,18,64,N/A,N/A,*CC*,*CC*,*CC*,0,0,0,N/A,0,N/A,100,1,80,1.71,WU(wt%),0,62.8,https://doi.org/10.1039/C4RA00833B
tetramethyl-PAE,TMA,QBMPAE-c,OC(c1ccccc1)(c2cc(C[N+](C)(C)C)c(Oc3ccc(C(c4ccc(C(c5ccc([*])cc5)=O)cc4)=O)cc3)c(C)c2)c6cc(C)c(O[*])c(C[N+](C)(C)C)c6.[OH-],BrC(c1ccccc1)(c2cc(C[N+](C)(C)C)c(Oc3ccc(C(c4ccc(C(c5ccc([*])cc5)=O)cc4)=O)cc3)c(C)c2)c6cc(C)c(O[*])c(C[N+](C)(C)C)c6.[OH-],Cc1c(O[*])c(C)cc(C(c2ccccc2)(c3cc(C)c(Oc4ccc(C(c5ccc(C(c6ccc([*])cc6)=O)cc5)=O)cc4)cc3)C[N+](C)(C)C)c1.[OH-],21,21,58,N/A,N/A,*CC*,*CC*,*CC*,0,0,0,N/A,0,N/A,100,1,80,1.5,WU(wt%),0,72.8,https://doi.org/10.1039/C4RA00833B
tetramethyl-PAE,TMA,QBMPAE-d,OC(c1ccccc1)(c2cc(C[N+](C)(C)C)c(OC3=CC=C(S(=O)(C4=CC=C([*])C=C4)=O)C=C3)c(C)c2)c5cc(C)c(O[*])c(C[N+](C)(C)C)c5.[OH-],BrC(c1cc(C)c(OC2=CC=C(C=C2)S(=O)(C3=CC=C(C=C3)[*])=O)c(C[N+](C)(C)C)c1)(c4cc(C[N+](C)(C)C)c(O[*])c(C)c4)c5ccccc5.[OH-],Cc1c(O[*])c(C)cc(C(c2ccccc2)(c3cc(C)c(OC4=CC=C(C(C5=CC=C([*])C=C5)=O)C=C4)c(C)c3)C[N+](C)(C)C)c1.[OH-],12.5,12.5,75,N/A,N/A,*CC*,*CC*,*CC*,0,0,0,N/A,0,N/A,100,1,80,1.73,WU(wt%),0,89.6,https://doi.org/10.1039/C4RA00833B
tetramethyl-PAE,TMA,QBMPAE-d,OC(c1ccccc1)(c2cc(C[N+](C)(C)C)c(OC3=CC=C(S(=O)(C4=CC=C([*])C=C4)=O)C=C3)c(C)c2)c5cc(C)c(O[*])c(C[N+](C)(C)C)c5.[OH-],BrC(c1cc(C)c(OC2=CC=C(C=C2)S(=O)(C3=CC=C(C=C3)[*])=O)c(C[N+](C)(C)C)c1)(c4cc(C[N+](C)(C)C)c(O[*])c(C)c4)c5ccccc5.[OH-],Cc1c(O[*])c(C)cc(C(c2ccccc2)(c3cc(C)c(OC4=CC=C(C(C5=CC=C([*])C=C5)=O)C=C4)c(C)c3)C[N+](C)(C)C)c1.[OH-],17.5,17.5,65,N/A,N/A,*CC*,*CC*,*CC*,0,0,0,N/A,0,N/A,100,1,80,1.12,WU(wt%),0,89.6,https://doi.org/10.1039/C4RA00833B
tetramethyl-PAE,TMA,QBMPAE-d,OC(c1ccccc1)(c2cc(C[N+](C)(C)C)c(OC3=CC=C(S(=O)(C4=CC=C([*])C=C4)=O)C=C3)c(C)c2)c5cc(C)c(O[*])c(C[N+](C)(C)C)c5.[OH-],BrC(c1cc(C)c(OC2=CC=C(C=C2)S(=O)(C3=CC=C(C=C3)[*])=O)c(C[N+](C)(C)C)c1)(c4cc(C[N+](C)(C)C)c(O[*])c(C)c4)c5ccccc5.[OH-],Cc1c(O[*])c(C)cc(C(c2ccccc2)(c3cc(C)c(OC4=CC=C(C(C5=CC=C([*])C=C5)=O)C=C4)c(C)c3)C[N+](C)(C)C)c1.[OH-],12.5,12.5,75,N/A,N/A,*CC*,*CC*,*CC*,0,0,0,N/A,0,N/A,100,1,60,1.73,YM(MPa),0,131.7,https://doi.org/10.1039/C4RA00833B
tetramethyl-PAE,TMA,QBMPAE-b,OC(c1ccccc1)(c2cc(C[N+](C)(C)C)c(Oc3ccc(C(c4ccc([*])cc4)=O)cc3)c(C)c2)c5cc(C)c(O[*])c(C[N+](C)(C)C)c5.[Br-],BrC(c1ccccc1)(c2cc(C[N+](C)(C)C)c(Oc3ccc(C(c4ccc([*])cc4)=O)cc3)c(C)c2)c5cc(C)c(O[*])c(C[N+](C)(C)C)c5.[Br-],Cc1c(O[*])c(C)cc(C(c2ccccc2)(c3cc(C)c(Oc4ccc(C(c5ccc([*])cc5)=O)cc4)c(C)c3)C[N+](C)(C)C)c1.[Br-],18,18,64,N/A,N/A,*CC*,*CC*,*CC*,0,0,0,N/A,0,N/A,100,1,60,1.71,YM(MPa),0,257.6,https://doi.org/10.1039/C4RA00833B
tetramethyl-PAE,TMA,QBMPAE-c,OC(c1ccccc1)(c2cc(C[N+](C)(C)C)c(Oc3ccc(C(c4ccc(C(c5ccc([*])cc5)=O)cc4)=O)cc3)c(C)c2)c6cc(C)c(O[*])c(C[N+](C)(C)C)c6.[OH-],BrC(c1ccccc1)(c2cc(C[N+](C)(C)C)c(Oc3ccc(C(c4ccc(C(c5ccc([*])cc5)=O)cc4)=O)cc3)c(C)c2)c6cc(C)c(O[*])c(C[N+](C)(C)C)c6.[OH-],Cc1c(O[*])c(C)cc(C(c2ccccc2)(c3cc(C)c(Oc4ccc(C(c5ccc(C(c6ccc([*])cc6)=O)cc5)=O)cc4)cc3)C[N+](C)(C)C)c1.[OH-],21,21,58,N/A,N/A,*CC*,*CC*,*CC*,0,0,0,N/A,0,N/A,100,1,60,1.5,YM(MPa),0,298.7,https://doi.org/10.1039/C4RA00833B
tetramethyl-PAE,TMA,QBMPAE-a,OC(c1ccccc1)(c2cc(C[N+](C)(C)C)c(OC3=CC=C(S(=O)(C4=CC=C([*])C=C4)=O)C=C3)c(C)c2)c5cc(C)c(O[*])c(C[N+](C)(C)C)c5.[OH-],BrC(c1cc(C)c(OC2=CC=C(C=C2)S(=O)(C3=CC=C(C=C3)[*])=O)c(C[N+](C)(C)C)c1)(c4cc(C[N+](C)(C)C)c(O[*])c(C)c4)c5ccccc5.[OH-],Cc1c(O[*])c(C)cc(C(c2ccccc2)(c3cc(C)c(OC4=CC=C(C(C5=CC=C([*])C=C5)=O)C=C4)c(C)c3)C[N+](C)(C)C)c1.[OH-],10.5,10.5,79,N/A,N/A,*CC*,*CC*,*CC*,0,0,0,N/A,0,N/A,100,1,60,1.45,YM(MPa),0,410,https://doi.org/10.1039/C4RA00833B
Polypropylene,DMHDA,N/A,*CC(*)C,CCCCCCCCCCCCCCCC[N+](C)(C)CCCCCCCCCC(C*)*.[OH-],*CC*,80,20,0,N/A,N/A,*CC*,*CC*,*CC*,0,0,0,N/A,0,N/A,30,0,20,1.48,EB(%),0,312,https://doi.org/10.1039/C5TA01420D
PE,Br,N/A,*CC(*)C,BrCCCCCCCCCC(C*)*,C=Cc1ccc(CCC(*)*)cc1,79.3,20,0.7,N/A,N/A,*CC*,*CC*,*CC*,0,0,0,N/A,0,N/A,100,0,30,,EB(%),0,315,https://doi.org/10.1039/C5TA01420D
polypropylene,N/A,nx-PP-Br-20,[*]CC(C)[*],[*]CC(CCCCCCCCCBr)[*],[*]CC(CCC1=CC=C(C=C)C=C1)[*],79.3,20,0.7,N/A,N/A,*CC*,*CC*,*CC*,0,0,0,N/A,0,N/A,30,1,24.85,,EB(%),0,315,https://doi.org/10.1039/C5TA01420D
Polypropylene,TMA,N/A,*CC(*)C,C[N+](C)(C)CCCCCCCCCC(C*)*.[OH-],*CC*,80,20,0,N/A,N/A,*CC*,*CC*,*CC*,0,0,0,N/A,0,N/A,30,0,20,1.56,EB(%),0,328,https://doi.org/10.1039/C5TA01420D
PE,Br,N/A,*CC(*)C,BrCCCCCCCCCC(C*)*,*CC*,80,20,0,N/A,N/A,*CC*,*CC*,*CC*,0,0,0,N/A,0,N/A,30,0,20,,EB(%),0,346,https://doi.org/10.1039/C5TA01420D
PE,N/A,N/A,*CC(*),*CC*,*CC*,100,0,0,N/A,N/A,*CC*,*CC*,*CC*,0,0,0,N/A,0,N/A,30,0,20,,EB(%),0,458,https://doi.org/10.1039/C5TA01420D
PE,Br,N/A,*CC(*)C,BrCCCCCCCCCC(C*)*,C=Cc1ccc(CCC(*)*)cc1,79.3,20,0.7,N/A,N/A,*CC*,*CC*,*CC*,0,0,0,N/A,0,N/A,100,0,30,,HCond(S/cm),0,19,https://doi.org/10.1039/C5TA01420D
polypropylene,DMHDA,PP-DMHDA-7,[*]CC(C)[*],[*]CC([*])CCCCCCCCC[N+](C)(C)C(C)CCCC(C)C.[OH-],*CC*,93,7,0,N/A,N/A,*CC*,*CC*,*CC*,0,0,0,N/A,0,N/A,100,1,20,0.87,Hydration Number,0,8.9,https://doi.org/10.1039/C5TA01420D
polypropylene,TMA,PP-TMA-20,[*]CC(C)[*],[*]CC(CCCCCCCCC[N+](C)(C)C)[*].[OH-],*CC*,80,20,0,N/A,N/A,*CC*,*CC*,*CC*,0,0,0,N/A,0,N/A,100,1,20,1.56,Hydration Number,0,12.1,https://doi.org/10.1039/C5TA01420D
polypropylene,DMHDA,PP-DMHDA-20,[*]CC(C)[*],[*]CC([*])CCCCCCCCC[N+](C)(C)C(C)CCCC(C)C.[OH-],*CC*,80,20,0,N/A,N/A,*CC*,*CC*,*CC*,0,0,0,N/A,0,N/A,100,1,20,1.48,Hydration Number,0,13.7,https://doi.org/10.1039/C5TA01420D
polypropylene,DMHDA,PP-DMHDA-20,[*]CC(C)[*],[*]CC([*])CCCCCCCCC[N+](C)(C)C(C)CCCC(C)C.[OH-],*CC*,80,20,0,N/A,N/A,*CC*,*CC*,*CC*,0,0,0,NaOH,5,80,100,1,80,,IEC,700,1.42,https://doi.org/10.1039/C5TA01420D
polypropylene,DMHDA,PP-DMHDA-20,[*]CC(C)[*],[*]CC([*])CCCCCCCCC[N+](C)(C)C(C)CCCC(C)C.[OH-],*CC*,80,20,0,N/A,N/A,*CC*,*CC*,*CC*,0,0,0,NaOH,5,80,100,1,80,,IEC,600,1.42,https://doi.org/10.1039/C5TA01420D
polypropylene,DMHDA,PP-DMHDA-20,[*]CC(C)[*],[*]CC([*])CCCCCCCCC[N+](C)(C)C(C)CCCC(C)C.[OH-],*CC*,80,20,0,N/A,N/A,*CC*,*CC*,*CC*,0,0,0,NaOH,5,80,100,1,80,,IEC,500,1.42,https://doi.org/10.1039/C5TA01420D
polypropylene,DMHDA,PP-DMHDA-20,[*]CC(C)[*],[*]CC([*])CCCCCCCCC[N+](C)(C)C(C)CCCC(C)C.[OH-],*CC*,80,20,0,N/A,N/A,*CC*,*CC*,*CC*,0,0,0,NaOH,5,80,100,1,80,,IEC,420,1.43,https://doi.org/10.1039/C5TA01420D
polypropylene,DMHDA,PP-DMHDA-20,[*]CC(C)[*],[*]CC([*])CCCCCCCCC[N+](C)(C)C(C)CCCC(C)C.[OH-],*CC*,80,20,0,N/A,N/A,*CC*,*CC*,*CC*,0,0,0,NaOH,5,80,100,1,80,,IEC,350,1.43,https://doi.org/10.1039/C5TA01420D
polypropylene,DMHDA,PP-DMHDA-20,[*]CC(C)[*],[*]CC([*])CCCCCCCCC[N+](C)(C)C(C)CCCC(C)C.[OH-],*CC*,80,20,0,N/A,N/A,*CC*,*CC*,*CC*,0,0,0,NaOH,5,80,100,1,80,,IEC,280,1.44,https://doi.org/10.1039/C5TA01420D
polypropylene,DMHDA,PP-DMHDA-20,[*]CC(C)[*],[*]CC([*])CCCCCCCCC[N+](C)(C)C(C)CCCC(C)C.[OH-],*CC*,80,20,0,N/A,N/A,*CC*,*CC*,*CC*,0,0,0,NaOH,5,80,100,1,80,,IEC,210,1.44,https://doi.org/10.1039/C5TA01420D
polypropylene,DMHDA,PP-DMHDA-20,[*]CC(C)[*],[*]CC([*])CCCCCCCCC[N+](C)(C)C(C)CCCC(C)C.[OH-],*CC*,80,20,0,N/A,N/A,*CC*,*CC*,*CC*,0,0,0,NaOH,5,80,100,1,80,,IEC,140,1.45,https://doi.org/10.1039/C5TA01420D
polypropylene,DMHDA,PP-DMHDA-20,[*]CC(C)[*],[*]CC([*])CCCCCCCCC[N+](C)(C)C(C)CCCC(C)C.[OH-],*CC*,80,20,0,N/A,N/A,*CC*,*CC*,*CC*,0,0,0,NaOH,5,80,100,1,80,,IEC,120,1.45,https://doi.org/10.1039/C5TA01420D
polypropylene,DMHDA,PP-DMHDA-20,[*]CC(C)[*],[*]CC([*])CCCCCCCCC[N+](C)(C)C(C)CCCC(C)C.[OH-],*CC*,80,20,0,N/A,N/A,*CC*,*CC*,*CC*,0,0,0,NaOH,5,80,100,1,80,,IEC,100,1.46,https://doi.org/10.1039/C5TA01420D
polypropylene,DMHDA,PP-DMHDA-20,[*]CC(C)[*],[*]CC([*])CCCCCCCCC[N+](C)(C)C(C)CCCC(C)C.[OH-],*CC*,80,20,0,N/A,N/A,*CC*,*CC*,*CC*,0,0,0,NaOH,5,80,100,1,80,,IEC,90,1.46,https://doi.org/10.1039/C5TA01420D
polypropylene,TMA,PP-TMA-20,[*]CC(C)[*],[*]CC(CCCCCCCCC[N+](C)(C)C)[*].[OH-],*CC*,80,20,0,N/A,N/A,*CC*,*CC*,*CC*,0,0,0,NaOH,5,80,100,1,80,,IEC,700,1.46,https://doi.org/10.1039/C5TA01420D
polypropylene,TMA,PP-TMA-20,[*]CC(C)[*],[*]CC(CCCCCCCCC[N+](C)(C)C)[*].[OH-],*CC*,80,20,0,N/A,N/A,*CC*,*CC*,*CC*,0,0,0,NaOH,5,80,100,1,80,,IEC,600,1.46,https://doi.org/10.1039/C5TA01420D
polypropylene,TMA,PP-TMA-20,[*]CC(C)[*],[*]CC(CCCCCCCCC[N+](C)(C)C)[*].[OH-],*CC*,80,20,0,N/A,N/A,*CC*,*CC*,*CC*,0,0,0,NaOH,5,80,100,1,80,,IEC,500,1.46,https://doi.org/10.1039/C5TA01420D
polypropylene,TMA,PP-TMA-20,[*]CC(C)[*],[*]CC(CCCCCCCCC[N+](C)(C)C)[*].[OH-],*CC*,80,20,0,N/A,N/A,*CC*,*CC*,*CC*,0,0,0,NaOH,5,80,100,1,80,,IEC,420,1.46,https://doi.org/10.1039/C5TA01420D
polypropylene,DMHDA,PP-DMHDA-20,[*]CC(C)[*],[*]CC([*])CCCCCCCCC[N+](C)(C)C(C)CCCC(C)C.[OH-],*CC*,80,20,0,N/A,N/A,*CC*,*CC*,*CC*,0,0,0,NaOH,5,80,100,1,80,,IEC,80,1.46,https://doi.org/10.1039/C5TA01420D
polypropylene,DMHDA,PP-DMHDA-20,[*]CC(C)[*],[*]CC([*])CCCCCCCCC[N+](C)(C)C(C)CCCC(C)C.[OH-],*CC*,80,20,0,N/A,N/A,*CC*,*CC*,*CC*,0,0,0,NaOH,5,80,100,1,80,,IEC,70,1.47,https://doi.org/10.1039/C5TA01420D
polypropylene,TMA,PP-TMA-20,[*]CC(C)[*],[*]CC(CCCCCCCCC[N+](C)(C)C)[*].[OH-],*CC*,80,20,0,N/A,N/A,*CC*,*CC*,*CC*,0,0,0,NaOH,5,80,100,1,80,,IEC,350,1.47,https://doi.org/10.1039/C5TA01420D
polypropylene,DMHDA,PP-DMHDA-20,[*]CC(C)[*],[*]CC([*])CCCCCCCCC[N+](C)(C)C(C)CCCC(C)C.[OH-],*CC*,80,20,0,N/A,N/A,*CC*,*CC*,*CC*,0,0,0,NaOH,5,80,100,1,80,,IEC,60,1.47,https://doi.org/10.1039/C5TA01420D
polypropylene,DMHDA,PP-DMHDA-20,[*]CC(C)[*],[*]CC([*])CCCCCCCCC[N+](C)(C)C(C)CCCC(C)C.[OH-],*CC*,80,20,0,N/A,N/A,*CC*,*CC*,*CC*,0,0,0,NaOH,5,80,100,1,80,,IEC,49,1.47,https://doi.org/10.1039/C5TA01420D
polypropylene,DMHDA,PP-DMHDA-20,[*]CC(C)[*],[*]CC([*])CCCCCCCCC[N+](C)(C)C(C)CCCC(C)C.[OH-],*CC*,80,20,0,N/A,N/A,*CC*,*CC*,*CC*,0,0,0,NaOH,5,80,100,1,80,,IEC,40,1.47,https://doi.org/10.1039/C5TA01420D
polypropylene,TMA,PP-TMA-20,[*]CC(C)[*],[*]CC(CCCCCCCCC[N+](C)(C)C)[*].[OH-],*CC*,80,20,0,N/A,N/A,*CC*,*CC*,*CC*,0,0,0,NaOH,5,80,100,1,80,,IEC,280,1.47,https://doi.org/10.1039/C5TA01420D
polypropylene,DMHDA,PP-DMHDA-20,[*]CC(C)[*],[*]CC([*])CCCCCCCCC[N+](C)(C)C(C)CCCC(C)C.[OH-],*CC*,80,20,0,N/A,N/A,*CC*,*CC*,*CC*,0,0,0,NaOH,5,80,100,1,80,,IEC,30,1.47,https://doi.org/10.1039/C5TA01420D
polypropylene,DMHDA,PP-DMHDA-20,[*]CC(C)[*],[*]CC([*])CCCCCCCCC[N+](C)(C)C(C)CCCC(C)C.[OH-],*CC*,80,20,0,N/A,N/A,*CC*,*CC*,*CC*,0,0,0,NaOH,5,80,100,1,80,,IEC,20,1.48,https://doi.org/10.1039/C5TA01420D
polypropylene,DMHDA,PP-DMHDA-20,[*]CC(C)[*],[*]CC([*])CCCCCCCCC[N+](C)(C)C(C)CCCC(C)C.[OH-],*CC*,80,20,0,N/A,N/A,*CC*,*CC*,*CC*,0,0,0,NaOH,5,80,100,1,80,,IEC,9,1.48,https://doi.org/10.1039/C5TA01420D
polypropylene,DMHDA,PP-DMHDA-20,[*]CC(C)[*],[*]CC([*])CCCCCCCCC[N+](C)(C)C(C)CCCC(C)C.[OH-],*CC*,80,20,0,N/A,N/A,*CC*,*CC*,*CC*,0,0,0,NaOH,5,80,100,1,80,,IEC,1,1.48,https://doi.org/10.1039/C5TA01420D
polypropylene,TMA,PP-TMA-20,[*]CC(C)[*],[*]CC(CCCCCCCCC[N+](C)(C)C)[*].[OH-],*CC*,80,20,0,N/A,N/A,*CC*,*CC*,*CC*,0,0,0,NaOH,5,80,100,1,80,,IEC,210,1.48,https://doi.org/10.1039/C5TA01420D
polypropylene,TMA,PP-TMA-20,[*]CC(C)[*],[*]CC(CCCCCCCCC[N+](C)(C)C)[*].[OH-],*CC*,80,20,0,N/A,N/A,*CC*,*CC*,*CC*,0,0,0,NaOH,5,80,100,1,80,,IEC,140,1.49,https://doi.org/10.1039/C5TA01420D
polypropylene,TMA,PP-TMA-20,[*]CC(C)[*],[*]CC(CCCCCCCCC[N+](C)(C)C)[*].[OH-],*CC*,80,20,0,N/A,N/A,*CC*,*CC*,*CC*,0,0,0,NaOH,5,80,100,1,80,,IEC,120,1.49,https://doi.org/10.1039/C5TA01420D
polypropylene,TMA,PP-TMA-20,[*]CC(C)[*],[*]CC(CCCCCCCCC[N+](C)(C)C)[*].[OH-],*CC*,80,20,0,N/A,N/A,*CC*,*CC*,*CC*,0,0,0,NaOH,5,80,100,1,80,,IEC,100,1.5,https://doi.org/10.1039/C5TA01420D
polypropylene,TMA,PP-TMA-20,[*]CC(C)[*],[*]CC(CCCCCCCCC[N+](C)(C)C)[*].[OH-],*CC*,80,20,0,N/A,N/A,*CC*,*CC*,*CC*,0,0,0,NaOH,5,80,100,1,80,,IEC,90,1.51,https://doi.org/10.1039/C5TA01420D
polypropylene,TMA,PP-TMA-20,[*]CC(C)[*],[*]CC(CCCCCCCCC[N+](C)(C)C)[*].[OH-],*CC*,80,20,0,N/A,N/A,*CC*,*CC*,*CC*,0,0,0,NaOH,5,80,100,1,80,,IEC,80,1.51,https://doi.org/10.1039/C5TA01420D
polypropylene,TMA,PP-TMA-20,[*]CC(C)[*],[*]CC(CCCCCCCCC[N+](C)(C)C)[*].[OH-],*CC*,80,20,0,N/A,N/A,*CC*,*CC*,*CC*,0,0,0,NaOH,5,80,100,1,80,,IEC,69,1.52,https://doi.org/10.1039/C5TA01420D
polypropylene,TMA,PP-TMA-20,[*]CC(C)[*],[*]CC(CCCCCCCCC[N+](C)(C)C)[*].[OH-],*CC*,80,20,0,N/A,N/A,*CC*,*CC*,*CC*,0,0,0,NaOH,5,80,100,1,80,,IEC,60,1.52,https://doi.org/10.1039/C5TA01420D
polypropylene,TMA,PP-TMA-20,[*]CC(C)[*],[*]CC(CCCCCCCCC[N+](C)(C)C)[*].[OH-],*CC*,80,20,0,N/A,N/A,*CC*,*CC*,*CC*,0,0,0,NaOH,5,80,100,1,80,,IEC,50,1.53,https://doi.org/10.1039/C5TA01420D
polypropylene,TMA,PP-TMA-20,[*]CC(C)[*],[*]CC(CCCCCCCCC[N+](C)(C)C)[*].[OH-],*CC*,80,20,0,N/A,N/A,*CC*,*CC*,*CC*,0,0,0,NaOH,5,80,100,1,80,,IEC,40,1.54,https://doi.org/10.1039/C5TA01420D
polypropylene,TMA,PP-TMA-20,[*]CC(C)[*],[*]CC(CCCCCCCCC[N+](C)(C)C)[*].[OH-],*CC*,80,20,0,N/A,N/A,*CC*,*CC*,*CC*,0,0,0,NaOH,5,80,100,1,80,,IEC,30,1.54,https://doi.org/10.1039/C5TA01420D
polypropylene,TMA,PP-TMA-20,[*]CC(C)[*],[*]CC(CCCCCCCCC[N+](C)(C)C)[*].[OH-],*CC*,80,20,0,N/A,N/A,*CC*,*CC*,*CC*,0,0,0,NaOH,5,80,100,1,80,,IEC,20,1.55,https://doi.org/10.1039/C5TA01420D
polypropylene,TMA,PP-TMA-20,[*]CC(C)[*],[*]CC(CCCCCCCCC[N+](C)(C)C)[*].[OH-],*CC*,80,20,0,N/A,N/A,*CC*,*CC*,*CC*,0,0,0,NaOH,5,80,100,1,80,,IEC,9,1.55,https://doi.org/10.1039/C5TA01420D
polypropylene,TMA,PP-TMA-20,[*]CC(C)[*],[*]CC(CCCCCCCCC[N+](C)(C)C)[*].[OH-],*CC*,80,20,0,N/A,N/A,*CC*,*CC*,*CC*,0,0,0,NaOH,5,80,100,1,80,,IEC,1,1.56,https://doi.org/10.1039/C5TA01420D
polypropylene,DMHDA,PP-DMHDA-7,[*]CC(C)[*],[*]CC([*])CCCCCCCCC[N+](C)(C)C(C)CCCC(C)C.[OH-],*CC*,93,7,0,N/A,N/A,*CC*,*CC*,*CC*,0,0,0,N/A,0,N/A,100,1,20,0.87,Methanol Permeability (10^-7 cm2s-1),0,0.17,https://doi.org/10.1039/C5TA01420D
polypropylene,TMA,PP-TMA-20,[*]CC(C)[*],[*]CC(CCCCCCCCC[N+](C)(C)C)[*].[OH-],*CC*,80,20,0,N/A,N/A,*CC*,*CC*,*CC*,0,0,0,N/A,0,N/A,100,1,20,1.56,Methanol Permeability (10^-7 cm2s-1),0,2.19,https://doi.org/10.1039/C5TA01420D
polypropylene,DMHDA,PP-DMHDA-20,[*]CC(C)[*],[*]CC([*])CCCCCCCCC[N+](C)(C)C(C)CCCC(C)C.[OH-],*CC*,80,20,0,N/A,N/A,*CC*,*CC*,*CC*,0,0,0,N/A,0,N/A,100,1,20,1.48,Methanol Permeability (10^-7 cm2s-1),0,2.48,https://doi.org/10.1039/C5TA01420D
polypropylene,DMHDA,PP-DMHDA-7,[*]CC(C)[*],[*]CC([*])CCCCCCCCC[N+](C)(C)C(C)CCCC(C)C.[OH-],*CC*,93,7,0,N/A,N/A,*CC*,*CC*,*CC*,0,0,0,N/A,0,N/A,100,1,20,0.87,Methanol Uptake,0,7.1,https://doi.org/10.1039/C5TA01420D
polypropylene,TMA,PP-TMA-20,[*]CC(C)[*],[*]CC(CCCCCCCCC[N+](C)(C)C)[*].[OH-],*CC*,80,20,0,N/A,N/A,*CC*,*CC*,*CC*,0,0,0,N/A,0,N/A,100,1,20,1.56,Methanol Uptake,0,31.2,https://doi.org/10.1039/C5TA01420D
polypropylene,DMHDA,PP-DMHDA-20,[*]CC(C)[*],[*]CC([*])CCCCCCCCC[N+](C)(C)C(C)CCCC(C)C.[OH-],*CC*,80,20,0,N/A,N/A,*CC*,*CC*,*CC*,0,0,0,N/A,0,N/A,100,1,20,1.48,Methanol Uptake,0,32.8,https://doi.org/10.1039/C5TA01420D
polypropylene,DMHDA,PP-DMHDA-7,[*]CC(C)[*],[*]CC([*])CCCCCCCCC[N+](C)(C)C(C)CCCC(C)C.[OH-],*CC*,93,7,0,N/A,N/A,*CC*,*CC*,*CC*,0,0,0,N/A,0,N/A,100,1,20,0.87,OHCond(mS/cm),0,6.1,https://doi.org/10.1039/C5TA01420D
Polypropylene,DMHDA,N/A,*CC(*)C,CCCCCCCCCCCCCCCC[N+](C)(C)CCCCCCCCCC(C*)*.[OH-],*CC*,93,7,0,N/A,N/A,*CC*,*CC*,*CC*,0,0,0,N/A,0,N/A,100,1,20,0.87,OHCond(mS/cm),0,6.1,https://doi.org/10.1039/C5TA01420D
polypropylene,TMA,PP-TMA-20,[*]CC(C)[*],[*]CC(CCCCCCCCC[N+](C)(C)C)[*].[OH-],*CC*,80,20,0,N/A,N/A,*CC*,*CC*,*CC*,0,0,0,NaOH,10,80,100,1,80,2,OHCond(mS/cm),700,14.37,https://doi.org/10.1039/C5TA01420D
polypropylene,TMA,PP-TMA-20,[*]CC(C)[*],[*]CC(CCCCCCCCC[N+](C)(C)C)[*].[OH-],*CC*,80,20,0,N/A,N/A,*CC*,*CC*,*CC*,0,0,0,NaOH,10,80,100,1,80,2,OHCond(mS/cm),600,14.42,https://doi.org/10.1039/C5TA01420D
polypropylene,TMA,PP-TMA-20,[*]CC(C)[*],[*]CC(CCCCCCCCC[N+](C)(C)C)[*].[OH-],*CC*,80,20,0,N/A,N/A,*CC*,*CC*,*CC*,0,0,0,NaOH,10,80,100,1,80,2,OHCond(mS/cm),500,14.47,https://doi.org/10.1039/C5TA01420D
polypropylene,TMA,PP-TMA-20,[*]CC(C)[*],[*]CC(CCCCCCCCC[N+](C)(C)C)[*].[OH-],*CC*,80,20,0,N/A,N/A,*CC*,*CC*,*CC*,0,0,0,NaOH,10,80,100,1,80,2,OHCond(mS/cm),420,14.51,https://doi.org/10.1039/C5TA01420D
polypropylene,TMA,PP-TMA-20,[*]CC(C)[*],[*]CC(CCCCCCCCC[N+](C)(C)C)[*].[OH-],*CC*,80,20,0,N/A,N/A,*CC*,*CC*,*CC*,0,0,0,NaOH,10,80,100,1,80,2,OHCond(mS/cm),350,14.62,https://doi.org/10.1039/C5TA01420D
polypropylene,TMA,PP-TMA-20,[*]CC(C)[*],[*]CC(CCCCCCCCC[N+](C)(C)C)[*].[OH-],*CC*,80,20,0,N/A,N/A,*CC*,*CC*,*CC*,0,0,0,NaOH,10,80,100,1,80,2,OHCond(mS/cm),280,14.75,https://doi.org/10.1039/C5TA01420D
polypropylene,TMA,PP-TMA-20,[*]CC(C)[*],[*]CC(CCCCCCCCC[N+](C)(C)C)[*].[OH-],*CC*,80,20,0,N/A,N/A,*CC*,*CC*,*CC*,0,0,0,NaOH,10,80,100,1,80,2,OHCond(mS/cm),210,14.88,https://doi.org/10.1039/C5TA01420D
polypropylene,TMA,PP-TMA-20,[*]CC(C)[*],[*]CC(CCCCCCCCC[N+](C)(C)C)[*].[OH-],*CC*,80,20,0,N/A,N/A,*CC*,*CC*,*CC*,0,0,0,NaOH,5,80,100,1,80,2,OHCond(mS/cm),700,14.98,https://doi.org/10.1039/C5TA01420D
polypropylene,TMA,PP-TMA-20,[*]CC(C)[*],[*]CC(CCCCCCCCC[N+](C)(C)C)[*].[OH-],*CC*,80,20,0,N/A,N/A,*CC*,*CC*,*CC*,0,0,0,NaOH,5,80,100,1,80,2,OHCond(mS/cm),600,14.98,https://doi.org/10.1039/C5TA01420D
polypropylene,TMA,PP-TMA-20,[*]CC(C)[*],[*]CC(CCCCCCCCC[N+](C)(C)C)[*].[OH-],*CC*,80,20,0,N/A,N/A,*CC*,*CC*,*CC*,0,0,0,NaOH,10,80,100,1,80,2,OHCond(mS/cm),140,15.02,https://doi.org/10.1039/C5TA01420D
polypropylene,TMA,PP-TMA-20,[*]CC(C)[*],[*]CC(CCCCCCCCC[N+](C)(C)C)[*].[OH-],*CC*,80,20,0,N/A,N/A,*CC*,*CC*,*CC*,0,0,0,NaOH,5,80,100,1,80,2,OHCond(mS/cm),500,15.03,https://doi.org/10.1039/C5TA01420D
polypropylene,TMA,PP-TMA-20,[*]CC(C)[*],[*]CC(CCCCCCCCC[N+](C)(C)C)[*].[OH-],*CC*,80,20,0,N/A,N/A,*CC*,*CC*,*CC*,0,0,0,NaOH,5,80,100,1,80,2,OHCond(mS/cm),420,15.08,https://doi.org/10.1039/C5TA01420D
polypropylene,TMA,PP-TMA-20,[*]CC(C)[*],[*]CC(CCCCCCCCC[N+](C)(C)C)[*].[OH-],*CC*,80,20,0,N/A,N/A,*CC*,*CC*,*CC*,0,0,0,NaOH,5,80,100,1,80,2,OHCond(mS/cm),350,15.15,https://doi.org/10.1039/C5TA01420D
polypropylene,TMA,PP-TMA-20,[*]CC(C)[*],[*]CC(CCCCCCCCC[N+](C)(C)C)[*].[OH-],*CC*,80,20,0,N/A,N/A,*CC*,*CC*,*CC*,0,0,0,NaOH,10,80,100,1,80,2,OHCond(mS/cm),120,15.18,https://doi.org/10.1039/C5TA01420D
polypropylene,TMA,PP-TMA-20,[*]CC(C)[*],[*]CC(CCCCCCCCC[N+](C)(C)C)[*].[OH-],*CC*,80,20,0,N/A,N/A,*CC*,*CC*,*CC*,0,0,0,NaOH,5,80,100,1,80,2,OHCond(mS/cm),280,15.29,https://doi.org/10.1039/C5TA01420D
polypropylene,TMA,PP-TMA-20,[*]CC(C)[*],[*]CC(CCCCCCCCC[N+](C)(C)C)[*].[OH-],*CC*,80,20,0,N/A,N/A,*CC*,*CC*,*CC*,0,0,0,NaOH,10,80,100,1,80,2,OHCond(mS/cm),100,15.4,https://doi.org/10.1039/C5TA01420D
polypropylene,TMA,PP-TMA-20,[*]CC(C)[*],[*]CC(CCCCCCCCC[N+](C)(C)C)[*].[OH-],*CC*,80,20,0,N/A,N/A,*CC*,*CC*,*CC*,0,0,0,NaOH,5,80,100,1,80,2,OHCond(mS/cm),210,15.43,https://doi.org/10.1039/C5TA01420D
polypropylene,TMA,PP-TMA-20,[*]CC(C)[*],[*]CC(CCCCCCCCC[N+](C)(C)C)[*].[OH-],*CC*,80,20,0,N/A,N/A,*CC*,*CC*,*CC*,0,0,0,NaOH,5,80,100,1,80,2,OHCond(mS/cm),140,15.58,https://doi.org/10.1039/C5TA01420D
polypropylene,TMA,PP-TMA-20,[*]CC(C)[*],[*]CC(CCCCCCCCC[N+](C)(C)C)[*].[OH-],*CC*,80,20,0,N/A,N/A,*CC*,*CC*,*CC*,0,0,0,NaOH,10,80,100,1,80,2,OHCond(mS/cm),90,15.61,https://doi.org/10.1039/C5TA01420D
polypropylene,TMA,PP-TMA-20,[*]CC(C)[*],[*]CC(CCCCCCCCC[N+](C)(C)C)[*].[OH-],*CC*,80,20,0,N/A,N/A,*CC*,*CC*,*CC*,0,0,0,NaOH,5,80,100,1,80,2,OHCond(mS/cm),120,15.77,https://doi.org/10.1039/C5TA01420D
polypropylene,TMA,PP-TMA-20,[*]CC(C)[*],[*]CC(CCCCCCCCC[N+](C)(C)C)[*].[OH-],*CC*,80,20,0,N/A,N/A,*CC*,*CC*,*CC*,0,0,0,NaOH,10,80,100,1,80,2,OHCond(mS/cm),80,15.82,https://doi.org/10.1039/C5TA01420D
polypropylene,TMA,PP-TMA-20,[*]CC(C)[*],[*]CC(CCCCCCCCC[N+](C)(C)C)[*].[OH-],*CC*,80,20,0,N/A,N/A,*CC*,*CC*,*CC*,0,0,0,NaOH,10,80,100,1,80,2,OHCond(mS/cm),70,15.97,https://doi.org/10.1039/C5TA01420D
polypropylene,TMA,PP-TMA-20,[*]CC(C)[*],[*]CC(CCCCCCCCC[N+](C)(C)C)[*].[OH-],*CC*,80,20,0,N/A,N/A,*CC*,*CC*,*CC*,0,0,0,NaOH,5,80,100,1,80,2,OHCond(mS/cm),100,15.98,https://doi.org/10.1039/C5TA01420D
polypropylene,TMA,PP-TMA-20,[*]CC(C)[*],[*]CC(CCCCCCCCC[N+](C)(C)C)[*].[OH-],*CC*,80,20,0,N/A,N/A,*CC*,*CC*,*CC*,0,0,0,NaOH,5,80,100,1,80,2,OHCond(mS/cm),90,16.15,https://doi.org/10.1039/C5TA01420D
polypropylene,TMA,PP-TMA-20,[*]CC(C)[*],[*]CC(CCCCCCCCC[N+](C)(C)C)[*].[OH-],*CC*,80,20,0,N/A,N/A,*CC*,*CC*,*CC*,0,0,0,NaOH,10,80,100,1,80,2,OHCond(mS/cm),60,16.2,https://doi.org/10.1039/C5TA01420D
polypropylene,TMA,PP-TMA-20,[*]CC(C)[*],[*]CC(CCCCCCCCC[N+](C)(C)C)[*].[OH-],*CC*,80,20,0,N/A,N/A,*CC*,*CC*,*CC*,0,0,0,NaOH,5,80,100,1,80,2,OHCond(mS/cm),80,16.25,https://doi.org/10.1039/C5TA01420D
polypropylene,TMA,PP-TMA-20,[*]CC(C)[*],[*]CC(CCCCCCCCC[N+](C)(C)C)[*].[OH-],*CC*,80,20,0,N/A,N/A,*CC*,*CC*,*CC*,0,0,0,NaOH,10,80,100,1,80,2,OHCond(mS/cm),49,16.39,https://doi.org/10.1039/C5TA01420D
polypropylene,TMA,PP-TMA-20,[*]CC(C)[*],[*]CC(CCCCCCCCC[N+](C)(C)C)[*].[OH-],*CC*,80,20,0,N/A,N/A,*CC*,*CC*,*CC*,0,0,0,NaOH,5,80,100,1,80,2,OHCond(mS/cm),70,16.41,https://doi.org/10.1039/C5TA01420D
polypropylene,TMA,PP-TMA-20,[*]CC(C)[*],[*]CC(CCCCCCCCC[N+](C)(C)C)[*].[OH-],*CC*,80,20,0,N/A,N/A,*CC*,*CC*,*CC*,0,0,0,NaOH,5,80,100,1,80,2,OHCond(mS/cm),60,16.53,https://doi.org/10.1039/C5TA01420D
polypropylene,TMA,PP-TMA-20,[*]CC(C)[*],[*]CC(CCCCCCCCC[N+](C)(C)C)[*].[OH-],*CC*,80,20,0,N/A,N/A,*CC*,*CC*,*CC*,0,0,0,NaOH,10,80,100,1,80,2,OHCond(mS/cm),40,16.61,https://doi.org/10.1039/C5TA01420D
polypropylene,TMA,PP-TMA-20,[*]CC(C)[*],[*]CC(CCCCCCCCC[N+](C)(C)C)[*].[OH-],*CC*,80,20,0,N/A,N/A,*CC*,*CC*,*CC*,0,0,0,NaOH,5,80,100,1,80,2,OHCond(mS/cm),50,16.67,https://doi.org/10.1039/C5TA01420D
polypropylene,TMA,PP-TMA-20,[*]CC(C)[*],[*]CC(CCCCCCCCC[N+](C)(C)C)[*].[OH-],*CC*,80,20,0,N/A,N/A,*CC*,*CC*,*CC*,0,0,0,NaOH,10,80,100,1,80,2,OHCond(mS/cm),30,16.83,https://doi.org/10.1039/C5TA01420D
polypropylene,TMA,PP-TMA-20,[*]CC(C)[*],[*]CC(CCCCCCCCC[N+](C)(C)C)[*].[OH-],*CC*,80,20,0,N/A,N/A,*CC*,*CC*,*CC*,0,0,0,NaOH,5,80,100,1,80,2,OHCond(mS/cm),40,16.84,https://doi.org/10.1039/C5TA01420D
polypropylene,TMA,PP-TMA-20,[*]CC(C)[*],[*]CC(CCCCCCCCC[N+](C)(C)C)[*].[OH-],*CC*,80,20,0,N/A,N/A,*CC*,*CC*,*CC*,0,0,0,NaOH,10,80,100,1,80,2,OHCond(mS/cm),19,16.99,https://doi.org/10.1039/C5TA01420D
polypropylene,TMA,PP-TMA-20,[*]CC(C)[*],[*]CC(CCCCCCCCC[N+](C)(C)C)[*].[OH-],*CC*,80,20,0,N/A,N/A,*CC*,*CC*,*CC*,0,0,0,NaOH,5,80,100,1,80,2,OHCond(mS/cm),30,17,https://doi.org/10.1039/C5TA01420D
polypropylene,TMA,PP-TMA-20,[*]CC(C)[*],[*]CC(CCCCCCCCC[N+](C)(C)C)[*].[OH-],*CC*,80,20,0,N/A,N/A,*CC*,*CC*,*CC*,0,0,0,NaOH,5,80,100,1,80,2,OHCond(mS/cm),20,17.11,https://doi.org/10.1039/C5TA01420D
