Repository: williamschertzer/computational_artifact

# Computational Artifact: William Schertzer CSE-MSE PhD Qualifying Exam

This repository contains the computational artifact submitted by **William Schertzer** for the PhD CSE-MSE Qualifying Examination. It includes the full workflow for processing, analyzing, and modeling anion exchange membrane (AEM) data extracted from the literature, with the aim of accelerating materials discovery using machine learning.

## Repository Structure

### `raw_data/`
Contains the original AEM datasets, directly extracted and curated from peer-reviewed literature.

File: raw_data/aem_aging_3_18_25.csv (part 26 of 30)
Backbone,Cation,Sample,smiles1,smiles2,smiles3,c1,c2,c3,additive_name_1,additive_name_2,additive_smiles1,additive_smiles2,additive_smiles3,additivec1,additivec2,additivec3,solvent,solvent_conc(M),stab_temp,RH(%),lw,Temp(C),EXP_IEC,prop,time(h),value,DOI
polypropylene,TMA,PP-TMA-20,[*]CC(C)[*],[*]CC(CCCCCCCCC[N+](C)(C)C)[*].[OH-],*CC*,80,20,0,N/A,N/A,*CC*,*CC*,*CC*,0,0,0,NaOH,10,80,100,1,80,2,OHCond(mS/cm),9,17.25,https://doi.org/10.1039/C5TA01420D
polypropylene,TMA,PP-TMA-20,[*]CC(C)[*],[*]CC(CCCCCCCCC[N+](C)(C)C)[*].[OH-],*CC*,80,20,0,N/A,N/A,*CC*,*CC*,*CC*,0,0,0,NaOH,5,80,100,1,80,2,OHCond(mS/cm),10,17.27,https://doi.org/10.1039/C5TA01420D
polypropylene,DMHDA,PP-DMHDA-20,[*]CC(C)[*],[*]CC([*])CCCCCCCCC[N+](C)(C)C(C)CCCC(C)C.[OH-],*CC*,80,20,0,N/A,N/A,*CC*,*CC*,*CC*,0,0,0,NaOH,10,80,100,1,80,1,OHCond(mS/cm),700,17.33,https://doi.org/10.1039/C5TA01420D
polypropylene,DMHDA,PP-DMHDA-20,[*]CC(C)[*],[*]CC([*])CCCCCCCCC[N+](C)(C)C(C)CCCC(C)C.[OH-],*CC*,80,20,0,N/A,N/A,*CC*,*CC*,*CC*,0,0,0,NaOH,10,80,100,1,80,1,OHCond(mS/cm),600,17.36,https://doi.org/10.1039/C5TA01420D
polypropylene,TMA,PP-TMA-20,[*]CC(C)[*],[*]CC(CCCCCCCCC[N+](C)(C)C)[*].[OH-],*CC*,80,20,0,N/A,N/A,*CC*,*CC*,*CC*,0,0,0,NaOH,5,80,100,1,80,2,OHCond(mS/cm),2,17.4,https://doi.org/10.1039/C5TA01420D
Polypropylene,TMA,N/A,*CC(*)C,C[N+](C)(C)CCCCCCCCCC(C*)*.[OH-],*CC*,80,20,0,N/A,N/A,*CC*,*CC*,*CC*,0,0,0,N/A,0,N/A,100,1,20,1.56,OHCond(mS/cm),0,17.4,https://doi.org/10.1039/C5TA01420D
polypropylene,DMHDA,PP-DMHDA-20,[*]CC(C)[*],[*]CC([*])CCCCCCCCC[N+](C)(C)C(C)CCCC(C)C.[OH-],*CC*,80,20,0,N/A,N/A,*CC*,*CC*,*CC*,0,0,0,NaOH,10,80,100,1,80,1,OHCond(mS/cm),500,17.4,https://doi.org/10.1039/C5TA01420D
polypropylene,TMA,PP-TMA-20,[*]CC(C)[*],[*]CC(CCCCCCCCC[N+](C)(C)C)[*].[OH-],*CC*,80,20,0,N/A,N/A,*CC*,*CC*,*CC*,0,0,0,NaOH,10,80,100,1,80,2,OHCond(mS/cm),1,17.4,https://doi.org/10.1039/C5TA01420D
polypropylene,DMHDA,PP-DMHDA-20,[*]CC(C)[*],[*]CC([*])CCCCCCCCC[N+](C)(C)C(C)CCCC(C)C.[OH-],*CC*,80,20,0,N/A,N/A,*CC*,*CC*,*CC*,0,0,0,NaOH,10,80,100,1,80,1,OHCond(mS/cm),420,17.44,https://doi.org/10.1039/C5TA01420D
polypropylene,DMHDA,PP-DMHDA-20,[*]CC(C)[*],[*]CC([*])CCCCCCCCC[N+](C)(C)C(C)CCCC(C)C.[OH-],*CC*,80,20,0,N/A,N/A,*CC*,*CC*,*CC*,0,0,0,NaOH,10,80,100,1,80,1,OHCond(mS/cm),350,17.48,https://doi.org/10.1039/C5TA01420D
polypropylene,DMHDA,PP-DMHDA-20,[*]CC(C)[*],[*]CC([*])CCCCCCCCC[N+](C)(C)C(C)CCCC(C)C.[OH-],*CC*,80,20,0,N/A,N/A,*CC*,*CC*,*CC*,0,0,0,NaOH,10,80,100,1,80,1,OHCond(mS/cm),280,17.51,https://doi.org/10.1039/C5TA01420D
polypropylene,DMHDA,PP-DMHDA-20,[*]CC(C)[*],[*]CC([*])CCCCCCCCC[N+](C)(C)C(C)CCCC(C)C.[OH-],*CC*,80,20,0,N/A,N/A,*CC*,*CC*,*CC*,0,0,0,NaOH,10,80,100,1,80,1,OHCond(mS/cm),209,17.61,https://doi.org/10.1039/C5TA01420D
polypropylene,DMHDA,PP-DMHDA-20,[*]CC(C)[*],[*]CC([*])CCCCCCCCC[N+](C)(C)C(C)CCCC(C)C.[OH-],*CC*,80,20,0,N/A,N/A,*CC*,*CC*,*CC*,0,0,0,NaOH,5,80,100,1,80,1,OHCond(mS/cm),700,17.75,https://doi.org/10.1039/C5TA01420D
polypropylene,DMHDA,PP-DMHDA-20,[*]CC(C)[*],[*]CC([*])CCCCCCCCC[N+](C)(C)C(C)CCCC(C)C.[OH-],*CC*,80,20,0,N/A,N/A,*CC*,*CC*,*CC*,0,0,0,NaOH,10,80,100,1,80,1,OHCond(mS/cm),140,17.76,https://doi.org/10.1039/C5TA01420D
polypropylene,DMHDA,PP-DMHDA-20,[*]CC(C)[*],[*]CC([*])CCCCCCCCC[N+](C)(C)C(C)CCCC(C)C.[OH-],*CC*,80,20,0,N/A,N/A,*CC*,*CC*,*CC*,0,0,0,NaOH,5,80,100,1,80,1,OHCond(mS/cm),350,17.8,https://doi.org/10.1039/C5TA01420D
polypropylene,DMHDA,PP-DMHDA-20,[*]CC(C)[*],[*]CC([*])CCCCCCCCC[N+](C)(C)C(C)CCCC(C)C.[OH-],*CC*,80,20,0,N/A,N/A,*CC*,*CC*,*CC*,0,0,0,NaOH,5,80,100,1,80,1,OHCond(mS/cm),500,17.8,https://doi.org/10.1039/C5TA01420D
polypropylene,DMHDA,PP-DMHDA-20,[*]CC(C)[*],[*]CC([*])CCCCCCCCC[N+](C)(C)C(C)CCCC(C)C.[OH-],*CC*,80,20,0,N/A,N/A,*CC*,*CC*,*CC*,0,0,0,NaOH,5,80,100,1,80,1,OHCond(mS/cm),600,17.8,https://doi.org/10.1039/C5TA01420D
polypropylene,DMHDA,PP-DMHDA-20,[*]CC(C)[*],[*]CC([*])CCCCCCCCC[N+](C)(C)C(C)CCCC(C)C.[OH-],*CC*,80,20,0,N/A,N/A,*CC*,*CC*,*CC*,0,0,0,NaOH,5,80,100,1,80,1,OHCond(mS/cm),420,17.82,https://doi.org/10.1039/C5TA01420D
polypropylene,DMHDA,PP-DMHDA-20,[*]CC(C)[*],[*]CC([*])CCCCCCCCC[N+](C)(C)C(C)CCCC(C)C.[OH-],*CC*,80,20,0,N/A,N/A,*CC*,*CC*,*CC*,0,0,0,NaOH,5,80,100,1,80,1,OHCond(mS/cm),280,17.88,https://doi.org/10.1039/C5TA01420D
polypropylene,DMHDA,PP-DMHDA-20,[*]CC(C)[*],[*]CC([*])CCCCCCCCC[N+](C)(C)C(C)CCCC(C)C.[OH-],*CC*,80,20,0,N/A,N/A,*CC*,*CC*,*CC*,0,0,0,NaOH,10,80,100,1,80,1,OHCond(mS/cm),120,17.89,https://doi.org/10.1039/C5TA01420D
polypropylene,DMHDA,PP-DMHDA-20,[*]CC(C)[*],[*]CC([*])CCCCCCCCC[N+](C)(C)C(C)CCCC(C)C.[OH-],*CC*,80,20,0,N/A,N/A,*CC*,*CC*,*CC*,0,0,0,NaOH,5,80,100,1,80,1,OHCond(mS/cm),210,17.96,https://doi.org/10.1039/C5TA01420D
polypropylene,DMHDA,PP-DMHDA-20,[*]CC(C)[*],[*]CC([*])CCCCCCCCC[N+](C)(C)C(C)CCCC(C)C.[OH-],*CC*,80,20,0,N/A,N/A,*CC*,*CC*,*CC*,0,0,0,NaOH,10,80,100,1,80,1,OHCond(mS/cm),100,18.03,https://doi.org/10.1039/C5TA01420D
polypropylene,DMHDA,PP-DMHDA-20,[*]CC(C)[*],[*]CC([*])CCCCCCCCC[N+](C)(C)C(C)CCCC(C)C.[OH-],*CC*,80,20,0,N/A,N/A,*CC*,*CC*,*CC*,0,0,0,NaOH,5,80,100,1,80,1,OHCond(mS/cm),140,18.04,https://doi.org/10.1039/C5TA01420D
polypropylene,DMHDA,PP-DMHDA-20,[*]CC(C)[*],[*]CC([*])CCCCCCCCC[N+](C)(C)C(C)CCCC(C)C.[OH-],*CC*,80,20,0,N/A,N/A,*CC*,*CC*,*CC*,0,0,0,NaOH,5,80,100,1,80,1,OHCond(mS/cm),120,18.14,https://doi.org/10.1039/C5TA01420D
polypropylene,DMHDA,PP-DMHDA-20,[*]CC(C)[*],[*]CC([*])CCCCCCCCC[N+](C)(C)C(C)CCCC(C)C.[OH-],*CC*,80,20,0,N/A,N/A,*CC*,*CC*,*CC*,0,0,0,NaOH,10,80,100,1,80,1,OHCond(mS/cm),90,18.21,https://doi.org/10.1039/C5TA01420D
polypropylene,DMHDA,PP-DMHDA-20,[*]CC(C)[*],[*]CC([*])CCCCCCCCC[N+](C)(C)C(C)CCCC(C)C.[OH-],*CC*,80,20,0,N/A,N/A,*CC*,*CC*,*CC*,0,0,0,NaOH,5,80,100,1,80,1,OHCond(mS/cm),100,18.28,https://doi.org/10.1039/C5TA01420D
polypropylene,DMHDA,PP-DMHDA-20,[*]CC(C)[*],[*]CC([*])CCCCCCCCC[N+](C)(C)C(C)CCCC(C)C.[OH-],*CC*,80,20,0,N/A,N/A,*CC*,*CC*,*CC*,0,0,0,NaOH,10,80,100,1,80,1,OHCond(mS/cm),80,18.33,https://doi.org/10.1039/C5TA01420D
polypropylene,DMHDA,PP-DMHDA-20,[*]CC(C)[*],[*]CC([*])CCCCCCCCC[N+](C)(C)C(C)CCCC(C)C.[OH-],*CC*,80,20,0,N/A,N/A,*CC*,*CC*,*CC*,0,0,0,NaOH,5,80,100,1,80,1,OHCond(mS/cm),90,18.4,https://doi.org/10.1039/C5TA01420D
polypropylene,DMHDA,PP-DMHDA-20,[*]CC(C)[*],[*]CC([*])CCCCCCCCC[N+](C)(C)C(C)CCCC(C)C.[OH-],*CC*,80,20,0,N/A,N/A,*CC*,*CC*,*CC*,0,0,0,NaOH,10,80,100,1,80,1,OHCond(mS/cm),70,18.44,https://doi.org/10.1039/C5TA01420D
polypropylene,DMHDA,PP-DMHDA-20,[*]CC(C)[*],[*]CC([*])CCCCCCCCC[N+](C)(C)C(C)CCCC(C)C.[OH-],*CC*,80,20,0,N/A,N/A,*CC*,*CC*,*CC*,0,0,0,NaOH,5,80,100,1,80,1,OHCond(mS/cm),80,18.52,https://doi.org/10.1039/C5TA01420D
polypropylene,DMHDA,PP-DMHDA-20,[*]CC(C)[*],[*]CC([*])CCCCCCCCC[N+](C)(C)C(C)CCCC(C)C.[OH-],*CC*,80,20,0,N/A,N/A,*CC*,*CC*,*CC*,0,0,0,NaOH,10,80,100,1,80,1,OHCond(mS/cm),60,18.6,https://doi.org/10.1039/C5TA01420D
polypropylene,DMHDA,PP-DMHDA-20,[*]CC(C)[*],[*]CC([*])CCCCCCCCC[N+](C)(C)C(C)CCCC(C)C.[OH-],*CC*,80,20,0,N/A,N/A,*CC*,*CC*,*CC*,0,0,0,NaOH,5,80,100,1,80,1,OHCond(mS/cm),70,18.61,https://doi.org/10.1039/C5TA01420D
polypropylene,DMHDA,PP-DMHDA-20,[*]CC(C)[*],[*]CC([*])CCCCCCCCC[N+](C)(C)C(C)CCCC(C)C.[OH-],*CC*,80,20,0,N/A,N/A,*CC*,*CC*,*CC*,0,0,0,NaOH,5,80,100,1,80,1,OHCond(mS/cm),61,18.71,https://doi.org/10.1039/C5TA01420D
polypropylene,DMHDA,PP-DMHDA-20,[*]CC(C)[*],[*]CC([*])CCCCCCCCC[N+](C)(C)C(C)CCCC(C)C.[OH-],*CC*,80,20,0,N/A,N/A,*CC*,*CC*,*CC*,0,0,0,NaOH,10,80,100,1,80,1,OHCond(mS/cm),50,18.73,https://doi.org/10.1039/C5TA01420D
polypropylene,DMHDA,PP-DMHDA-20,[*]CC(C)[*],[*]CC([*])CCCCCCCCC[N+](C)(C)C(C)CCCC(C)C.[OH-],*CC*,80,20,0,N/A,N/A,*CC*,*CC*,*CC*,0,0,0,NaOH,5,80,100,1,80,1,OHCond(mS/cm),50,18.84,https://doi.org/10.1039/C5TA01420D
polypropylene,DMHDA,PP-DMHDA-20,[*]CC(C)[*],[*]CC([*])CCCCCCCCC[N+](C)(C)C(C)CCCC(C)C.[OH-],*CC*,80,20,0,N/A,N/A,*CC*,*CC*,*CC*,0,0,0,NaOH,10,80,100,1,80,1,OHCond(mS/cm),40,18.85,https://doi.org/10.1039/C5TA01420D
polypropylene,DMHDA,PP-DMHDA-20,[*]CC(C)[*],[*]CC([*])CCCCCCCCC[N+](C)(C)C(C)CCCC(C)C.[OH-],*CC*,80,20,0,N/A,N/A,*CC*,*CC*,*CC*,0,0,0,NaOH,10,80,100,1,80,1,OHCond(mS/cm),30,18.95,https://doi.org/10.1039/C5TA01420D
polypropylene,DMHDA,PP-DMHDA-20,[*]CC(C)[*],[*]CC([*])CCCCCCCCC[N+](C)(C)C(C)CCCC(C)C.[OH-],*CC*,80,20,0,N/A,N/A,*CC*,*CC*,*CC*,0,0,0,NaOH,5,80,100,1,80,1,OHCond(mS/cm),40,18.97,https://doi.org/10.1039/C5TA01420D
polypropylene,DMHDA,PP-DMHDA-20,[*]CC(C)[*],[*]CC([*])CCCCCCCCC[N+](C)(C)C(C)CCCC(C)C.[OH-],*CC*,80,20,0,N/A,N/A,*CC*,*CC*,*CC*,0,0,0,NaOH,10,80,100,1,80,1,OHCond(mS/cm),20,19.04,https://doi.org/10.1039/C5TA01420D
polypropylene,DMHDA,PP-DMHDA-20,[*]CC(C)[*],[*]CC([*])CCCCCCCCC[N+](C)(C)C(C)CCCC(C)C.[OH-],*CC*,80,20,0,N/A,N/A,*CC*,*CC*,*CC*,0,0,0,NaOH,5,80,100,1,80,1,OHCond(mS/cm),30,19.08,https://doi.org/10.1039/C5TA01420D
polypropylene,DMHDA,PP-DMHDA-20,[*]CC(C)[*],[*]CC([*])CCCCCCCCC[N+](C)(C)C(C)CCCC(C)C.[OH-],*CC*,80,20,0,N/A,N/A,*CC*,*CC*,*CC*,0,0,0,NaOH,10,80,100,1,80,1,OHCond(mS/cm),10,19.12,https://doi.org/10.1039/C5TA01420D
polypropylene,DMHDA,PP-DMHDA-20,[*]CC(C)[*],[*]CC([*])CCCCCCCCC[N+](C)(C)C(C)CCCC(C)C.[OH-],*CC*,80,20,0,N/A,N/A,*CC*,*CC*,*CC*,0,0,0,NaOH,5,80,100,1,80,1,OHCond(mS/cm),20,19.14,https://doi.org/10.1039/C5TA01420D
polypropylene,DMHDA,PP-DMHDA-20,[*]CC(C)[*],[*]CC([*])CCCCCCCCC[N+](C)(C)C(C)CCCC(C)C.[OH-],*CC*,80,20,0,N/A,N/A,*CC*,*CC*,*CC*,0,0,0,NaOH,5,80,100,1,80,1,OHCond(mS/cm),10,19.18,https://doi.org/10.1039/C5TA01420D
polypropylene,DMHDA,PP-DMHDA-20,[*]CC(C)[*],[*]CC([*])CCCCCCCCC[N+](C)(C)C(C)CCCC(C)C.[OH-],*CC*,80,20,0,N/A,N/A,*CC*,*CC*,*CC*,0,0,0,NaOH,5,80,100,1,80,1,OHCond(mS/cm),2,19.19,https://doi.org/10.1039/C5TA01420D
Polypropylene,DMHDA,N/A,*CC(*)C,CCCCCCCCCCCCCCCC[N+](C)(C)CCCCCCCCCC(C*)*.[OH-],*CC*,80,20,0,N/A,N/A,*CC*,*CC*,*CC*,0,0,0,N/A,0,N/A,100,1,20,1.48,OHCond(mS/cm),0,19.2,https://doi.org/10.1039/C5TA01420D
polypropylene,DMHDA,PP-DMHDA-20,[*]CC(C)[*],[*]CC([*])CCCCCCCCC[N+](C)(C)C(C)CCCC(C)C.[OH-],*CC*,80,20,0,N/A,N/A,*CC*,*CC*,*CC*,0,0,0,NaOH,10,80,100,1,80,1,OHCond(mS/cm),2,19.2,https://doi.org/10.1039/C5TA01420D
Polypropylene,TMA,N/A,*CC(*)C,C[N+](C)(C)CCCCCCCCCC(C*)*.[OH-],*CC*,80,20,0,N/A,N/A,*CC*,*CC*,*CC*,0,0,0,N/A,0,N/A,100,1,40,1.56,OHCond(mS/cm),0,29,https://doi.org/10.1039/C5TA01420D
polypropylene,TMA,PP-TMA-20,[*]CC(C)[*],[*]CC(CCCCCCCCC[N+](C)(C)C)[*].[OH-],*CC*,80,20,0,N/A,N/A,*CC*,*CC*,*CC*,0,0,0,N/A,0,N/A,100,1,40,1.56,OHCond(mS/cm),0,29.28,https://doi.org/10.1039/C5TA01420D
polypropylene,DMHDA,PP-DMHDA-20,[*]CC(C)[*],[*]CC([*])CCCCCCCCC[N+](C)(C)C(C)CCCC(C)C.[OH-],*CC*,80,20,0,N/A,N/A,*CC*,*CC*,*CC*,0,0,0,N/A,0,N/A,100,1,40,1.48,OHCond(mS/cm),0,32.05,https://doi.org/10.1039/C5TA01420D
Polypropylene,DMHDA,N/A,*CC(*)C,CCCCCCCCCCCCCCCC[N+](C)(C)CCCCCCCCCC(C*)*.[OH-],*CC*,80,20,0,N/A,N/A,*CC*,*CC*,*CC*,0,0,0,N/A,0,N/A,100,1,40,1.48,OHCond(mS/cm),0,32.1,https://doi.org/10.1039/C5TA01420D
Polypropylene,TMA,N/A,*CC(*)C,C[N+](C)(C)CCCCCCCCCC(C*)*.[OH-],*CC*,80,20,0,N/A,N/A,*CC*,*CC*,*CC*,0,0,0,N/A,0,N/A,100,1,60,1.56,OHCond(mS/cm),0,42.3,https://doi.org/10.1039/C5TA01420D
polypropylene,TMA,PP-TMA-20,[*]CC(C)[*],[*]CC(CCCCCCCCC[N+](C)(C)C)[*].[OH-],*CC*,80,20,0,N/A,N/A,*CC*,*CC*,*CC*,0,0,0,N/A,0,N/A,100,1,60,1.56,OHCond(mS/cm),0,42.75,https://doi.org/10.1039/C5TA01420D
Polypropylene,DMHDA,N/A,*CC(*)C,CCCCCCCCCCCCCCCC[N+](C)(C)CCCCCCCCCC(C*)*.[OH-],*CC*,80,20,0,N/A,N/A,*CC*,*CC*,*CC*,0,0,0,N/A,0,N/A,100,1,60,1.48,OHCond(mS/cm),0,44.9,https://doi.org/10.1039/C5TA01420D
polypropylene,DMHDA,PP-DMHDA-20,[*]CC(C)[*],[*]CC([*])CCCCCCCCC[N+](C)(C)C(C)CCCC(C)C.[OH-],*CC*,80,20,0,N/A,N/A,*CC*,*CC*,*CC*,0,0,0,N/A,0,N/A,100,1,60,1.48,OHCond(mS/cm),0,44.95,https://doi.org/10.1039/C5TA01420D
polypropylene,TMA,PP-TMA-20,[*]CC(C)[*],[*]CC(CCCCCCCCC[N+](C)(C)C)[*].[OH-],*CC*,80,20,0,N/A,N/A,*CC*,*CC*,*CC*,0,0,0,N/A,0,N/A,100,1,80,1.56,OHCond(mS/cm),0,53.07,https://doi.org/10.1039/C5TA01420D
Polypropylene,TMA,N/A,*CC(*)C,C[N+](C)(C)CCCCCCCCCC(C*)*.[OH-],*CC*,80,20,0,N/A,N/A,*CC*,*CC*,*CC*,0,0,0,N/A,0,N/A,100,1,80,1.56,OHCond(mS/cm),0,53.4,https://doi.org/10.1039/C5TA01420D
Polypropylene,DMHDA,N/A,*CC(*)C,CCCCCCCCCCCCCCCC[N+](C)(C)CCCCCCCCCC(C*)*.[OH-],*CC*,80,20,0,N/A,N/A,*CC*,*CC*,*CC*,0,0,0,N/A,0,N/A,100,1,80,1.48,OHCond(mS/cm),0,56.6,https://doi.org/10.1039/C5TA01420D
polypropylene,DMHDA,PP-DMHDA-20,[*]CC(C)[*],[*]CC([*])CCCCCCCCC[N+](C)(C)C(C)CCCC(C)C.[OH-],*CC*,80,20,0,N/A,N/A,*CC*,*CC*,*CC*,0,0,0,N/A,0,N/A,100,1,80,1.48,OHCond(mS/cm),0,56.61,https://doi.org/10.1039/C5TA01420D
polypropylene,TMA,PP-TMA-20,[*]CC(C)[*],[*]CC(CCCCCCCCC[N+](C)(C)C)[*].[OH-],*CC*,80,20,0,N/A,N/A,*CC*,*CC*,*CC*,0,0,0,N/A,0,N/A,100,1,90,1.56,OHCond(mS/cm),0,59.19,https://doi.org/10.1039/C5TA01420D
Polypropylene,TMA,N/A,*CC(*)C,C[N+](C)(C)CCCCCCCCCC(C*)*.[OH-],*CC*,80,20,0,N/A,N/A,*CC*,*CC*,*CC*,0,0,0,N/A,0,N/A,100,1,90,1.56,OHCond(mS/cm),0,59.4,https://doi.org/10.1039/C5TA01420D
Polypropylene,DMHDA,N/A,*CC(*)C,CCCCCCCCCCCCCCCC[N+](C)(C)CCCCCCCCCC(C*)*.[OH-],*CC*,80,20,0,N/A,N/A,*CC*,*CC*,*CC*,0,0,0,N/A,0,N/A,100,1,90,1.48,OHCond(mS/cm),0,63,https://doi.org/10.1039/C5TA01420D
polypropylene,DMHDA,PP-DMHDA-20,[*]CC(C)[*],[*]CC([*])CCCCCCCCC[N+](C)(C)C(C)CCCC(C)C.[OH-],*CC*,80,20,0,N/A,N/A,*CC*,*CC*,*CC*,0,0,0,N/A,0,N/A,100,1,90,1.48,OHCond(mS/cm),0,63.01,https://doi.org/10.1039/C5TA01420D
polypropylene,DMHDA,PP-DMHDA-7,[*]CC(C)[*],[*]CC([*])CCCCCCCCC[N+](C)(C)C(C)CCCC(C)C.[OH-],*CC*,93,7,0,N/A,N/A,*CC*,*CC*,*CC*,0,0,0,N/A,0,N/A,100,1,20,0.87,Swelling(%),0,2.4,https://doi.org/10.1039/C5TA01420D
Polypropylene,DMHDA,N/A,*CC(*)C,CCCCCCCCCCCCCCCC[N+](C)(C)CCCCCCCCCC(C*)*.[OH-],*CC*,93,7,0,N/A,N/A,*CC*,*CC*,*CC*,0,0,0,N/A,0,N/A,100,1,20,0.87,Swelling(%),0,2.4,https://doi.org/10.1039/C5TA01420D
polypropylene,TMA,PP-TMA-20,[*]CC(C)[*],[*]CC(CCCCCCCCC[N+](C)(C)C)[*].[OH-],*CC*,80,20,0,N/A,N/A,*CC*,*CC*,*CC*,0,0,0,N/A,0,N/A,100,1,20,1.56,Swelling(%),0,7.72,https://doi.org/10.1039/C5TA01420D
polypropylene,DMHDA,PP-DMHDA-20,[*]CC(C)[*],[*]CC([*])CCCCCCCCC[N+](C)(C)C(C)CCCC(C)C.[OH-],*CC*,80,20,0,N/A,N/A,*CC*,*CC*,*CC*,0,0,0,N/A,0,N/A,100,1,20,1.48,Swelling(%),0,8.17,https://doi.org/10.1039/C5TA01420D
Polypropylene,DMHDA,N/A,*CC(*)C,CCCCCCCCCCCCCCCC[N+](C)(C)CCCCCCCCCC(C*)*.[OH-],*CC*,80,20,0,N/A,N/A,*CC*,*CC*,*CC*,0,0,0,N/A,0,N/A,100,1,20,1.48,Swelling(%),0,8.4,https://doi.org/10.1039/C5TA01420D
polypropylene,TMA,PP-TMA-20,[*]CC(C)[*],[*]CC(CCCCCCCCC[N+](C)(C)C)[*].[OH-],*CC*,80,20,0,N/A,N/A,*CC*,*CC*,*CC*,0,0,0,N/A,0,N/A,100,1,40,1.56,Swelling(%),0,8.45,https://doi.org/10.1039/C5TA01420D
polypropylene,DMHDA,PP-DMHDA-20,[*]CC(C)[*],[*]CC([*])CCCCCCCCC[N+](C)(C)C(C)CCCC(C)C.[OH-],*CC*,80,20,0,N/A,N/A,*CC*,*CC*,*CC*,0,0,0,N/A,0,N/A,100,1,40,1.48,Swelling(%),0,9.03,https://doi.org/10.1039/C5TA01420D
Polypropylene,DMHDA,N/A,*CC(*)C,CCCCCCCCCCCCCCCC[N+](C)(C)CCCCCCCCCC(C*)*.[OH-],*CC*,80,20,0,N/A,N/A,*CC*,*CC*,*CC*,0,0,0,N/A,0,N/A,100,1,40,0.87,Swelling(%),0,9.3,https://doi.org/10.1039/C5TA01420D
polypropylene,TMA,PP-TMA-20,[*]CC(C)[*],[*]CC(CCCCCCCCC[N+](C)(C)C)[*].[OH-],*CC*,80,20,0,N/A,N/A,*CC*,*CC*,*CC*,0,0,0,N/A,0,N/A,100,1,60,1.56,Swelling(%),0,9.51,https://doi.org/10.1039/C5TA01420D
polypropylene,DMHDA,PP-DMHDA-20,[*]CC(C)[*],[*]CC([*])CCCCCCCCC[N+](C)(C)C(C)CCCC(C)C.[OH-],*CC*,80,20,0,N/A,N/A,*CC*,*CC*,*CC*,0,0,0,N/A,0,N/A,100,1,60,1.48,Swelling(%),0,10.24,https://doi.org/10.1039/C5TA01420D
Polypropylene,DMHDA,N/A,*CC(*)C,CCCCCCCCCCCCCCCC[N+](C)(C)CCCCCCCCCC(C*)*.[OH-],*CC*,80,20,0,N/A,N/A,*CC*,*CC*,*CC*,0,0,0,N/A,0,N/A,100,1,60,0.87,Swelling(%),0,10.4,https://doi.org/10.1039/C5TA01420D
polypropylene,TMA,PP-TMA-20,[*]CC(C)[*],[*]CC(CCCCCCCCC[N+](C)(C)C)[*].[OH-],*CC*,80,20,0,N/A,N/A,*CC*,*CC*,*CC*,0,0,0,N/A,0,N/A,100,1,80,1.56,Swelling(%),0,10.92,https://doi.org/10.1039/C5TA01420D
polypropylene,DMHDA,PP-DMHDA-20,[*]CC(C)[*],[*]CC([*])CCCCCCCCC[N+](C)(C)C(C)CCCC(C)C.[OH-],*CC*,80,20,0,N/A,N/A,*CC*,*CC*,*CC*,0,0,0,N/A,0,N/A,100,1,80,1.48,Swelling(%),0,11.52,https://doi.org/10.1039/C5TA01420D
Polypropylene,DMHDA,N/A,*CC(*)C,CCCCCCCCCCCCCCCC[N+](C)(C)CCCCCCCCCC(C*)*.[OH-],*CC*,80,20,0,N/A,N/A,*CC*,*CC*,*CC*,0,0,0,N/A,0,N/A,100,1,80,0.87,Swelling(%),0,11.7,https://doi.org/10.1039/C5TA01420D
polypropylene,DMHDA,PP-DMHDA-20,[*]CC(C)[*],[*]CC([*])CCCCCCCCC[N+](C)(C)C(C)CCCC(C)C.[OH-],*CC*,80,20,0,N/A,N/A,*CC*,*CC*,*CC*,0,0,0,N/A,0,N/A,100,1,25,,Td,0,438.15,https://doi.org/10.1039/C5TA01420D
polypropylene,TMA,PP-TMA-20,[*]CC(C)[*],[*]CC(CCCCCCCCC[N+](C)(C)C)[*].[OH-],*CC*,80,20,0,N/A,N/A,*CC*,*CC*,*CC*,0,0,0,N/A,0,N/A,100,1,25,,Td,0,438.15,https://doi.org/10.1039/C5TA01420D
polypropylene,N/A,nx-PP-Br-20,[*]CC(C)[*],[*]CC(CCCCCCCCCBr)[*],[*]CC(CCC1=CC=C(C=C)C=C1)[*],79.3,20,0.7,N/A,N/A,*CC*,*CC*,*CC*,0,0,0,N/A,0,N/A,100,1,25,,Td,0,633.15,https://doi.org/10.1039/C5TA01420D
polypropylene,N/A,nx-PP-Br-20,[*]CC(C)[*],[*]CC(CCCCCCCCCBr)[*],[*]CC(CCC1=CC=C(C=C)C=C1)[*],79.3,20,0.7,N/A,N/A,*CC*,*CC*,*CC*,0,0,0,N/A,0,N/A,100,1,25,,Tm,0,387.25,https://doi.org/10.1039/C5TA01420D
polypropylene,DMHDA,PP-DMHDA-20,[*]CC(C)[*],[*]CC([*])CCCCCCCCC[N+](C)(C)C(C)CCCC(C)C.[OH-],*CC*,80,20,0,N/A,N/A,*CC*,*CC*,*CC*,0,0,0,N/A,0,N/A,100,1,25,,Tm,0,388.15,https://doi.org/10.1039/C5TA01420D
polypropylene,TMA,PP-TMA-20,[*]CC(C)[*],[*]CC(CCCCCCCCC[N+](C)(C)C)[*].[OH-],*CC*,80,20,0,N/A,N/A,*CC*,*CC*,*CC*,0,0,0,N/A,0,N/A,100,1,25,,Tm,0,388.25,https://doi.org/10.1039/C5TA01420D
polypropylene,N/A,PP-Br-20,[*]CC(C)[*],[*]CC(CCCCCCCCCBr)[*],*CC*,80,20,0,N/A,N/A,*CC*,*CC*,*CC*,0,0,0,N/A,0,N/A,100,1,25,,Tm,0,388.45,https://doi.org/10.1039/C5TA01420D
polypropylene,DMHDA,PP-DMHDA-20,[*]CC(C)[*],[*]CC([*])CCCCCCCCC[N+](C)(C)C(C)CCCC(C)C.[OH-],*CC*,80,20,0,N/A,N/A,*CC*,*CC*,*CC*,0,0,0,N/A,0,N/A,30,1,25,,TS(MPa),0,16,https://doi.org/10.1039/C5TA01420D
Polypropylene,DMHDA,N/A,*CC(*)C,CCCCCCCCCCCCCCCC[N+](C)(C)CCCCCCCCCC(C*)*.[OH-],*CC*,80,20,0,N/A,N/A,*CC*,*CC*,*CC*,0,0,0,N/A,0,N/A,30,0,20,1.48,TS(MPa),0,16,https://doi.org/10.1039/C5TA01420D
polypropylene,TMA,PP-TMA-20,[*]CC(C)[*],[*]CC(CCCCCCCCC[N+](C)(C)C)[*].[OH-],*CC*,80,20,0,N/A,N/A,*CC*,*CC*,*CC*,0,0,0,N/A,0,N/A,30,1,25,,TS(MPa),0,17,https://doi.org/10.1039/C5TA01420D
Polypropylene,TMA,N/A,*CC(*)C,C[N+](C)(C)CCCCCCCCCC(C*)*.[OH-],*CC*,80,20,0,N/A,N/A,*CC*,*CC*,*CC*,0,0,0,N/A,0,N/A,30,0,20,1.56,TS(MPa),0,17,https://doi.org/10.1039/C5TA01420D
polypropylene,N/A,nx-PP-Br-20,[*]CC(C)[*],[*]CC(CCCCCCCCCBr)[*],[*]CC(CCC1=CC=C(C=C)C=C1)[*],79.3,20,0.7,N/A,N/A,*CC*,*CC*,*CC*,0,0,0,N/A,0,N/A,30,1,24.85,,TS(MPa),0,19,https://doi.org/10.1039/C5TA01420D
polypropylene,N/A,PP-Br-20,[*]CC(C)[*],[*]CC(CCCCCCCCCBr)[*],*CC*,80,20,0,N/A,N/A,*CC*,*CC*,*CC*,0,0,0,N/A,0,N/A,30,1,25,,TS(MPa),0,21,https://doi.org/10.1039/C5TA01420D
PE,Br,N/A,*CC(*)C,BrCCCCCCCCCC(C*)*,*CC*,80,20,0,N/A,N/A,*CC*,*CC*,*CC*,0,0,0,N/A,0,N/A,30,0,20,,TS(MPa),0,21,https://doi.org/10.1039/C5TA01420D
polypropylene,N/A,PP,[*]CC(C)[*],*CC*,*CC*,100,0,0,N/A,N/A,*CC*,*CC*,*CC*,0,0,0,N/A,0,N/A,30,1,25,,TS(MPa),0,35,https://doi.org/10.1039/C5TA01420D
PE,N/A,N/A,*CC(*),*CC*,*CC*,100,0,0,N/A,N/A,*CC*,*CC*,*CC*,0,0,0,N/A,0,N/A,30,0,20,,TS(MPa),0,35,https://doi.org/10.1039/C5TA01420D
PE,Br,N/A,*CC(*)C,BrCCCCCCCCCC(C*)*,C=Cc1ccc(CCC(*)*)cc1,79.3,20,0.7,N/A,N/A,*CC*,*CC*,*CC*,0,0,0,N/A,0,N/A,100,0,30,,TS(MPa),0,315,https://doi.org/10.1039/C5TA01420D
polypropylene,DMHDA,PP-DMHDA-7,[*]CC(C)[*],[*]CC([*])CCCCCCCCC[N+](C)(C)C(C)CCCC(C)C.[OH-],*CC*,93,7,0,N/A,N/A,*CC*,*CC*,*CC*,0,0,0,N/A,0,N/A,100,1,20,0.87,WU(wt%),0,8.3,https://doi.org/10.1039/C5TA01420D
Polypropylene,DMHDA,N/A,*CC(*)C,CCCCCCCCCCCCCCCC[N+](C)(C)CCCCCCCCCC(C*)*.[OH-],*CC*,93,7,0,N/A,N/A,*CC*,*CC*,*CC*,0,0,0,N/A,0,N/A,100,1,20,0.87,WU(wt%),0,8.3,https://doi.org/10.1039/C5TA01420D
Polypropylene,DMHDA,N/A,*CC(*)C,CCCCCCCCCCCCCCCC[N+](C)(C)CCCCCCCCCC(C*)*.[OH-],*CC*,80,20,0,N/A,N/A,*CC*,*CC*,*CC*,0,0,0,N/A,0,N/A,100,1,20,1.48,WU(wt%),0,36.5,https://doi.org/10.1039/C5TA01420D
Polypropylene,DMHDA,N/A,*CC(*)C,CCCCCCCCCCCCCCCC[N+](C)(C)CCCCCCCCCC(C*)*.[OH-],*CC*,80,20,0,N/A,N/A,*CC*,*CC*,*CC*,0,0,0,N/A,0,N/A,100,1,40,0.87,WU(wt%),0,37.7,https://doi.org/10.1039/C5TA01420D
Polypropylene,DMHDA,N/A,*CC(*)C,CCCCCCCCCCCCCCCC[N+](C)(C)CCCCCCCCCC(C*)*.[OH-],*CC*,80,20,0,N/A,N/A,*CC*,*CC*,*CC*,0,0,0,N/A,0,N/A,100,1,60,0.87,WU(wt%),0,39,https://doi.org/10.1039/C5TA01420D
Polypropylene,DMHDA,N/A,*CC(*)C,CCCCCCCCCCCCCCCC[N+](C)(C)CCCCCCCCCC(C*)*.[OH-],*CC*,80,20,0,N/A,N/A,*CC*,*CC*,*CC*,0,0,0,N/A,0,N/A,100,1,80,0.87,WU(wt%),0,40.3,https://doi.org/10.1039/C5TA01420D
PE,Br,N/A,*CC(*)C,BrCCCCCCCCCC(C*)*,C=Cc1ccc(CCC(*)*)cc1,79.3,20,0.7,N/A,N/A,*CC*,*CC*,*CC*,0,0,0,N/A,0,N/A,100,0,30,,YM(MPa),0,20,https://doi.org/10.1039/C5TA01420D
Polypropylene,DMHDA,N/A,*CC(*)C,CCCCCCCCCCCCCCCC[N+](C)(C)CCCCCCCCCC(C*)*.[OH-],*CC*,80,20,0,N/A,N/A,*CC*,*CC*,*CC*,0,0,0,N/A,0,N/A,30,0,20,1.48,YM(MPa),0,588,https://doi.org/10.1039/C5TA01420D
Polypropylene,TMA,N/A,*CC(*)C,C[N+](C)(C)CCCCCCCCCC(C*)*.[OH-],*CC*,80,20,0,N/A,N/A,*CC*,*CC*,*CC*,0,0,0,N/A,0,N/A,30,0,20,1.56,YM(MPa),0,635,https://doi.org/10.1039/C5TA01420D
polypropylene,N/A,nx-PP-Br-20,[*]CC(C)[*],[*]CC(CCCCCCCCCBr)[*],[*]CC(CCC1=CC=C(C=C)C=C1)[*],79.3,20,0.7,N/A,N/A,*CC*,*CC*,*CC*,0,0,0,N/A,0,N/A,30,1,24.85,,YM(MPa),0,751,https://doi.org/10.1039/C5TA01420D
PE,Br,N/A,*CC(*)C,BrCCCCCCCCCC(C*)*,*CC*,80,20,0,N/A,N/A,*CC*,*CC*,*CC*,0,0,0,N/A,0,N/A,30,0,20,,YM(MPa),0,785,https://doi.org/10.1039/C5TA01420D
PE,N/A,N/A,*CC(*),*CC*,*CC*,100,0,0,N/A,N/A,*CC*,*CC*,*CC*,0,0,0,N/A,0,N/A,30,0,20,,YM(MPa),0,1285,https://doi.org/10.1039/C5TA01420D
PAES,Im,N/A,Cn4cc[n+](CCCCCCOc1cc(O*)ccc1Oc3ccc(S(=O)(=O)c2ccc(*)cc2)cc3)c4.[Br-],O=S(=O)(c3ccc(Oc2ccc(C(c1ccc(O*)cc1)(C(F)(F)F)C(F)(F)F)cc2)cc3)c4ccc(*)cc4,*CC*,55,45,0,N/A,N/A,*CC*,*CC*,*CC*,0,0,0,N/A,0,N/A,60,0,25,1.36,EB(%),0,8.83,https://doi.org/10.1039/C5TA04257G
PAES,Im,N/A,Cn4cc[n+](CCCCCCOc1cc(O*)ccc1Oc3ccc(S(=O)(=O)c2ccc(*)cc2)cc3)c4.[Br-],O=S(=O)(c3ccc(Oc2ccc(C(c1ccc(O*)cc1)(C(F)(F)F)C(F)(F)F)cc2)cc3)c4ccc(*)cc4,*CC*,70,30,0,N/A,N/A,*CC*,*CC*,*CC*,0,0,0,N/A,0,N/A,60,0,25,1.77,EB(%),0,8.9,https://doi.org/10.1039/C5TA04257G
PAES,Im,N/A,Cn4cc[n+](CCCCCCOc1cc(O*)ccc1Oc3ccc(S(=O)(=O)c2ccc(*)cc2)cc3)c4.[Br-],O=S(=O)(c3ccc(Oc2ccc(C(c1ccc(O*)cc1)(C(F)(F)F)C(F)(F)F)cc2)cc3)c4ccc(*)cc4,*CC*,85,15,0,N/A,N/A,*CC*,*CC*,*CC*,0,0,0,N/A,0,N/A,60,0,25,2.2,EB(%),0,10.6,https://doi.org/10.1039/C5TA04257G
PAES,Im,N/A,Cn4cc[n+](CCCCCCOc1cc(O*)ccc1Oc3ccc(S(=O)(=O)c2ccc(*)cc2)cc3)c4.[Br-],O=S(=O)(c3ccc(Oc2ccc(C(c1ccc(O*)cc1)(C(F)(F)F)C(F)(F)F)cc2)cc3)c4ccc(*)cc4,*CC*,100,0,0,N/A,N/A,*CC*,*CC*,*CC*,0,0,0,N/A,0,N/A,60,0,25,2.76,EB(%),0,13.73,https://doi.org/10.1039/C5TA04257G
PAES,Im,N/A,Cn4cc[n+](CCCCCCOc1cc(O*)ccc1Oc3ccc(S(=O)(=O)c2ccc(*)cc2)cc3)c4.[Br-],O=S(=O)(c3ccc(Oc2ccc(C(c1ccc(O*)cc1)(C(F)(F)F)C(F)(F)F)cc2)cc3)c4ccc(*)cc4,*CC*,55,45,0,N/A,N/A,*CC*,*CC*,*CC*,0,0,0,N/A,0,N/A,100,1,30,1.29,OHCond(mS/cm),0,22.04,https://doi.org/10.1039/C5TA04257G
PAES,Im,N/A,Cn4cc[n+](CCCCCCOc1cc(O*)ccc1Oc3ccc(S(=O)(=O)c2ccc(*)cc2)cc3)c4.[Br-],O=S(=O)(c3ccc(Oc2ccc(C(c1ccc(O*)cc1)(C(F)(F)F)C(F)(F)F)cc2)cc3)c4ccc(*)cc4,*CC*,55,45,0,N/A,N/A,*CC*,*CC*,*CC*,0,0,0,N/A,0,N/A,100,1,40,1.29,OHCond(mS/cm),0,25.45,https://doi.org/10.1039/C5TA04257G
PAES,Im,N/A,Cn4cc[n+](CCCCCCOc1cc(O*)ccc1Oc3ccc(S(=O)(=O)c2ccc(*)cc2)cc3)c4.[Br-],O=S(=O)(c3ccc(Oc2ccc(C(c1ccc(O*)cc1)(C(F)(F)F)C(F)(F)F)cc2)cc3)c4ccc(*)cc4,*CC*,55,45,0,N/A,N/A,*CC*,*CC*,*CC*,0,0,0,N/A,0,N/A,100,1,50,1.29,OHCond(mS/cm),0,29.72,https://doi.org/10.1039/C5TA04257G
PAES,Im,N/A,Cn4cc[n+](CCCCCCOc1cc(O*)ccc1Oc3ccc(S(=O)(=O)c2ccc(*)cc2)cc3)c4.[Br-],O=S(=O)(c3ccc(Oc2ccc(C(c1ccc(O*)cc1)(C(F)(F)F)C(F)(F)F)cc2)cc3)c4ccc(*)cc4,*CC*,70,30,0,N/A,N/A,*CC*,*CC*,*CC*,0,0,0,N/A,0,N/A,100,1,30,1.48,OHCond(mS/cm),0,32.56,https://doi.org/10.1039/C5TA04257G
PAES,Im,N/A,Cn4cc[n+](CCCCCCOc1cc(O*)ccc1Oc3ccc(S(=O)(=O)c2ccc(*)cc2)cc3)c4.[Br-],O=S(=O)(c3ccc(Oc2ccc(C(c1ccc(O*)cc1)(C(F)(F)F)C(F)(F)F)cc2)cc3)c4ccc(*)cc4,*CC*,55,45,0,N/A,N/A,*CC*,*CC*,*CC*,0,0,0,N/A,0,N/A,100,1,60,1.29,OHCond(mS/cm),0,35.12,https://doi.org/10.1039/C5TA04257G
PAES,Im,N/A,Cn4cc[n+](CCCCCCOc1cc(O*)ccc1Oc3ccc(S(=O)(=O)c2ccc(*)cc2)cc3)c4.[Br-],O=S(=O)(c3ccc(Oc2ccc(C(c1ccc(O*)cc1)(C(F)(F)F)C(F)(F)F)cc2)cc3)c4ccc(*)cc4,*CC*,70,30,0,N/A,N/A,*CC*,*CC*,*CC*,0,0,0,N/A,0,N/A,100,1,40,1.48,OHCond(mS/cm),0,37.1,https://doi.org/10.1039/C5TA04257G
PAES,Im,N/A,Cn4cc[n+](CCCCCCOc1cc(O*)ccc1Oc3ccc(S(=O)(=O)c2ccc(*)cc2)cc3)c4.[Br-],O=S(=O)(c3ccc(Oc2ccc(C(c1ccc(O*)cc1)(C(F)(F)F)C(F)(F)F)cc2)cc3)c4ccc(*)cc4,*CC*,100,0,0,N/A,N/A,*CC*,*CC*,*CC*,0,0,0,N/A,0,N/A,100,1,30,1.5,OHCond(mS/cm),0,42.51,https://doi.org/10.1039/C5TA04257G
PAES,Im,N/A,Cn4cc[n+](CCCCCCOc1cc(O*)ccc1Oc3ccc(S(=O)(=O)c2ccc(*)cc2)cc3)c4.[Br-],O=S(=O)(c3ccc(Oc2ccc(C(c1ccc(O*)cc1)(C(F)(F)F)C(F)(F)F)cc2)cc3)c4ccc(*)cc4,*CC*,55,45,0,N/A,N/A,*CC*,*CC*,*CC*,0,0,0,N/A,0,N/A,100,1,70,1.29,OHCond(mS/cm),0,42.8,https://doi.org/10.1039/C5TA04257G
PAES,Im,N/A,Cn4cc[n+](CCCCCCOc1cc(O*)ccc1Oc3ccc(S(=O)(=O)c2ccc(*)cc2)cc3)c4.[Br-],O=S(=O)(c3ccc(Oc2ccc(C(c1ccc(O*)cc1)(C(F)(F)F)C(F)(F)F)cc2)cc3)c4ccc(*)cc4,*CC*,70,30,0,N/A,N/A,*CC*,*CC*,*CC*,0,0,0,N/A,0,N/A,100,1,50,1.48,OHCond(mS/cm),0,44.5,https://doi.org/10.1039/C5TA04257G
PAES,Im,N/A,Cn4cc[n+](CCCCCCOc1cc(O*)ccc1Oc3ccc(S(=O)(=O)c2ccc(*)cc2)cc3)c4.[Br-],O=S(=O)(c3ccc(Oc2ccc(C(c1ccc(O*)cc1)(C(F)(F)F)C(F)(F)F)cc2)cc3)c4ccc(*)cc4,*CC*,100,0,0,N/A,N/A,*CC*,*CC*,*CC*,0,0,0,N/A,0,N/A,100,1,40,1.5,OHCond(mS/cm),0,46.1,https://doi.org/10.1039/C5TA04257G
PAES,Im,N/A,Cn4cc[n+](CCCCCCOc1cc(O*)ccc1Oc3ccc(S(=O)(=O)c2ccc(*)cc2)cc3)c4.[Br-],O=S(=O)(c3ccc(Oc2ccc(C(c1ccc(O*)cc1)(C(F)(F)F)C(F)(F)F)cc2)cc3)c4ccc(*)cc4,*CC*,55,45,0,N/A,N/A,*CC*,*CC*,*CC*,0,0,0,N/A,0,N/A,100,1,80,1.29,OHCond(mS/cm),0,51.75,https://doi.org/10.1039/C5TA04257G
PAES,Im,N/A,Cn4cc[n+](CCCCCCOc1cc(O*)ccc1Oc3ccc(S(=O)(=O)c2ccc(*)cc2)cc3)c4.[Br-],O=S(=O)(c3ccc(Oc2ccc(C(c1ccc(O*)cc1)(C(F)(F)F)C(F)(F)F)cc2)cc3)c4ccc(*)cc4,*CC*,70,30,0,N/A,N/A,*CC*,*CC*,*CC*,0,0,0,N/A,0,N/A,100,1,60,1.48,OHCond(mS/cm),0,52.46,https://doi.org/10.1039/C5TA04257G
PAES,Im,N/A,Cn4cc[n+](CCCCCCOc1cc(O*)ccc1Oc3ccc(S(=O)(=O)c2ccc(*)cc2)cc3)c4.[Br-],O=S(=O)(c3ccc(Oc2ccc(C(c1ccc(O*)cc1)(C(F)(F)F)C(F)(F)F)cc2)cc3)c4ccc(*)cc4,*CC*,100,0,0,N/A,N/A,*CC*,*CC*,*CC*,0,0,0,N/A,0,N/A,100,1,50,1.5,OHCond(mS/cm),0,52.75,https://doi.org/10.1039/C5TA04257G
PAES,Im,N/A,Cn4cc[n+](CCCCCCOc1cc(O*)ccc1Oc3ccc(S(=O)(=O)c2ccc(*)cc2)cc3)c4.[Br-],O=S(=O)(c3ccc(Oc2ccc(C(c1ccc(O*)cc1)(C(F)(F)F)C(F)(F)F)cc2)cc3)c4ccc(*)cc4,*CC*,85,15,0,N/A,N/A,*CC*,*CC*,*CC*,0,0,0,N/A,0,N/A,100,1,30,1.53,OHCond(mS/cm),0,59.43,https://doi.org/10.1039/C5TA04257G
PAES,Im,N/A,Cn4cc[n+](CCCCCCOc1cc(O*)ccc1Oc3ccc(S(=O)(=O)c2ccc(*)cc2)cc3)c4.[Br-],O=S(=O)(c3ccc(Oc2ccc(C(c1ccc(O*)cc1)(C(F)(F)F)C(F)(F)F)cc2)cc3)c4ccc(*)cc4,*CC*,70,30,0,N/A,N/A,*CC*,*CC*,*CC*,0,0,0,N/A,0,N/A,100,1,70,1.48,OHCond(mS/cm),0,60.85,https://doi.org/10.1039/C5TA04257G
PAES,Im,N/A,Cn4cc[n+](CCCCCCOc1cc(O*)ccc1Oc3ccc(S(=O)(=O)c2ccc(*)cc2)cc3)c4.[Br-],O=S(=O)(c3ccc(Oc2ccc(C(c1ccc(O*)cc1)(C(F)(F)F)C(F)(F)F)cc2)cc3)c4ccc(*)cc4,*CC*,100,0,0,N/A,N/A,*CC*,*CC*,*CC*,0,0,0,N/A,0,N/A,100,1,60,1.5,OHCond(mS/cm),0,61.85,https://doi.org/10.1039/C5TA04257G
PAES,Im,N/A,Cn4cc[n+](CCCCCCOc1cc(O*)ccc1Oc3ccc(S(=O)(=O)c2ccc(*)cc2)cc3)c4.[Br-],O=S(=O)(c3ccc(Oc2ccc(C(c1ccc(O*)cc1)(C(F)(F)F)C(F)(F)F)cc2)cc3)c4ccc(*)cc4,*CC*,85,15,0,N/A,N/A,*CC*,*CC*,*CC*,0,0,0,N/A,0,N/A,100,1,40,1.53,OHCond(mS/cm),0,62.56,https://doi.org/10.1039/C5TA04257G
PAES,Im,N/A,Cn4cc[n+](CCCCCCOc1cc(O*)ccc1Oc3ccc(S(=O)(=O)c2ccc(*)cc2)cc3)c4.[Br-],O=S(=O)(c3ccc(Oc2ccc(C(c1ccc(O*)cc1)(C(F)(F)F)C(F)(F)F)cc2)cc3)c4ccc(*)cc4,*CC*,85,15,0,N/A,N/A,*CC*,*CC*,*CC*,0,0,0,N/A,0,N/A,100,1,50,1.53,OHCond(mS/cm),0,67.39,https://doi.org/10.1039/C5TA04257G
PAES,Im,N/A,Cn4cc[n+](CCCCCCOc1cc(O*)ccc1Oc3ccc(S(=O)(=O)c2ccc(*)cc2)cc3)c4.[Br-],O=S(=O)(c3ccc(Oc2ccc(C(c1ccc(O*)cc1)(C(F)(F)F)C(F)(F)F)cc2)cc3)c4ccc(*)cc4,*CC*,70,30,0,N/A,N/A,*CC*,*CC*,*CC*,0,0,0,N/A,0,N/A,100,1,80,1.48,OHCond(mS/cm),0,69.1,https://doi.org/10.1039/C5TA04257G
PAES,Im,N/A,Cn4cc[n+](CCCCCCOc1cc(O*)ccc1Oc3ccc(S(=O)(=O)c2ccc(*)cc2)cc3)c4.[Br-],O=S(=O)(c3ccc(Oc2ccc(C(c1ccc(O*)cc1)(C(F)(F)F)C(F)(F)F)cc2)cc3)c4ccc(*)cc4,*CC*,100,0,0,N/A,N/A,*CC*,*CC*,*CC*,0,0,0,N/A,0,N/A,100,1,70,1.5,OHCond(mS/cm),0,72.23,https://doi.org/10.1039/C5TA04257G
PAES,Im,N/A,Cn4cc[n+](CCCCCCOc1cc(O*)ccc1Oc3ccc(S(=O)(=O)c2ccc(*)cc2)cc3)c4.[Br-],O=S(=O)(c3ccc(Oc2ccc(C(c1ccc(O*)cc1)(C(F)(F)F)C(F)(F)F)cc2)cc3)c4ccc(*)cc4,*CC*,85,15,0,N/A,N/A,*CC*,*CC*,*CC*,0,0,0,N/A,0,N/A,100,1,60,1.53,OHCond(mS/cm),0,72.65,https://doi.org/10.1039/C5TA04257G
PAES,Im,N/A,Cn4cc[n+](CCCCCCOc1cc(O*)ccc1Oc3ccc(S(=O)(=O)c2ccc(*)cc2)cc3)c4.[Br-],O=S(=O)(c3ccc(Oc2ccc(C(c1ccc(O*)cc1)(C(F)(F)F)C(F)(F)F)cc2)cc3)c4ccc(*)cc4,*CC*,100,0,0,N/A,N/A,*CC*,*CC*,*CC*,0,0,0,N/A,0,N/A,100,1,80,1.5,OHCond(mS/cm),0,85.3,https://doi.org/10.1039/C5TA04257G
PAES,Im,N/A,Cn4cc[n+](CCCCCCOc1cc(O*)ccc1Oc3ccc(S(=O)(=O)c2ccc(*)cc2)cc3)c4.[Br-],O=S(=O)(c3ccc(Oc2ccc(C(c1ccc(O*)cc1)(C(F)(F)F)C(F)(F)F)cc2)cc3)c4ccc(*)cc4,*CC*,85,15,0,N/A,N/A,*CC*,*CC*,*CC*,0,0,0,N/A,0,N/A,100,1,70,1.53,OHCond(mS/cm),0,90.71,https://doi.org/10.1039/C5TA04257G
PAES,Im,N/A,Cn4cc[n+](CCCCCCOc1cc(O*)ccc1Oc3ccc(S(=O)(=O)c2ccc(*)cc2)cc3)c4.[Br-],O=S(=O)(c3ccc(Oc2ccc(C(c1ccc(O*)cc1)(C(F)(F)F)C(F)(F)F)cc2)cc3)c4ccc(*)cc4,*CC*,85,15,0,N/A,N/A,*CC*,*CC*,*CC*,0,0,0,N/A,0,N/A,100,1,80,1.53,OHCond(mS/cm),0,108.91,https://doi.org/10.1039/C5TA04257G
PAES,Im,N/A,Cn4cc[n+](CCCCCCOc1cc(O*)ccc1Oc3ccc(S(=O)(=O)c2ccc(*)cc2)cc3)c4.[Br-],O=S(=O)(c3ccc(Oc2ccc(C(c1ccc(O*)cc1)(C(F)(F)F)C(F)(F)F)cc2)cc3)c4ccc(*)cc4,*CC*,55,45,0,N/A,N/A,*CC*,*CC*,*CC*,0,0,0,N/A,0,N/A,100,1,30,,Swelling(%),0,3.63,https://doi.org/10.1039/C5TA04257G
PAES,Im,N/A,Cn4cc[n+](CCCCCCOc1cc(O*)ccc1Oc3ccc(S(=O)(=O)c2ccc(*)cc2)cc3)c4.[Br-],O=S(=O)(c3ccc(Oc2ccc(C(c1ccc(O*)cc1)(C(F)(F)F)C(F)(F)F)cc2)cc3)c4ccc(*)cc4,*CC*,55,45,0,N/A,N/A,*CC*,*CC*,*CC*,0,0,0,N/A,0,N/A,100,1,60,,Swelling(%),0,4.66,https://doi.org/10.1039/C5TA04257G
PAES,Im,N/A,Cn4cc[n+](CCCCCCOc1cc(O*)ccc1Oc3ccc(S(=O)(=O)c2ccc(*)cc2)cc3)c4.[Br-],O=S(=O)(c3ccc(Oc2ccc(C(c1ccc(O*)cc1)(C(F)(F)F)C(F)(F)F)cc2)cc3)c4ccc(*)cc4,*CC*,70,30,0,N/A,N/A,*CC*,*CC*,*CC*,0,0,0,N/A,0,N/A,100,1,30,,Swelling(%),0,9.49,https://doi.org/10.1039/C5TA04257G
PAES,Im,N/A,Cn4cc[n+](CCCCCCOc1cc(O*)ccc1Oc3ccc(S(=O)(=O)c2ccc(*)cc2)cc3)c4.[Br-],O=S(=O)(c3ccc(Oc2ccc(C(c1ccc(O*)cc1)(C(F)(F)F)C(F)(F)F)cc2)cc3)c4ccc(*)cc4,*CC*,70,30,0,N/A,N/A,*CC*,*CC*,*CC*,0,0,0,N/A,0,N/A,100,1,60,,Swelling(%),0,12.3,https://doi.org/10.1039/C5TA04257G
PAES,Im,N/A,Cn4cc[n+](CCCCCCOc1cc(O*)ccc1Oc3ccc(S(=O)(=O)c2ccc(*)cc2)cc3)c4.[Br-],O=S(=O)(c3ccc(Oc2ccc(C(c1ccc(O*)cc1)(C(F)(F)F)C(F)(F)F)cc2)cc3)c4ccc(*)cc4,*CC*,85,15,0,N/A,N/A,*CC*,*CC*,*CC*,0,0,0,N/A,0,N/A,100,1,30,,Swelling(%),0,17.67,https://doi.org/10.1039/C5TA04257G
PAES,Im,N/A,Cn4cc[n+](CCCCCCOc1cc(O*)ccc1Oc3ccc(S(=O)(=O)c2ccc(*)cc2)cc3)c4.[Br-],O=S(=O)(c3ccc(Oc2ccc(C(c1ccc(O*)cc1)(C(F)(F)F)C(F)(F)F)cc2)cc3)c4ccc(*)cc4,*CC*,100,0,0,N/A,N/A,*CC*,*CC*,*CC*,0,0,0,N/A,0,N/A,100,1,30,,Swelling(%),0,21.75,https://doi.org/10.1039/C5TA04257G
PAES,Im,N/A,Cn4cc[n+](CCCCCCOc1cc(O*)ccc1Oc3ccc(S(=O)(=O)c2ccc(*)cc2)cc3)c4.[Br-],O=S(=O)(c3ccc(Oc2ccc(C(c1ccc(O*)cc1)(C(F)(F)F)C(F)(F)F)cc2)cc3)c4ccc(*)cc4,*CC*,85,15,0,N/A,N/A,*CC*,*CC*,*CC*,0,0,0,N/A,0,N/A,100,1,60,,Swelling(%),0,27.46,https://doi.org/10.1039/C5TA04257G
PAES,Im,N/A,Cn4cc[n+](CCCCCCOc1cc(O*)ccc1Oc3ccc(S(=O)(=O)c2ccc(*)cc2)cc3)c4.[Br-],O=S(=O)(c3ccc(Oc2ccc(C(c1ccc(O*)cc1)(C(F)(F)F)C(F)(F)F)cc2)cc3)c4ccc(*)cc4,*CC*,100,0,0,N/A,N/A,*CC*,*CC*,*CC*,0,0,0,N/A,0,N/A,100,1,60,,Swelling(%),0,39.55,https://doi.org/10.1039/C5TA04257G
PAES,Im,N/A,Cn4cc[n+](CCCCCCOc1cc(O*)ccc1Oc3ccc(S(=O)(=O)c2ccc(*)cc2)cc3)c4.[Br-],O=S(=O)(c3ccc(Oc2ccc(C(c1ccc(O*)cc1)(C(F)(F)F)C(F)(F)F)cc2)cc3)c4ccc(*)cc4,*CC*,100,0,0,N/A,N/A,*CC*,*CC*,*CC*,0,0,0,N/A,0,N/A,60,0,25,2.76,TS(MPa),0,26.72,https://doi.org/10.1039/C5TA04257G
PAES,Im,N/A,Cn4cc[n+](CCCCCCOc1cc(O*)ccc1Oc3ccc(S(=O)(=O)c2ccc(*)cc2)cc3)c4.[Br-],O=S(=O)(c3ccc(Oc2ccc(C(c1ccc(O*)cc1)(C(F)(F)F)C(F)(F)F)cc2)cc3)c4ccc(*)cc4,*CC*,85,15,0,N/A,N/A,*CC*,*CC*,*CC*,0,0,0,N/A,0,N/A,60,0,25,2.2,TS(MPa),0,29.88,https://doi.org/10.1039/C5TA04257G
PAES,Im,N/A,Cn4cc[n+](CCCCCCOc1cc(O*)ccc1Oc3ccc(S(=O)(=O)c2ccc(*)cc2)cc3)c4.[Br-],O=S(=O)(c3ccc(Oc2ccc(C(c1ccc(O*)cc1)(C(F)(F)F)C(F)(F)F)cc2)cc3)c4ccc(*)cc4,*CC*,70,30,0,N/A,N/A,*CC*,*CC*,*CC*,0,0,0,N/A,0,N/A,60,0,25,1.77,TS(MPa),0,34.4,https://doi.org/10.1039/C5TA04257G
PAES,Im,N/A,Cn4cc[n+](CCCCCCOc1cc(O*)ccc1Oc3ccc(S(=O)(=O)c2ccc(*)cc2)cc3)c4.[Br-],O=S(=O)(c3ccc(Oc2ccc(C(c1ccc(O*)cc1)(C(F)(F)F)C(F)(F)F)cc2)cc3)c4ccc(*)cc4,*CC*,55,45,0,N/A,N/A,*CC*,*CC*,*CC*,0,0,0,N/A,0,N/A,60,0,25,1.36,TS(MPa),0,44.6,https://doi.org/10.1039/C5TA04257G
PAES,Im,N/A,Cn4cc[n+](CCCCCCOc1cc(O*)ccc1Oc3ccc(S(=O)(=O)c2ccc(*)cc2)cc3)c4.[Br-],O=S(=O)(c3ccc(Oc2ccc(C(c1ccc(O*)cc1)(C(F)(F)F)C(F)(F)F)cc2)cc3)c4ccc(*)cc4,*CC*,55,45,0,N/A,N/A,*CC*,*CC*,*CC*,0,0,0,N/A,0,N/A,100,1,30,,WU(wt%),0,5.73,https://doi.org/10.1039/C5TA04257G
PAES,Im,N/A,Cn4cc[n+](CCCCCCOc1cc(O*)ccc1Oc3ccc(S(=O)(=O)c2ccc(*)cc2)cc3)c4.[Br-],O=S(=O)(c3ccc(Oc2ccc(C(c1ccc(O*)cc1)(C(F)(F)F)C(F)(F)F)cc2)cc3)c4ccc(*)cc4,*CC*,55,45,0,N/A,N/A,*CC*,*CC*,*CC*,0,0,0,N/A,0,N/A,100,1,60,,WU(wt%),0,9.25,https://doi.org/10.1039/C5TA04257G
PAES,Im,N/A,Cn4cc[n+](CCCCCCOc1cc(O*)ccc1Oc3ccc(S(=O)(=O)c2ccc(*)cc2)cc3)c4.[Br-],O=S(=O)(c3ccc(Oc2ccc(C(c1ccc(O*)cc1)(C(F)(F)F)C(F)(F)F)cc2)cc3)c4ccc(*)cc4,*CC*,70,30,0,N/A,N/A,*CC*,*CC*,*CC*,0,0,0,N/A,0,N/A,100,1,30,,WU(wt%),0,19.77,https://doi.org/10.1039/C5TA04257G
PAES,Im,N/A,Cn4cc[n+](CCCCCCOc1cc(O*)ccc1Oc3ccc(S(=O)(=O)c2ccc(*)cc2)cc3)c4.[Br-],O=S(=O)(c3ccc(Oc2ccc(C(c1ccc(O*)cc1)(C(F)(F)F)C(F)(F)F)cc2)cc3)c4ccc(*)cc4,*CC*,70,30,0,N/A,N/A,*CC*,*CC*,*CC*,0,0,0,N/A,0,N/A,100,1,60,,WU(wt%),0,25.42,https://doi.org/10.1039/C5TA04257G
PAES,Im,N/A,Cn4cc[n+](CCCCCCOc1cc(O*)ccc1Oc3ccc(S(=O)(=O)c2ccc(*)cc2)cc3)c4.[Br-],O=S(=O)(c3ccc(Oc2ccc(C(c1ccc(O*)cc1)(C(F)(F)F)C(F)(F)F)cc2)cc3)c4ccc(*)cc4,*CC*,85,15,0,N/A,N/A,*CC*,*CC*,*CC*,0,0,0,N/A,0,N/A,100,1,30,,WU(wt%),0,43.98,https://doi.org/10.1039/C5TA04257G
PAES,Im,N/A,Cn4cc[n+](CCCCCCOc1cc(O*)ccc1Oc3ccc(S(=O)(=O)c2ccc(*)cc2)cc3)c4.[Br-],O=S(=O)(c3ccc(Oc2ccc(C(c1ccc(O*)cc1)(C(F)(F)F)C(F)(F)F)cc2)cc3)c4ccc(*)cc4,*CC*,85,15,0,N/A,N/A,*CC*,*CC*,*CC*,0,0,0,N/A,0,N/A,100,1,60,,WU(wt%),0,50,https://doi.org/10.1039/C5TA04257G
PAES,Im,N/A,Cn4cc[n+](CCCCCCOc1cc(O*)ccc1Oc3ccc(S(=O)(=O)c2ccc(*)cc2)cc3)c4.[Br-],O=S(=O)(c3ccc(Oc2ccc(C(c1ccc(O*)cc1)(C(F)(F)F)C(F)(F)F)cc2)cc3)c4ccc(*)cc4,*CC*,100,0,0,N/A,N/A,*CC*,*CC*,*CC*,0,0,0,N/A,0,N/A,100,1,30,,WU(wt%),0,83.95,https://doi.org/10.1039/C5TA04257G
PAES,Im,N/A,Cn4cc[n+](CCCCCCOc1cc(O*)ccc1Oc3ccc(S(=O)(=O)c2ccc(*)cc2)cc3)c4.[Br-],O=S(=O)(c3ccc(Oc2ccc(C(c1ccc(O*)cc1)(C(F)(F)F)C(F)(F)F)cc2)cc3)c4ccc(*)cc4,*CC*,100,0,0,N/A,N/A,*CC*,*CC*,*CC*,0,0,0,N/A,0,N/A,100,1,60,,WU(wt%),0,90.12,https://doi.org/10.1039/C5TA04257G
PAES,Im,N/A,Cn4cc[n+](CCCCCCOc1cc(O*)ccc1Oc3ccc(S(=O)(=O)c2ccc(*)cc2)cc3)c4.[Br-],O=S(=O)(c3ccc(Oc2ccc(C(c1ccc(O*)cc1)(C(F)(F)F)C(F)(F)F)cc2)cc3)c4ccc(*)cc4,*CC*,100,0,0,N/A,N/A,*CC*,*CC*,*CC*,0,0,0,N/A,0,N/A,60,0,25,2.76,YM(MPa),0,175,https://doi.org/10.1039/C5TA04257G
PAES,Im,N/A,Cn4cc[n+](CCCCCCOc1cc(O*)ccc1Oc3ccc(S(=O)(=O)c2ccc(*)cc2)cc3)c4.[Br-],O=S(=O)(c3ccc(Oc2ccc(C(c1ccc(O*)cc1)(C(F)(F)F)C(F)(F)F)cc2)cc3)c4ccc(*)cc4,*CC*,85,15,0,N/A,N/A,*CC*,*CC*,*CC*,0,0,0,N/A,0,N/A,60,0,25,2.2,YM(MPa),0,195,https://doi.org/10.1039/C5TA04257G
PAES,Im,N/A,Cn4cc[n+](CCCCCCOc1cc(O*)ccc1Oc3ccc(S(=O)(=O)c2ccc(*)cc2)cc3)c4.[Br-],O=S(=O)(c3ccc(Oc2ccc(C(c1ccc(O*)cc1)(C(F)(F)F)C(F)(F)F)cc2)cc3)c4ccc(*)cc4,*CC*,70,30,0,N/A,N/A,*CC*,*CC*,*CC*,0,0,0,N/A,0,N/A,60,0,25,1.77,YM(MPa),0,475,https://doi.org/10.1039/C5TA04257G
PAES,Im,N/A,Cn4cc[n+](CCCCCCOc1cc(O*)ccc1Oc3ccc(S(=O)(=O)c2ccc(*)cc2)cc3)c4.[Br-],O=S(=O)(c3ccc(Oc2ccc(C(c1ccc(O*)cc1)(C(F)(F)F)C(F)(F)F)cc2)cc3)c4ccc(*)cc4,*CC*,55,45,0,N/A,N/A,*CC*,*CC*,*CC*,0,0,0,N/A,0,N/A,60,0,25,1.36,YM(MPa),0,608,https://doi.org/10.1039/C5TA04257G
Polyphenylele,TMA,c4-1,[*]C1=CC=CC(C(F)(C(F)(C(F)(C(F)(C2=CC=CC([*])=C2)F)F)F)F)=C1,C[N+](C)(C)Cc1c(*)cccc1*.[OH-],C[N+](C)(Cc1c([*])ccc([*])c1)C.[OH-],60,17.3,22.7,N/A,N/A,*CC*,*CC*,*CC*,0,0,0,N/A,0,N/A,60,0,80,,EB(%),0,,https://doi.org/10.1039/C5TA06454F
Polyphenylele,TMA,c6-4,[*]C1=CC=CC(C(F)(F)C(F)(F)C(F)(F)C(C)(C)C(F)(F)C(F)(F)C2=CC=CC([*])=C2)=C1,C[N+](C)(C)Cc1c(*)cccc1*.[OH-],C[N+](C)(Cc1c([*])ccc([*])c1)C.[OH-],35,36.7,28.3,N/A,N/A,*CC*,*CC*,*CC*,0,0,0,N/A,0,N/A,60,0,80,,EB(%),0,,https://doi.org/10.1039/C5TA06454F
Polyphenylele,TMA,c6-7,[*]C1=CC=CC(C(F)(F)C(F)(F)C(F)(F)C(C)(C)C(F)(F)C(F)(F)C2=CC=CC([*])=C2)=C1,C[N+](C)(C)Cc1c(*)cccc1*.[OH-],C[N+](C)(Cc1c([*])ccc([*])c1)C.[OH-],37.6,27.2,35.2,N/A,N/A,*CC*,*CC*,*CC*,0,0,0,N/A,0,N/A,60,0,80,,EB(%),0,,https://doi.org/10.1039/C5TA06454F
Polyphenylele,TMA,c6-3,[*]C1=CC=CC(C(F)(F)C(F)(F)C(F)(F)C(C)(C)C(F)(F)C(F)(F)C2=CC=CC([*])=C2)=C1,C[N+](C)(C)Cc1c(*)cccc1*.[OH-],C[N+](C)(Cc1c([*])ccc([*])c1)C.[OH-],42,29.83,28.17,N/A,N/A,*CC*,*CC*,*CC*,0,0,0,N/A,0,N/A,60,0,80,,EB(%),0,,https://doi.org/10.1039/C5TA06454F
Polyphenylele,TMA,c6-6,[*]C1=CC=CC(C(F)(F)C(F)(F)C(F)(F)C(C)(C)C(F)(F)C(F)(F)C2=CC=CC([*])=C2)=C1,C[N+](C)(C)Cc1c(*)cccc1*.[OH-],C[N+](C)(Cc1c([*])ccc([*])c1)C.[OH-],44.9,23.9,31.2,N/A,N/A,*CC*,*CC*,*CC*,0,0,0,N/A,0,N/A,60,0,80,,EB(%),0,,https://doi.org/10.1039/C5TA06454F
Polyphenylele,TMA,c6-2,[*]C1=CC=CC(C(F)(F)C(F)(F)C(F)(F)C(C)(C)C(F)(F)C(F)(F)C2=CC=CC([*])=C2)=C1,C[N+](C)(C)Cc1c(*)cccc1*.[OH-],C[N+](C)(Cc1c([*])ccc([*])c1)C.[OH-],51.5,21.2,27.3,N/A,N/A,*CC*,*CC*,*CC*,0,0,0,N/A,0,N/A,60,0,80,,EB(%),0,,https://doi.org/10.1039/C5TA06454F
Polyphenylele,TMA,c6-5,[*]C1=CC=CC(C(F)(F)C(F)(F)C(F)(F)C(C)(C)C(F)(F)C(F)(F)C2=CC=CC([*])=C2)=C1,C[N+](C)(C)Cc1c(*)cccc1*.[OH-],C[N+](C)(Cc1c([*])ccc([*])c1)C.[OH-],62.4,16.29,21.31,N/A,N/A,*CC*,*CC*,*CC*,0,0,0,N/A,0,N/A,60,0,80,,EB(%),0,,https://doi.org/10.1039/C5TA06454F
Polyphenylele,TMA,c6-1,[*]C1=CC=CC(C(F)(F)C(F)(F)C(F)(F)C(C)(C)C(F)(F)C(F)(F)C2=CC=CC([*])=C2)=C1,C[N+](C)(C)Cc1c(*)cccc1*.[OH-],C[N+](C)(Cc1c([*])ccc([*])c1)C.[OH-],63.7,10.8,25.5,N/A,N/A,*CC*,*CC*,*CC*,0,0,0,N/A,0,N/A,60,0,80,,EB(%),0,,https://doi.org/10.1039/C5TA06454F
Polyphenylele,TMA,c6-5,[*]C1=CC=CC(C(F)(F)C(F)(F)C(F)(F)C(C)(C)C(F)(F)C(F)(F)C2=CC=CC([*])=C2)=C1,C[N+](C)(C)Cc1c(*)cccc1*.[OH-],C[N+](C)(Cc1c([*])ccc([*])c1)C.[OH-],62.4,16.29,21.31,N/A,N/A,*CC*,*CC*,*CC*,0,0,0,N/A,0,N/A,N/A,1,25,,IEC,0,0.79,https://doi.org/10.1039/C5TA06454F
Polyphenylele,TMA,c6-1,[*]C1=CC=CC(C(F)(F)C(F)(F)C(F)(F)C(C)(C)C(F)(F)C(F)(F)C2=CC=CC([*])=C2)=C1,C[N+](C)(C)Cc1c(*)cccc1*.[OH-],C[N+](C)(Cc1c([*])ccc([*])c1)C.[OH-],63.7,10.8,25.5,N/A,N/A,*CC*,*CC*,*CC*,0,0,0,N/A,0,N/A,N/A,1,25,,IEC,0,0.86,https://doi.org/10.1039/C5TA06454F
Polyphenylele,TMA,c4-1,[*]C1=CC=CC(C(F)(C(F)(C(F)(C(F)(C2=CC=CC([*])=C2)F)F)F)F)=C1,C[N+](C)(C)Cc1c(*)cccc1*.[OH-],C[N+](C)(Cc1c([*])ccc([*])c1)C.[OH-],60,17.3,22.7,N/A,N/A,*CC*,*CC*,*CC*,0,0,0,N/A,0,N/A,N/A,1,25,,IEC,0,1.11,https://doi.org/10.1039/C5TA06454F
Polyphenylele,TMA,c6-2,[*]C1=CC=CC(C(F)(F)C(F)(F)C(F)(F)C(C)(C)C(F)(F)C(F)(F)C2=CC=CC([*])=C2)=C1,C[N+](C)(C)Cc1c(*)cccc1*.[OH-],C[N+](C)(Cc1c([*])ccc([*])c1)C.[OH-],51.5,21.2,27.3,N/A,N/A,*CC*,*CC*,*CC*,0,0,0,N/A,0,N/A,N/A,1,25,,IEC,0,1.26,https://doi.org/10.1039/C5TA06454F
Polyphenylele,TMA,c6-3,[*]C1=CC=CC(C(F)(F)C(F)(F)C(F)(F)C(C)(C)C(F)(F)C(F)(F)C2=CC=CC([*])=C2)=C1,C[N+](C)(C)Cc1c(*)cccc1*.[OH-],C[N+](C)(Cc1c([*])ccc([*])c1)C.[OH-],42,29.83,28.17,N/A,N/A,*CC*,*CC*,*CC*,0,0,0,N/A,0,N/A,N/A,1,25,,IEC,0,1.52,https://doi.org/10.1039/C5TA06454F
Polyphenylele,TMA,c6-6,[*]C1=CC=CC(C(F)(F)C(F)(F)C(F)(F)C(C)(C)C(F)(F)C(F)(F)C2=CC=CC([*])=C2)=C1,C[N+](C)(C)Cc1c(*)cccc1*.[OH-],C[N+](C)(Cc1c([*])ccc([*])c1)C.[OH-],44.9,23.9,31.2,N/A,N/A,*CC*,*CC*,*CC*,0,0,0,N/A,0,N/A,N/A,1,25,,IEC,0,1.58,https://doi.org/10.1039/C5TA06454F
Polyphenylele,TMA,c6-7,[*]C1=CC=CC(C(F)(F)C(F)(F)C(F)(F)C(C)(C)C(F)(F)C(F)(F)C2=CC=CC([*])=C2)=C1,C[N+](C)(C)Cc1c(*)cccc1*.[OH-],C[N+](C)(Cc1c([*])ccc([*])c1)C.[OH-],37.6,27.2,35.2,N/A,N/A,*CC*,*CC*,*CC*,0,0,0,N/A,0,N/A,N/A,1,25,,IEC,0,1.61,https://doi.org/10.1039/C5TA06454F
Polyphenylele,TMA,c6-4,[*]C1=CC=CC(C(F)(F)C(F)(F)C(F)(F)C(C)(C)C(F)(F)C(F)(F)C2=CC=CC([*])=C2)=C1,C[N+](C)(C)Cc1c(*)cccc1*.[OH-],C[N+](C)(Cc1c([*])ccc([*])c1)C.[OH-],35,36.7,28.3,N/A,N/A,*CC*,*CC*,*CC*,0,0,0,N/A,0,N/A,N/A,1,25,,IEC,0,1.74,https://doi.org/10.1039/C5TA06454F
