Repository: williamschertzer/computational_artifact

# Computational Artifact: William Schertzer CSE-MSE PhD Qualifying Exam

This repository contains the computational artifact submitted by **William Schertzer** for the PhD CSE-MSE Qualifying Examination. It includes the full workflow for processing, analyzing, and modeling anion exchange membrane (AEM) data extracted from the literature, with the aim of accelerating materials discovery using machine learning.

## Repository Structure

### `raw_data/`
Contains the original AEM datasets, directly extracted and curated from peer-reviewed literature.

File: raw_data/aem_aging_3_18_25.csv (part 27 of 30)
Backbone,Cation,Sample,smiles1,smiles2,smiles3,c1,c2,c3,additive_name_1,additive_name_2,additive_smiles1,additive_smiles2,additive_smiles3,additivec1,additivec2,additivec3,solvent,solvent_conc(M),stab_temp,RH(%),lw,Temp(C),EXP_IEC,prop,time(h),value,DOI
Fluorinated PAE-PPO,TMA,bl-9,Fc1c(F)c(c2c(F)c(F)c(Oc3ccc(C(C(F)(F)F)(C(F)(F)F)c4ccc(Oc5c(F)c(F)c(c6c(F)c(F)c(Oc7ccc(C(C(F)(F)F)(C(F)(F)F)c8ccc(Oc9c(F)c(F)c(c%10c(F)c(F)c(Oc%11ccc(C(C(F)(F)F)(C(F)(F)F)c%12ccc(Oc%13c(F)c(F)c(c%14c(F)c(F)c(OC%15=CC=C([*])C=C%15)c(F)c%14F)c(F)c%13F)cc%12)cc%11)c(F)c%10F)c(F)c9F)cc8)cc7)c(F)c6F)c(F)c5F)cc4)cc3)c(F)c2F)c(F)c(F)c1Oc%16ccc(C(C(F)(F)F)(c%17ccc(Oc%18ccc(Oc%19c(F)c(F)c(c%20c(F)c(F)c(Oc%21ccc([*])cc%21)c(F)c%20F)c(F)c%19F)cc%18)cc%17)C(F)(F)F)cc%16.[OH-],[*]C1=CC(C[N+](C)(C)C)=C([*])C=C1.[OH-],[*]C1=CC=C([*])C=C1,10,17,72,N/A,N/A,*CC*,*CC*,*CC*,0,0,0,KOH,1,80,100,1,40,,OHCond(mS/cm),300,0.46,https://doi.org/10.1039/C5TA06454F
Fluorinated PAE-PPO,TMA,bl-9,Fc1c(F)c(c2c(F)c(F)c(Oc3ccc(C(C(F)(F)F)(C(F)(F)F)c4ccc(Oc5c(F)c(F)c(c6c(F)c(F)c(Oc7ccc(C(C(F)(F)F)(C(F)(F)F)c8ccc(Oc9c(F)c(F)c(c%10c(F)c(F)c(Oc%11ccc(C(C(F)(F)F)(C(F)(F)F)c%12ccc(Oc%13c(F)c(F)c(c%14c(F)c(F)c(OC%15=CC=C([*])C=C%15)c(F)c%14F)c(F)c%13F)cc%12)cc%11)c(F)c%10F)c(F)c9F)cc8)cc7)c(F)c6F)c(F)c5F)cc4)cc3)c(F)c2F)c(F)c(F)c1Oc%16ccc(C(C(F)(F)F)(c%17ccc(Oc%18ccc(Oc%19c(F)c(F)c(c%20c(F)c(F)c(Oc%21ccc([*])cc%21)c(F)c%20F)c(F)c%19F)cc%18)cc%17)C(F)(F)F)cc%16.[OH-],[*]C1=CC(C[N+](C)(C)C)=C([*])C=C1.[OH-],[*]C1=CC=C([*])C=C1,10,17,72,N/A,N/A,*CC*,*CC*,*CC*,0,0,0,KOH,1,80,100,1,40,,OHCond(mS/cm),500,0.49,https://doi.org/10.1039/C5TA06454F
Fluorinated PAE-PPO,TMA,bl-9,Fc1c(F)c(c2c(F)c(F)c(Oc3ccc(C(C(F)(F)F)(C(F)(F)F)c4ccc(Oc5c(F)c(F)c(c6c(F)c(F)c(Oc7ccc(C(C(F)(F)F)(C(F)(F)F)c8ccc(Oc9c(F)c(F)c(c%10c(F)c(F)c(Oc%11ccc(C(C(F)(F)F)(C(F)(F)F)c%12ccc(Oc%13c(F)c(F)c(c%14c(F)c(F)c(OC%15=CC=C([*])C=C%15)c(F)c%14F)c(F)c%13F)cc%12)cc%11)c(F)c%10F)c(F)c9F)cc8)cc7)c(F)c6F)c(F)c5F)cc4)cc3)c(F)c2F)c(F)c(F)c1Oc%16ccc(C(C(F)(F)F)(c%17ccc(Oc%18ccc(Oc%19c(F)c(F)c(c%20c(F)c(F)c(Oc%21ccc([*])cc%21)c(F)c%20F)c(F)c%19F)cc%18)cc%17)C(F)(F)F)cc%16.[OH-],[*]C1=CC(C[N+](C)(C)C)=C([*])C=C1.[OH-],[*]C1=CC=C([*])C=C1,10,17,72,N/A,N/A,*CC*,*CC*,*CC*,0,0,0,KOH,1,80,100,1,40,,OHCond(mS/cm),200,0.67,https://doi.org/10.1039/C5TA06454F
Fluorinated PAE-PPO,TMA,bl-9,Fc1c(F)c(c2c(F)c(F)c(Oc3ccc(C(C(F)(F)F)(C(F)(F)F)c4ccc(Oc5c(F)c(F)c(c6c(F)c(F)c(Oc7ccc(C(C(F)(F)F)(C(F)(F)F)c8ccc(Oc9c(F)c(F)c(c%10c(F)c(F)c(Oc%11ccc(C(C(F)(F)F)(C(F)(F)F)c%12ccc(Oc%13c(F)c(F)c(c%14c(F)c(F)c(OC%15=CC=C([*])C=C%15)c(F)c%14F)c(F)c%13F)cc%12)cc%11)c(F)c%10F)c(F)c9F)cc8)cc7)c(F)c6F)c(F)c5F)cc4)cc3)c(F)c2F)c(F)c(F)c1Oc%16ccc(C(C(F)(F)F)(c%17ccc(Oc%18ccc(Oc%19c(F)c(F)c(c%20c(F)c(F)c(Oc%21ccc([*])cc%21)c(F)c%20F)c(F)c%19F)cc%18)cc%17)C(F)(F)F)cc%16.[OH-],[*]C1=CC(C[N+](C)(C)C)=C([*])C=C1.[OH-],[*]C1=CC=C([*])C=C1,10,17,72,N/A,N/A,*CC*,*CC*,*CC*,0,0,0,KOH,1,80,100,1,40,,OHCond(mS/cm),400,0.76,https://doi.org/10.1039/C5TA06454F
Polyphenylele,TMA,c6-2,[*]C1=CC=CC(C(F)(F)C(F)(F)C(F)(F)C(C)(C)C(F)(F)C(F)(F)C2=CC=CC([*])=C2)=C1,C[N+](C)(C)Cc1c(*)cccc1*.[OH-],C[N+](C)(Cc1c([*])ccc([*])c1)C.[OH-],51.5,21.2,27.3,N/A,N/A,*CC*,*CC*,*CC*,0,0,0,KOH,1,60,100,1,40,,OHCond(mS/cm),1000,0.77,https://doi.org/10.1039/C5TA06454F
Polyphenylele,TMA,c6-2,[*]C1=CC=CC(C(F)(F)C(F)(F)C(F)(F)C(C)(C)C(F)(F)C(F)(F)C2=CC=CC([*])=C2)=C1,C[N+](C)(C)Cc1c(*)cccc1*.[OH-],C[N+](C)(Cc1c([*])ccc([*])c1)C.[OH-],51.5,21.2,27.3,N/A,N/A,*CC*,*CC*,*CC*,0,0,0,KOH,1,80,100,1,40,,OHCond(mS/cm),500,0.83,https://doi.org/10.1039/C5TA06454F
Fluorinated PAE-PPO,TMA,bl-9,Fc1c(F)c(c2c(F)c(F)c(Oc3ccc(C(C(F)(F)F)(C(F)(F)F)c4ccc(Oc5c(F)c(F)c(c6c(F)c(F)c(Oc7ccc(C(C(F)(F)F)(C(F)(F)F)c8ccc(Oc9c(F)c(F)c(c%10c(F)c(F)c(Oc%11ccc(C(C(F)(F)F)(C(F)(F)F)c%12ccc(Oc%13c(F)c(F)c(c%14c(F)c(F)c(OC%15=CC=C([*])C=C%15)c(F)c%14F)c(F)c%13F)cc%12)cc%11)c(F)c%10F)c(F)c9F)cc8)cc7)c(F)c6F)c(F)c5F)cc4)cc3)c(F)c2F)c(F)c(F)c1Oc%16ccc(C(C(F)(F)F)(c%17ccc(Oc%18ccc(Oc%19c(F)c(F)c(c%20c(F)c(F)c(Oc%21ccc([*])cc%21)c(F)c%20F)c(F)c%19F)cc%18)cc%17)C(F)(F)F)cc%16.[OH-],[*]C1=CC(C[N+](C)(C)C)=C([*])C=C1.[OH-],[*]C1=CC=C([*])C=C1,10,17,72,N/A,N/A,*CC*,*CC*,*CC*,0,0,0,KOH,1,80,100,1,40,,OHCond(mS/cm),100,1.33,https://doi.org/10.1039/C5TA06454F
Polyphenylele,TMA,c6-2,[*]C1=CC=CC(C(F)(F)C(F)(F)C(F)(F)C(C)(C)C(F)(F)C(F)(F)C2=CC=CC([*])=C2)=C1,C[N+](C)(C)Cc1c(*)cccc1*.[OH-],C[N+](C)(Cc1c([*])ccc([*])c1)C.[OH-],51.5,21.2,27.3,N/A,N/A,*CC*,*CC*,*CC*,0,0,0,KOH,1,80,100,1,40,,OHCond(mS/cm),300,1.76,https://doi.org/10.1039/C5TA06454F
Polyphenylele,TMA,c6-2,[*]C1=CC=CC(C(F)(F)C(F)(F)C(F)(F)C(C)(C)C(F)(F)C(F)(F)C2=CC=CC([*])=C2)=C1,C[N+](C)(C)Cc1c(*)cccc1*.[OH-],C[N+](C)(Cc1c([*])ccc([*])c1)C.[OH-],51.5,21.2,27.3,N/A,N/A,*CC*,*CC*,*CC*,0,0,0,KOH,1,80,100,1,40,,OHCond(mS/cm),400,2.31,https://doi.org/10.1039/C5TA06454F
Polyphenylele,TMA,c6-2,[*]C1=CC=CC(C(F)(F)C(F)(F)C(F)(F)C(C)(C)C(F)(F)C(F)(F)C2=CC=CC([*])=C2)=C1,C[N+](C)(C)Cc1c(*)cccc1*.[OH-],C[N+](C)(Cc1c([*])ccc([*])c1)C.[OH-],51.5,21.2,27.3,N/A,N/A,*CC*,*CC*,*CC*,0,0,0,KOH,1,60,100,1,40,,OHCond(mS/cm),700,3.53,https://doi.org/10.1039/C5TA06454F
Polyphenylele,TMA,c6-2,[*]C1=CC=CC(C(F)(F)C(F)(F)C(F)(F)C(C)(C)C(F)(F)C(F)(F)C2=CC=CC([*])=C2)=C1,C[N+](C)(C)Cc1c(*)cccc1*.[OH-],C[N+](C)(Cc1c([*])ccc([*])c1)C.[OH-],51.5,21.2,27.3,N/A,N/A,*CC*,*CC*,*CC*,0,0,0,KOH,1,80,100,1,40,,OHCond(mS/cm),200,4.46,https://doi.org/10.1039/C5TA06454F
Fluorinated PAE-PPO,TMA,bl-9,Fc1c(F)c(c2c(F)c(F)c(Oc3ccc(C(C(F)(F)F)(C(F)(F)F)c4ccc(Oc5c(F)c(F)c(c6c(F)c(F)c(Oc7ccc(C(C(F)(F)F)(C(F)(F)F)c8ccc(Oc9c(F)c(F)c(c%10c(F)c(F)c(Oc%11ccc(C(C(F)(F)F)(C(F)(F)F)c%12ccc(Oc%13c(F)c(F)c(c%14c(F)c(F)c(OC%15=CC=C([*])C=C%15)c(F)c%14F)c(F)c%13F)cc%12)cc%11)c(F)c%10F)c(F)c9F)cc8)cc7)c(F)c6F)c(F)c5F)cc4)cc3)c(F)c2F)c(F)c(F)c1Oc%16ccc(C(C(F)(F)F)(c%17ccc(Oc%18ccc(Oc%19c(F)c(F)c(c%20c(F)c(F)c(Oc%21ccc([*])cc%21)c(F)c%20F)c(F)c%19F)cc%18)cc%17)C(F)(F)F)cc%16.[OH-],[*]C1=CC(C[N+](C)(C)C)=C([*])C=C1.[OH-],[*]C1=CC=C([*])C=C1,10,17,72,N/A,N/A,*CC*,*CC*,*CC*,0,0,0,KOH,1,80,100,1,40,,OHCond(mS/cm),24,4.94,https://doi.org/10.1039/C5TA06454F
Polyphenylele,TMA,c6-2,[*]C1=CC=CC(C(F)(F)C(F)(F)C(F)(F)C(C)(C)C(F)(F)C(F)(F)C2=CC=CC([*])=C2)=C1,C[N+](C)(C)Cc1c(*)cccc1*.[OH-],C[N+](C)(Cc1c([*])ccc([*])c1)C.[OH-],51.5,21.2,27.3,N/A,N/A,*CC*,*CC*,*CC*,0,0,0,KOH,1,60,100,1,40,,OHCond(mS/cm),400,6.09,https://doi.org/10.1039/C5TA06454F
Fluorinated PAE-PPO,TMA,bl-9,Fc1c(F)c(c2c(F)c(F)c(Oc3ccc(C(C(F)(F)F)(C(F)(F)F)c4ccc(Oc5c(F)c(F)c(c6c(F)c(F)c(Oc7ccc(C(C(F)(F)F)(C(F)(F)F)c8ccc(Oc9c(F)c(F)c(c%10c(F)c(F)c(Oc%11ccc(C(C(F)(F)F)(C(F)(F)F)c%12ccc(Oc%13c(F)c(F)c(c%14c(F)c(F)c(OC%15=CC=C([*])C=C%15)c(F)c%14F)c(F)c%13F)cc%12)cc%11)c(F)c%10F)c(F)c9F)cc8)cc7)c(F)c6F)c(F)c5F)cc4)cc3)c(F)c2F)c(F)c(F)c1Oc%16ccc(C(C(F)(F)F)(c%17ccc(Oc%18ccc(Oc%19c(F)c(F)c(c%20c(F)c(F)c(Oc%21ccc([*])cc%21)c(F)c%20F)c(F)c%19F)cc%18)cc%17)C(F)(F)F)cc%16.[OH-],[*]C1=CC(C[N+](C)(C)C)=C([*])C=C1.[OH-],[*]C1=CC=C([*])C=C1,10,17,72,N/A,N/A,*CC*,*CC*,*CC*,0,0,0,KOH,1,80,100,1,40,,OHCond(mS/cm),0,6.34,https://doi.org/10.1039/C5TA06454F
Polyphenylele,TMA,c6-2,[*]C1=CC=CC(C(F)(F)C(F)(F)C(F)(F)C(C)(C)C(F)(F)C(F)(F)C2=CC=CC([*])=C2)=C1,C[N+](C)(C)Cc1c(*)cccc1*.[OH-],C[N+](C)(Cc1c([*])ccc([*])c1)C.[OH-],51.5,21.2,27.3,N/A,N/A,*CC*,*CC*,*CC*,0,0,0,KOH,1,80,100,1,40,,OHCond(mS/cm),0,7.57,https://doi.org/10.1039/C5TA06454F
Polyphenylele,TMA,c6-2,[*]C1=CC=CC(C(F)(F)C(F)(F)C(F)(F)C(C)(C)C(F)(F)C(F)(F)C2=CC=CC([*])=C2)=C1,C[N+](C)(C)Cc1c(*)cccc1*.[OH-],C[N+](C)(Cc1c([*])ccc([*])c1)C.[OH-],51.5,21.2,27.3,N/A,N/A,*CC*,*CC*,*CC*,0,0,0,KOH,1,60,100,1,40,,OHCond(mS/cm),0,8.45,https://doi.org/10.1039/C5TA06454F
Polyphenylele,TMA,c6-2,[*]C1=CC=CC(C(F)(F)C(F)(F)C(F)(F)C(C)(C)C(F)(F)C(F)(F)C2=CC=CC([*])=C2)=C1,C[N+](C)(C)Cc1c(*)cccc1*.[OH-],C[N+](C)(Cc1c([*])ccc([*])c1)C.[OH-],51.5,21.2,27.3,N/A,N/A,*CC*,*CC*,*CC*,0,0,0,KOH,1,80,100,1,40,,OHCond(mS/cm),100,12.52,https://doi.org/10.1039/C5TA06454F
Polyphenylele,TMA,c6-2,[*]C1=CC=CC(C(F)(F)C(F)(F)C(F)(F)C(C)(C)C(F)(F)C(F)(F)C2=CC=CC([*])=C2)=C1,C[N+](C)(C)Cc1c(*)cccc1*.[OH-],C[N+](C)(Cc1c([*])ccc([*])c1)C.[OH-],51.5,21.2,27.3,N/A,N/A,*CC*,*CC*,*CC*,0,0,0,KOH,1,60,100,1,40,,OHCond(mS/cm),500,12.69,https://doi.org/10.1039/C5TA06454F
Polyphenylele,TMA,c6-1,[*]C1=CC=CC(C(F)(F)C(F)(F)C(F)(F)C(C)(C)C(F)(F)C(F)(F)C2=CC=CC([*])=C2)=C1,C[N+](C)(C)Cc1c(*)cccc1*.[OH-],C[N+](C)(Cc1c([*])ccc([*])c1)C.[OH-],63.7,10.8,25.5,N/A,N/A,*CC*,*CC*,*CC*,0,0,0,N/A,0,N/A,100,1,30,,OHCond(mS/cm),0,15.81,https://doi.org/10.1039/C5TA06454F
Polyphenylele,TMA,c6-2,[*]C1=CC=CC(C(F)(F)C(F)(F)C(F)(F)C(C)(C)C(F)(F)C(F)(F)C2=CC=CC([*])=C2)=C1,C[N+](C)(C)Cc1c(*)cccc1*.[OH-],C[N+](C)(Cc1c([*])ccc([*])c1)C.[OH-],51.5,21.2,27.3,N/A,N/A,*CC*,*CC*,*CC*,0,0,0,KOH,1,80,100,1,40,,OHCond(mS/cm),24,18.56,https://doi.org/10.1039/C5TA06454F
Polyphenylele,TMA,c6-5,[*]C1=CC=CC(C(F)(F)C(F)(F)C(F)(F)C(C)(C)C(F)(F)C(F)(F)C2=CC=CC([*])=C2)=C1,C[N+](C)(C)Cc1c(*)cccc1*.[OH-],C[N+](C)(Cc1c([*])ccc([*])c1)C.[OH-],62.4,16.29,21.31,N/A,N/A,*CC*,*CC*,*CC*,0,0,0,N/A,0,N/A,100,1,30,,OHCond(mS/cm),0,19.83,https://doi.org/10.1039/C5TA06454F
Polyphenylele,TMA,c6-2,[*]C1=CC=CC(C(F)(F)C(F)(F)C(F)(F)C(C)(C)C(F)(F)C(F)(F)C2=CC=CC([*])=C2)=C1,C[N+](C)(C)Cc1c(*)cccc1*.[OH-],C[N+](C)(Cc1c([*])ccc([*])c1)C.[OH-],51.5,21.2,27.3,N/A,N/A,*CC*,*CC*,*CC*,0,0,0,KOH,1,60,100,1,40,,OHCond(mS/cm),300,39.29,https://doi.org/10.1039/C5TA06454F
Polyphenylele,TMA,c6-4,[*]C1=CC=CC(C(F)(F)C(F)(F)C(F)(F)C(C)(C)C(F)(F)C(F)(F)C2=CC=CC([*])=C2)=C1,C[N+](C)(C)Cc1c(*)cccc1*.[OH-],C[N+](C)(Cc1c([*])ccc([*])c1)C.[OH-],35,36.7,28.3,N/A,N/A,*CC*,*CC*,*CC*,0,0,0,N/A,0,N/A,100,1,30,,OHCond(mS/cm),0,40.51,https://doi.org/10.1039/C5TA06454F
Polyphenylele,TMA,c6-2,[*]C1=CC=CC(C(F)(F)C(F)(F)C(F)(F)C(C)(C)C(F)(F)C(F)(F)C2=CC=CC([*])=C2)=C1,C[N+](C)(C)Cc1c(*)cccc1*.[OH-],C[N+](C)(Cc1c([*])ccc([*])c1)C.[OH-],51.5,21.2,27.3,N/A,N/A,*CC*,*CC*,*CC*,0,0,0,KOH,1,60,100,1,40,,OHCond(mS/cm),100,40.56,https://doi.org/10.1039/C5TA06454F
Polyphenylele,TMA,c6-2,[*]C1=CC=CC(C(F)(F)C(F)(F)C(F)(F)C(C)(C)C(F)(F)C(F)(F)C2=CC=CC([*])=C2)=C1,C[N+](C)(C)Cc1c(*)cccc1*.[OH-],C[N+](C)(Cc1c([*])ccc([*])c1)C.[OH-],51.5,21.2,27.3,N/A,N/A,*CC*,*CC*,*CC*,0,0,0,KOH,1,60,100,1,40,,OHCond(mS/cm),200,46.62,https://doi.org/10.1039/C5TA06454F
Polyphenylele,TMA,c4-1,[*]C1=CC=CC(C(F)(C(F)(C(F)(C(F)(C2=CC=CC([*])=C2)F)F)F)F)=C1,C[N+](C)(C)Cc1c(*)cccc1*.[OH-],C[N+](C)(Cc1c([*])ccc([*])c1)C.[OH-],60,17.3,22.7,N/A,N/A,*CC*,*CC*,*CC*,0,0,0,N/A,0,N/A,100,1,30,,OHCond(mS/cm),0,46.95,https://doi.org/10.1039/C5TA06454F
Polyphenylele,TMA,c6-2,[*]C1=CC=CC(C(F)(F)C(F)(F)C(F)(F)C(C)(C)C(F)(F)C(F)(F)C2=CC=CC([*])=C2)=C1,C[N+](C)(C)Cc1c(*)cccc1*.[OH-],C[N+](C)(Cc1c([*])ccc([*])c1)C.[OH-],51.5,21.2,27.3,N/A,N/A,*CC*,*CC*,*CC*,0,0,0,N/A,0,N/A,100,1,30,,OHCond(mS/cm),0,49.86,https://doi.org/10.1039/C5TA06454F
Polyphenylele,TMA,c6-3,[*]C1=CC=CC(C(F)(F)C(F)(F)C(F)(F)C(C)(C)C(F)(F)C(F)(F)C2=CC=CC([*])=C2)=C1,C[N+](C)(C)Cc1c(*)cccc1*.[OH-],C[N+](C)(Cc1c([*])ccc([*])c1)C.[OH-],42,29.83,28.17,N/A,N/A,*CC*,*CC*,*CC*,0,0,0,N/A,0,N/A,100,1,30,,OHCond(mS/cm),,53.43,https://doi.org/10.1039/C5TA06454F
Polyphenylele,TMA,c4-1,[*]C1=CC=CC(C(F)(C(F)(C(F)(C(F)(C2=CC=CC([*])=C2)F)F)F)F)=C1,C[N+](C)(C)Cc1c(*)cccc1*.[OH-],C[N+](C)(Cc1c([*])ccc([*])c1)C.[OH-],60,17.3,22.7,N/A,N/A,*CC*,*CC*,*CC*,0,0,0,N/A,0,N/A,100,1,40,,OHCond(mS/cm),0,55.55,https://doi.org/10.1039/C5TA06454F
Polyphenylele,TMA,c6-7,[*]C1=CC=CC(C(F)(F)C(F)(F)C(F)(F)C(C)(C)C(F)(F)C(F)(F)C2=CC=CC([*])=C2)=C1,C[N+](C)(C)Cc1c(*)cccc1*.[OH-],C[N+](C)(Cc1c([*])ccc([*])c1)C.[OH-],37.6,27.2,35.2,N/A,N/A,*CC*,*CC*,*CC*,0,0,0,N/A,0,N/A,100,1,30,,OHCond(mS/cm),,55.75,https://doi.org/10.1039/C5TA06454F
Polyphenylele,TMA,c6-6,[*]C1=CC=CC(C(F)(F)C(F)(F)C(F)(F)C(C)(C)C(F)(F)C(F)(F)C2=CC=CC([*])=C2)=C1,C[N+](C)(C)Cc1c(*)cccc1*.[OH-],C[N+](C)(Cc1c([*])ccc([*])c1)C.[OH-],44.9,23.9,31.2,N/A,N/A,*CC*,*CC*,*CC*,0,0,0,N/A,0,N/A,100,1,30,,OHCond(mS/cm),0,56.72,https://doi.org/10.1039/C5TA06454F
Polyphenylele,TMA,c6-2,[*]C1=CC=CC(C(F)(F)C(F)(F)C(F)(F)C(C)(C)C(F)(F)C(F)(F)C2=CC=CC([*])=C2)=C1,C[N+](C)(C)Cc1c(*)cccc1*.[OH-],C[N+](C)(Cc1c([*])ccc([*])c1)C.[OH-],51.5,21.2,27.3,N/A,N/A,*CC*,*CC*,*CC*,0,0,0,N/A,0,N/A,100,1,40,,OHCond(mS/cm),0,58.4,https://doi.org/10.1039/C5TA06454F
Polyphenylele,TMA,c6-2,[*]C1=CC=CC(C(F)(F)C(F)(F)C(F)(F)C(C)(C)C(F)(F)C(F)(F)C2=CC=CC([*])=C2)=C1,C[N+](C)(C)Cc1c(*)cccc1*.[OH-],C[N+](C)(Cc1c([*])ccc([*])c1)C.[OH-],51.5,21.2,27.3,N/A,N/A,*CC*,*CC*,*CC*,0,0,0,KOH,1,60,100,1,40,,OHCond(mS/cm),24,61.88,https://doi.org/10.1039/C5TA06454F
Polyphenylele,TMA,c6-3,[*]C1=CC=CC(C(F)(F)C(F)(F)C(F)(F)C(C)(C)C(F)(F)C(F)(F)C2=CC=CC([*])=C2)=C1,C[N+](C)(C)Cc1c(*)cccc1*.[OH-],C[N+](C)(Cc1c([*])ccc([*])c1)C.[OH-],42,29.83,28.17,N/A,N/A,*CC*,*CC*,*CC*,0,0,0,N/A,0,N/A,100,1,40,,OHCond(mS/cm),,62.57,https://doi.org/10.1039/C5TA06454F
Polyphenylele,TMA,c6-7,[*]C1=CC=CC(C(F)(F)C(F)(F)C(F)(F)C(C)(C)C(F)(F)C(F)(F)C2=CC=CC([*])=C2)=C1,C[N+](C)(C)Cc1c(*)cccc1*.[OH-],C[N+](C)(Cc1c([*])ccc([*])c1)C.[OH-],37.6,27.2,35.2,N/A,N/A,*CC*,*CC*,*CC*,0,0,0,N/A,0,N/A,100,1,40,,OHCond(mS/cm),,65.17,https://doi.org/10.1039/C5TA06454F
Polyphenylele,TMA,c4-1,[*]C1=CC=CC(C(F)(C(F)(C(F)(C(F)(C2=CC=CC([*])=C2)F)F)F)F)=C1,C[N+](C)(C)Cc1c(*)cccc1*.[OH-],C[N+](C)(Cc1c([*])ccc([*])c1)C.[OH-],60,17.3,22.7,N/A,N/A,*CC*,*CC*,*CC*,0,0,0,N/A,0,N/A,100,1,60,,OHCond(mS/cm),0,71.65,https://doi.org/10.1039/C5TA06454F
Polyphenylele,TMA,c6-3,[*]C1=CC=CC(C(F)(F)C(F)(F)C(F)(F)C(C)(C)C(F)(F)C(F)(F)C2=CC=CC([*])=C2)=C1,C[N+](C)(C)Cc1c(*)cccc1*.[OH-],C[N+](C)(Cc1c([*])ccc([*])c1)C.[OH-],42,29.83,28.17,N/A,N/A,*CC*,*CC*,*CC*,0,0,0,N/A,0,N/A,100,1,60,,OHCond(mS/cm),,76.87,https://doi.org/10.1039/C5TA06454F
Polyphenylele,TMA,c6-2,[*]C1=CC=CC(C(F)(F)C(F)(F)C(F)(F)C(C)(C)C(F)(F)C(F)(F)C2=CC=CC([*])=C2)=C1,C[N+](C)(C)Cc1c(*)cccc1*.[OH-],C[N+](C)(Cc1c([*])ccc([*])c1)C.[OH-],51.5,21.2,27.3,N/A,N/A,*CC*,*CC*,*CC*,0,0,0,N/A,0,N/A,100,1,60,,OHCond(mS/cm),0,78.16,https://doi.org/10.1039/C5TA06454F
Polyphenylele,TMA,c6-7,[*]C1=CC=CC(C(F)(F)C(F)(F)C(F)(F)C(C)(C)C(F)(F)C(F)(F)C2=CC=CC([*])=C2)=C1,C[N+](C)(C)Cc1c(*)cccc1*.[OH-],C[N+](C)(Cc1c([*])ccc([*])c1)C.[OH-],37.6,27.2,35.2,N/A,N/A,*CC*,*CC*,*CC*,0,0,0,N/A,0,N/A,100,1,60,,OHCond(mS/cm),,85.04,https://doi.org/10.1039/C5TA06454F
Polyphenylele,TMA,c4-1,[*]C1=CC=CC(C(F)(C(F)(C(F)(C(F)(C2=CC=CC([*])=C2)F)F)F)F)=C1,C[N+](C)(C)Cc1c(*)cccc1*.[OH-],C[N+](C)(Cc1c([*])ccc([*])c1)C.[OH-],60,17.3,22.7,N/A,N/A,*CC*,*CC*,*CC*,0,0,0,N/A,0,N/A,100,1,80,,OHCond(mS/cm),0,86.2,https://doi.org/10.1039/C5TA06454F
Polyphenylele,TMA,c6-3,[*]C1=CC=CC(C(F)(F)C(F)(F)C(F)(F)C(C)(C)C(F)(F)C(F)(F)C2=CC=CC([*])=C2)=C1,C[N+](C)(C)Cc1c(*)cccc1*.[OH-],C[N+](C)(Cc1c([*])ccc([*])c1)C.[OH-],42,29.83,28.17,N/A,N/A,*CC*,*CC*,*CC*,0,0,0,N/A,0,N/A,100,1,80,,OHCond(mS/cm),0,89.73,https://doi.org/10.1039/C5TA06454F
Polyphenylele,TMA,c6-2,[*]C1=CC=CC(C(F)(F)C(F)(F)C(F)(F)C(C)(C)C(F)(F)C(F)(F)C2=CC=CC([*])=C2)=C1,C[N+](C)(C)Cc1c(*)cccc1*.[OH-],C[N+](C)(Cc1c([*])ccc([*])c1)C.[OH-],51.5,21.2,27.3,N/A,N/A,*CC*,*CC*,*CC*,0,0,0,N/A,0,N/A,100,1,80,,OHCond(mS/cm),0,94.5,https://doi.org/10.1039/C5TA06454F
Polyphenylele,TMA,c6-7,[*]C1=CC=CC(C(F)(F)C(F)(F)C(F)(F)C(C)(C)C(F)(F)C(F)(F)C2=CC=CC([*])=C2)=C1,C[N+](C)(C)Cc1c(*)cccc1*.[OH-],C[N+](C)(Cc1c([*])ccc([*])c1)C.[OH-],37.6,27.2,35.2,N/A,N/A,*CC*,*CC*,*CC*,0,0,0,N/A,0,N/A,100,1,80,,OHCond(mS/cm),0,98.23,https://doi.org/10.1039/C5TA06454F
Polyphenylele,TMA,c6-1,[*]C1=CC=CC(C(F)(F)C(F)(F)C(F)(F)C(C)(C)C(F)(F)C(F)(F)C2=CC=CC([*])=C2)=C1,C[N+](C)(C)Cc1c(*)cccc1*.[OH-],C[N+](C)(Cc1c([*])ccc([*])c1)C.[OH-],63.7,10.8,25.5,N/A,N/A,*CC*,*CC*,*CC*,0,0,0,N/A,0,N/A,100,1,25,,WU(wt%),0,14.2,https://doi.org/10.1039/C5TA06454F
Polyphenylele,TMA,c4-1,[*]C1=CC=CC(C(F)(C(F)(C(F)(C(F)(C2=CC=CC([*])=C2)F)F)F)F)=C1,C[N+](C)(C)Cc1c(*)cccc1*.[OH-],C[N+](C)(Cc1c([*])ccc([*])c1)C.[OH-],60,17.3,22.7,N/A,N/A,*CC*,*CC*,*CC*,0,0,0,N/A,0,N/A,100,1,25,,WU(wt%),0,35,https://doi.org/10.1039/C5TA06454F
Polyphenylele,TMA,c6-5,[*]C1=CC=CC(C(F)(F)C(F)(F)C(F)(F)C(C)(C)C(F)(F)C(F)(F)C2=CC=CC([*])=C2)=C1,C[N+](C)(C)Cc1c(*)cccc1*.[OH-],C[N+](C)(Cc1c([*])ccc([*])c1)C.[OH-],62.4,16.29,21.31,N/A,N/A,*CC*,*CC*,*CC*,0,0,0,N/A,0,N/A,100,1,25,,WU(wt%),0,35.15,https://doi.org/10.1039/C5TA06454F
Polyphenylele,TMA,c6-2,[*]C1=CC=CC(C(F)(F)C(F)(F)C(F)(F)C(C)(C)C(F)(F)C(F)(F)C2=CC=CC([*])=C2)=C1,C[N+](C)(C)Cc1c(*)cccc1*.[OH-],C[N+](C)(Cc1c([*])ccc([*])c1)C.[OH-],51.5,21.2,27.3,N/A,N/A,*CC*,*CC*,*CC*,0,0,0,N/A,0,N/A,100,1,25,,WU(wt%),0,45,https://doi.org/10.1039/C5TA06454F
Polyphenylele,TMA,c6-7,[*]C1=CC=CC(C(F)(F)C(F)(F)C(F)(F)C(C)(C)C(F)(F)C(F)(F)C2=CC=CC([*])=C2)=C1,C[N+](C)(C)Cc1c(*)cccc1*.[OH-],C[N+](C)(Cc1c([*])ccc([*])c1)C.[OH-],37.6,27.2,35.2,N/A,N/A,*CC*,*CC*,*CC*,0,0,0,N/A,0,N/A,100,1,25,,WU(wt%),0,81.96,https://doi.org/10.1039/C5TA06454F
Polyphenylele,TMA,c6-3,[*]C1=CC=CC(C(F)(F)C(F)(F)C(F)(F)C(C)(C)C(F)(F)C(F)(F)C2=CC=CC([*])=C2)=C1,C[N+](C)(C)Cc1c(*)cccc1*.[OH-],C[N+](C)(Cc1c([*])ccc([*])c1)C.[OH-],42,29.83,28.17,N/A,N/A,*CC*,*CC*,*CC*,0,0,0,N/A,0,N/A,100,1,25,,WU(wt%),0,82.58,https://doi.org/10.1039/C5TA06454F
Polyphenylele,TMA,c6-4,[*]C1=CC=CC(C(F)(F)C(F)(F)C(F)(F)C(C)(C)C(F)(F)C(F)(F)C2=CC=CC([*])=C2)=C1,C[N+](C)(C)Cc1c(*)cccc1*.[OH-],C[N+](C)(Cc1c([*])ccc([*])c1)C.[OH-],35,36.7,28.3,N/A,N/A,*CC*,*CC*,*CC*,0,0,0,N/A,0,N/A,100,1,25,,WU(wt%),0,104.08,https://doi.org/10.1039/C5TA06454F
Polyphenylele,TMA,c6-6,[*]C1=CC=CC(C(F)(F)C(F)(F)C(F)(F)C(C)(C)C(F)(F)C(F)(F)C2=CC=CC([*])=C2)=C1,C[N+](C)(C)Cc1c(*)cccc1*.[OH-],C[N+](C)(Cc1c([*])ccc([*])c1)C.[OH-],44.9,23.9,31.2,N/A,N/A,*CC*,*CC*,*CC*,0,0,0,N/A,0,N/A,100,1,25,,WU(wt%),0,113.25,https://doi.org/10.1039/C5TA06454F
ethylene-co-tetrafluoroethylene,TMA,N/A,C[N+](C)(C)Cc1ccc(C(C*)*)cc1.[Cl-],*CC*,*CC*,0,0,0,N/A,N/A,*CC*,*CC*,*CC*,0,0,0,N/A,0,N/A,100,1,80,2.13,EB(%),0,219,https://doi.org/10.1039/C6GC02526A
ethylene-co-tetrafluoroethylene,TMA,N/A,C[N+](C)(C)Cc1ccc(C(C*)*)cc1.[Cl-],*CC*,*CC*,0,0,0,N/A,N/A,*CC*,*CC*,*CC*,0,0,0,N/A,0,N/A,100,1,80,2.13,OHCond(mS/cm),0,68,https://doi.org/10.1039/C6GC02526A
ethylene-co-tetrafluoroethylene,TMA,N/A,C[N+](C)(C)Cc1ccc(C(C*)*)cc1.[Cl-],*CC*,*CC*,0,0,0,N/A,N/A,*CC*,*CC*,*CC*,0,0,0,N/A,0,N/A,100,1,80,2.13,TS(MPa),0,27,https://doi.org/10.1039/C6GC02526A
PES,TMA,PES-12-QA,[*]Oc1ccc(S(=O)(c2ccc(Oc3ccc([*])c(OCCCCCCCCCCCC[N+](C)(C)C)c3)cc2)=O)cc1.[OH-],O=S(c1ccc(O[*])cc1)(c2ccc(Oc3ccc(C(C(F)(F)F)(C(F)(F)F)c4ccc([*])cc4)cc3)cc2)=O,*CC*,50,50,0,N/A,N/A,*CC*,*CC*,*CC*,0,0,0,N/A,0,N/A,100,1,80,1.31,EB(%),,23.8,https://doi.org/10.1039/C6TA05090E
PES,TMA,PES-3-QA,[*]Oc1ccc(S(=O)(c2ccc(Oc3cc(OCCC[N+](C)(C)C)c([*])cc3)cc2)=O)cc1.[OH-],O=S(c1ccc(O[*])cc1)(c2ccc(Oc3ccc(C(C(F)(F)F)(C(F)(F)F)c4ccc([*])cc4)cc3)cc2)=O,*CC*,50,50,0,N/A,N/A,*CC*,*CC*,*CC*,0,0,0,N/A,0,N/A,100,1,80,1.85,EB(%),0,28,https://doi.org/10.1039/C6TA05090E
PES,TMA,PES-8-QA,[*]Oc1ccc(S(=O)(c2ccc(Oc3ccc([*])c(OCCCCCCCC[N+](C)(C)C)c3)cc2)=O)cc1.[OH-],O=S(c1ccc(O[*])cc1)(c2ccc(Oc3ccc(C(C(F)(F)F)(C(F)(F)F)c4ccc([*])cc4)cc3)cc2)=O,*CC*,50,50,0,N/A,N/A,*CC*,*CC*,*CC*,0,0,0,N/A,0,N/A,100,1,80,1.42,EB(%),,38.6,https://doi.org/10.1039/C6TA05090E
PES,TMA,PES-4-QA,[*]Oc1ccc(S(=O)(c2ccc(Oc3cc(OCCCC[N+](C)(C)C)c([*])cc3)cc2)=O)cc1.[OH-],O=S(c1ccc(O[*])cc1)(c2ccc(Oc3ccc(C(C(F)(F)F)(C(F)(F)F)c4ccc([*])cc4)cc3)cc2)=O,*CC*,50,50,0,N/A,N/A,*CC*,*CC*,*CC*,0,0,0,N/A,0,N/A,100,1,80,1.55,EB(%),,42.1,https://doi.org/10.1039/C6TA05090E
PES,TMA,PES-6-QA,[*]Oc1ccc(S(=O)(c2ccc(Oc3ccc([*])c(OCCCCCC[N+](C)(C)C)c3)cc2)=O)cc1.[OH-],O=S(c1ccc(O[*])cc1)(c2ccc(Oc3ccc(C(C(F)(F)F)(C(F)(F)F)c4ccc([*])cc4)cc3)cc2)=O,*CC*,50,50,0,N/A,N/A,*CC*,*CC*,*CC*,0,0,0,N/A,0,N/A,100,1,80,1.48,EB(%),,57.6,https://doi.org/10.1039/C6TA05090E
PES,TMA,PES-3-QA,[*]Oc1ccc(S(=O)(c2ccc(Oc3cc(OCCC[N+](C)(C)C)c([*])cc3)cc2)=O)cc1.[OH-],O=S(c1ccc(O[*])cc1)(c2ccc(Oc3ccc(C(C(F)(F)F)(C(F)(F)F)c4ccc([*])cc4)cc3)cc2)=O,*CC*,50,50,0,N/A,N/A,*CC*,*CC*,*CC*,0,0,0,KOH,1,60,100,1,60,0.49,OHCond(mS/cm),720,4.93,https://doi.org/10.1039/C6TA05090E
PES,TMA,PES-3-QA,[*]Oc1ccc(S(=O)(c2ccc(Oc3cc(OCCC[N+](C)(C)C)c([*])cc3)cc2)=O)cc1.[OH-],O=S(c1ccc(O[*])cc1)(c2ccc(Oc3ccc(C(C(F)(F)F)(C(F)(F)F)c4ccc([*])cc4)cc3)cc2)=O,*CC*,50,50,0,N/A,N/A,*CC*,*CC*,*CC*,0,0,0,KOH,1,60,100,1,60,,OHCond(mS/cm),480,5.13,https://doi.org/10.1039/C6TA05090E
PES,TMA,PES-3-QA,[*]Oc1ccc(S(=O)(c2ccc(Oc3cc(OCCC[N+](C)(C)C)c([*])cc3)cc2)=O)cc1.[OH-],O=S(c1ccc(O[*])cc1)(c2ccc(Oc3ccc(C(C(F)(F)F)(C(F)(F)F)c4ccc([*])cc4)cc3)cc2)=O,*CC*,50,50,0,N/A,N/A,*CC*,*CC*,*CC*,0,0,0,KOH,1,60,100,1,60,,OHCond(mS/cm),312,5.31,https://doi.org/10.1039/C6TA05090E
PES,TMA,PES-3-QA,[*]Oc1ccc(S(=O)(c2ccc(Oc3cc(OCCC[N+](C)(C)C)c([*])cc3)cc2)=O)cc1.[OH-],O=S(c1ccc(O[*])cc1)(c2ccc(Oc3ccc(C(C(F)(F)F)(C(F)(F)F)c4ccc([*])cc4)cc3)cc2)=O,*CC*,50,50,0,N/A,N/A,*CC*,*CC*,*CC*,0,0,0,KOH,1,60,100,1,60,,OHCond(mS/cm),192,5.58,https://doi.org/10.1039/C6TA05090E
PES,TMA,PES-3-QA,[*]Oc1ccc(S(=O)(c2ccc(Oc3cc(OCCC[N+](C)(C)C)c([*])cc3)cc2)=O)cc1.[OH-],O=S(c1ccc(O[*])cc1)(c2ccc(Oc3ccc(C(C(F)(F)F)(C(F)(F)F)c4ccc([*])cc4)cc3)cc2)=O,*CC*,50,50,0,N/A,N/A,*CC*,*CC*,*CC*,0,0,0,KOH,1,60,100,1,60,,OHCond(mS/cm),96,6.36,https://doi.org/10.1039/C6TA05090E
PES,TMA,PES-3-QA,[*]Oc1ccc(S(=O)(c2ccc(Oc3cc(OCCC[N+](C)(C)C)c([*])cc3)cc2)=O)cc1.[OH-],O=S(c1ccc(O[*])cc1)(c2ccc(Oc3ccc(C(C(F)(F)F)(C(F)(F)F)c4ccc([*])cc4)cc3)cc2)=O,*CC*,50,50,0,N/A,N/A,*CC*,*CC*,*CC*,0,0,0,KOH,1,60,100,1,60,,OHCond(mS/cm),48,10.25,https://doi.org/10.1039/C6TA05090E
PES,TMA,PES-3-QA,[*]Oc1ccc(S(=O)(c2ccc(Oc3cc(OCCC[N+](C)(C)C)c([*])cc3)cc2)=O)cc1.[OH-],O=S(c1ccc(O[*])cc1)(c2ccc(Oc3ccc(C(C(F)(F)F)(C(F)(F)F)c4ccc([*])cc4)cc3)cc2)=O,*CC*,50,50,0,N/A,N/A,*CC*,*CC*,*CC*,0,0,0,KOH,1,60,100,1,60,,OHCond(mS/cm),24,15.52,https://doi.org/10.1039/C6TA05090E
PES,TMA,PES-12-QA,[*]Oc1ccc(S(=O)(c2ccc(Oc3ccc([*])c(OCCCCCCCCCCCC[N+](C)(C)C)c3)cc2)=O)cc1.[OH-],O=S(c1ccc(O[*])cc1)(c2ccc(Oc3ccc(C(C(F)(F)F)(C(F)(F)F)c4ccc([*])cc4)cc3)cc2)=O,*CC*,50,50,0,N/A,N/A,*CC*,*CC*,*CC*,0,0,0,KOH,1,60,100,1,60,1.22,OHCond(mS/cm),720,15.92,https://doi.org/10.1039/C6TA05090E
PES,TMA,PES-12-QA,[*]Oc1ccc(S(=O)(c2ccc(Oc3ccc([*])c(OCCCCCCCCCCCC[N+](C)(C)C)c3)cc2)=O)cc1.[OH-],O=S(c1ccc(O[*])cc1)(c2ccc(Oc3ccc(C(C(F)(F)F)(C(F)(F)F)c4ccc([*])cc4)cc3)cc2)=O,*CC*,50,50,0,N/A,N/A,*CC*,*CC*,*CC*,0,0,0,KOH,1,60,100,1,60,,OHCond(mS/cm),480,16.01,https://doi.org/10.1039/C6TA05090E
PES,TMA,PES-12-QA,[*]Oc1ccc(S(=O)(c2ccc(Oc3ccc([*])c(OCCCCCCCCCCCC[N+](C)(C)C)c3)cc2)=O)cc1.[OH-],O=S(c1ccc(O[*])cc1)(c2ccc(Oc3ccc(C(C(F)(F)F)(C(F)(F)F)c4ccc([*])cc4)cc3)cc2)=O,*CC*,50,50,0,N/A,N/A,*CC*,*CC*,*CC*,0,0,0,KOH,1,60,100,1,60,,OHCond(mS/cm),312,16.01,https://doi.org/10.1039/C6TA05090E
PES,TMA,PES-12-QA,[*]Oc1ccc(S(=O)(c2ccc(Oc3ccc([*])c(OCCCCCCCCCCCC[N+](C)(C)C)c3)cc2)=O)cc1.[OH-],O=S(c1ccc(O[*])cc1)(c2ccc(Oc3ccc(C(C(F)(F)F)(C(F)(F)F)c4ccc([*])cc4)cc3)cc2)=O,*CC*,50,50,0,N/A,N/A,*CC*,*CC*,*CC*,0,0,0,KOH,1,60,100,1,60,,OHCond(mS/cm),192,16.1,https://doi.org/10.1039/C6TA05090E
PES,TMA,PES-12-QA,[*]Oc1ccc(S(=O)(c2ccc(Oc3ccc([*])c(OCCCCCCCCCCCC[N+](C)(C)C)c3)cc2)=O)cc1.[OH-],O=S(c1ccc(O[*])cc1)(c2ccc(Oc3ccc(C(C(F)(F)F)(C(F)(F)F)c4ccc([*])cc4)cc3)cc2)=O,*CC*,50,50,0,N/A,N/A,*CC*,*CC*,*CC*,0,0,0,KOH,1,60,100,1,60,,OHCond(mS/cm),96,16.22,https://doi.org/10.1039/C6TA05090E
PES,TMA,PES-12-QA,[*]Oc1ccc(S(=O)(c2ccc(Oc3ccc([*])c(OCCCCCCCCCCCC[N+](C)(C)C)c3)cc2)=O)cc1.[OH-],O=S(c1ccc(O[*])cc1)(c2ccc(Oc3ccc(C(C(F)(F)F)(C(F)(F)F)c4ccc([*])cc4)cc3)cc2)=O,*CC*,50,50,0,N/A,N/A,*CC*,*CC*,*CC*,0,0,0,KOH,1,60,100,1,60,,OHCond(mS/cm),48,16.5,https://doi.org/10.1039/C6TA05090E
PES,TMA,PES-4-QA,[*]Oc1ccc(S(=O)(c2ccc(Oc3cc(OCCCC[N+](C)(C)C)c([*])cc3)cc2)=O)cc1.[OH-],O=S(c1ccc(O[*])cc1)(c2ccc(Oc3ccc(C(C(F)(F)F)(C(F)(F)F)c4ccc([*])cc4)cc3)cc2)=O,*CC*,50,50,0,N/A,N/A,*CC*,*CC*,*CC*,0,0,0,KOH,1,60,100,1,60,1.36,OHCond(mS/cm),720,16.59,https://doi.org/10.1039/C6TA05090E
PES,TMA,PES-4-QA,[*]Oc1ccc(S(=O)(c2ccc(Oc3cc(OCCCC[N+](C)(C)C)c([*])cc3)cc2)=O)cc1.[OH-],O=S(c1ccc(O[*])cc1)(c2ccc(Oc3ccc(C(C(F)(F)F)(C(F)(F)F)c4ccc([*])cc4)cc3)cc2)=O,*CC*,50,50,0,N/A,N/A,*CC*,*CC*,*CC*,0,0,0,KOH,1,60,100,1,60,,OHCond(mS/cm),480,16.7,https://doi.org/10.1039/C6TA05090E
PES,TMA,PES-4-QA,[*]Oc1ccc(S(=O)(c2ccc(Oc3cc(OCCCC[N+](C)(C)C)c([*])cc3)cc2)=O)cc1.[OH-],O=S(c1ccc(O[*])cc1)(c2ccc(Oc3ccc(C(C(F)(F)F)(C(F)(F)F)c4ccc([*])cc4)cc3)cc2)=O,*CC*,50,50,0,N/A,N/A,*CC*,*CC*,*CC*,0,0,0,KOH,1,60,100,1,60,,OHCond(mS/cm),312,16.71,https://doi.org/10.1039/C6TA05090E
PES,TMA,PES-4-QA,[*]Oc1ccc(S(=O)(c2ccc(Oc3cc(OCCCC[N+](C)(C)C)c([*])cc3)cc2)=O)cc1.[OH-],O=S(c1ccc(O[*])cc1)(c2ccc(Oc3ccc(C(C(F)(F)F)(C(F)(F)F)c4ccc([*])cc4)cc3)cc2)=O,*CC*,50,50,0,N/A,N/A,*CC*,*CC*,*CC*,0,0,0,KOH,1,60,100,1,60,,OHCond(mS/cm),192,16.79,https://doi.org/10.1039/C6TA05090E
PES,TMA,PES-12-QA,[*]Oc1ccc(S(=O)(c2ccc(Oc3ccc([*])c(OCCCCCCCCCCCC[N+](C)(C)C)c3)cc2)=O)cc1.[OH-],O=S(c1ccc(O[*])cc1)(c2ccc(Oc3ccc(C(C(F)(F)F)(C(F)(F)F)c4ccc([*])cc4)cc3)cc2)=O,*CC*,50,50,0,N/A,N/A,*CC*,*CC*,*CC*,0,0,0,KOH,1,60,100,1,60,,OHCond(mS/cm),24,16.92,https://doi.org/10.1039/C6TA05090E
PES,TMA,PES-12-QA,[*]Oc1ccc(S(=O)(c2ccc(Oc3ccc([*])c(OCCCCCCCCCCCC[N+](C)(C)C)c3)cc2)=O)cc1.[OH-],O=S(c1ccc(O[*])cc1)(c2ccc(Oc3ccc(C(C(F)(F)F)(C(F)(F)F)c4ccc([*])cc4)cc3)cc2)=O,*CC*,50,50,0,N/A,N/A,*CC*,*CC*,*CC*,0,0,0,N/A,0,N/A,100,1,30,,OHCond(mS/cm),,17.28,https://doi.org/10.1039/C6TA05090E
PES,TMA,PES-12-QA,[*]Oc1ccc(S(=O)(c2ccc(Oc3ccc([*])c(OCCCCCCCCCCCC[N+](C)(C)C)c3)cc2)=O)cc1.[OH-],O=S(c1ccc(O[*])cc1)(c2ccc(Oc3ccc(C(C(F)(F)F)(C(F)(F)F)c4ccc([*])cc4)cc3)cc2)=O,*CC*,50,50,0,N/A,N/A,*CC*,*CC*,*CC*,0,0,0,KOH,1,60,100,1,60,1.31,OHCond(mS/cm),0,17.3,https://doi.org/10.1039/C6TA05090E
PES,TMA,PES-4-QA,[*]Oc1ccc(S(=O)(c2ccc(Oc3cc(OCCCC[N+](C)(C)C)c([*])cc3)cc2)=O)cc1.[OH-],O=S(c1ccc(O[*])cc1)(c2ccc(Oc3ccc(C(C(F)(F)F)(C(F)(F)F)c4ccc([*])cc4)cc3)cc2)=O,*CC*,50,50,0,N/A,N/A,*CC*,*CC*,*CC*,0,0,0,KOH,1,60,100,1,60,,OHCond(mS/cm),96,17.46,https://doi.org/10.1039/C6TA05090E
PES,TMA,PES-4-QA,[*]Oc1ccc(S(=O)(c2ccc(Oc3cc(OCCCC[N+](C)(C)C)c([*])cc3)cc2)=O)cc1.[OH-],O=S(c1ccc(O[*])cc1)(c2ccc(Oc3ccc(C(C(F)(F)F)(C(F)(F)F)c4ccc([*])cc4)cc3)cc2)=O,*CC*,50,50,0,N/A,N/A,*CC*,*CC*,*CC*,0,0,0,KOH,1,60,100,1,60,,OHCond(mS/cm),48,18.31,https://doi.org/10.1039/C6TA05090E
PES,TMA,PES-3-QA,[*]Oc1ccc(S(=O)(c2ccc(Oc3cc(OCCC[N+](C)(C)C)c([*])cc3)cc2)=O)cc1.[OH-],O=S(c1ccc(O[*])cc1)(c2ccc(Oc3ccc(C(C(F)(F)F)(C(F)(F)F)c4ccc([*])cc4)cc3)cc2)=O,*CC*,50,50,0,N/A,N/A,*CC*,*CC*,*CC*,0,0,0,N/A,0,N/A,100,1,30,,OHCond(mS/cm),,18.39,https://doi.org/10.1039/C6TA05090E
PES,TMA,PES-3-QA,[*]Oc1ccc(S(=O)(c2ccc(Oc3cc(OCCC[N+](C)(C)C)c([*])cc3)cc2)=O)cc1.[OH-],O=S(c1ccc(O[*])cc1)(c2ccc(Oc3ccc(C(C(F)(F)F)(C(F)(F)F)c4ccc([*])cc4)cc3)cc2)=O,*CC*,50,50,0,N/A,N/A,*CC*,*CC*,*CC*,0,0,0,KOH,1,60,100,1,60,1.58,OHCond(mS/cm),0,18.4,https://doi.org/10.1039/C6TA05090E
PES,TMA,PES-4-QA,[*]Oc1ccc(S(=O)(c2ccc(Oc3cc(OCCCC[N+](C)(C)C)c([*])cc3)cc2)=O)cc1.[OH-],O=S(c1ccc(O[*])cc1)(c2ccc(Oc3ccc(C(C(F)(F)F)(C(F)(F)F)c4ccc([*])cc4)cc3)cc2)=O,*CC*,50,50,0,N/A,N/A,*CC*,*CC*,*CC*,0,0,0,KOH,1,60,100,1,60,,OHCond(mS/cm),24,19.22,https://doi.org/10.1039/C6TA05090E
PES,TMA,PES-8-QA,[*]Oc1ccc(S(=O)(c2ccc(Oc3ccc([*])c(OCCCCCCCC[N+](C)(C)C)c3)cc2)=O)cc1.[OH-],O=S(c1ccc(O[*])cc1)(c2ccc(Oc3ccc(C(C(F)(F)F)(C(F)(F)F)c4ccc([*])cc4)cc3)cc2)=O,*CC*,50,50,0,N/A,N/A,*CC*,*CC*,*CC*,0,0,0,KOH,1,60,100,1,60,1.3,OHCond(mS/cm),720,19.87,https://doi.org/10.1039/C6TA05090E
PES,TMA,PES-8-QA,[*]Oc1ccc(S(=O)(c2ccc(Oc3ccc([*])c(OCCCCCCCC[N+](C)(C)C)c3)cc2)=O)cc1.[OH-],O=S(c1ccc(O[*])cc1)(c2ccc(Oc3ccc(C(C(F)(F)F)(C(F)(F)F)c4ccc([*])cc4)cc3)cc2)=O,*CC*,50,50,0,N/A,N/A,*CC*,*CC*,*CC*,0,0,0,KOH,1,60,100,1,60,,OHCond(mS/cm),480,20.03,https://doi.org/10.1039/C6TA05090E
PES,TMA,PES-8-QA,[*]Oc1ccc(S(=O)(c2ccc(Oc3ccc([*])c(OCCCCCCCC[N+](C)(C)C)c3)cc2)=O)cc1.[OH-],O=S(c1ccc(O[*])cc1)(c2ccc(Oc3ccc(C(C(F)(F)F)(C(F)(F)F)c4ccc([*])cc4)cc3)cc2)=O,*CC*,50,50,0,N/A,N/A,*CC*,*CC*,*CC*,0,0,0,KOH,1,60,100,1,60,,OHCond(mS/cm),312,20.16,https://doi.org/10.1039/C6TA05090E
PES,TMA,PES-4-QA,[*]Oc1ccc(S(=O)(c2ccc(Oc3cc(OCCCC[N+](C)(C)C)c([*])cc3)cc2)=O)cc1.[OH-],O=S(c1ccc(O[*])cc1)(c2ccc(Oc3ccc(C(C(F)(F)F)(C(F)(F)F)c4ccc([*])cc4)cc3)cc2)=O,*CC*,50,50,0,N/A,N/A,*CC*,*CC*,*CC*,0,0,0,KOH,1,60,100,1,60,1.55,OHCond(mS/cm),0,20.2,https://doi.org/10.1039/C6TA05090E
PES,TMA,PES-8-QA,[*]Oc1ccc(S(=O)(c2ccc(Oc3ccc([*])c(OCCCCCCCC[N+](C)(C)C)c3)cc2)=O)cc1.[OH-],O=S(c1ccc(O[*])cc1)(c2ccc(Oc3ccc(C(C(F)(F)F)(C(F)(F)F)c4ccc([*])cc4)cc3)cc2)=O,*CC*,50,50,0,N/A,N/A,*CC*,*CC*,*CC*,0,0,0,KOH,1,60,100,1,60,,OHCond(mS/cm),192,20.21,https://doi.org/10.1039/C6TA05090E
PES,TMA,PES-4-QA,[*]Oc1ccc(S(=O)(c2ccc(Oc3cc(OCCCC[N+](C)(C)C)c([*])cc3)cc2)=O)cc1.[OH-],O=S(c1ccc(O[*])cc1)(c2ccc(Oc3ccc(C(C(F)(F)F)(C(F)(F)F)c4ccc([*])cc4)cc3)cc2)=O,*CC*,50,50,0,N/A,N/A,*CC*,*CC*,*CC*,0,0,0,N/A,0,N/A,100,1,30,,OHCond(mS/cm),,20.31,https://doi.org/10.1039/C6TA05090E
PES,TMA,PES-8-QA,[*]Oc1ccc(S(=O)(c2ccc(Oc3ccc([*])c(OCCCCCCCC[N+](C)(C)C)c3)cc2)=O)cc1.[OH-],O=S(c1ccc(O[*])cc1)(c2ccc(Oc3ccc(C(C(F)(F)F)(C(F)(F)F)c4ccc([*])cc4)cc3)cc2)=O,*CC*,50,50,0,N/A,N/A,*CC*,*CC*,*CC*,0,0,0,KOH,1,60,100,1,60,,OHCond(mS/cm),96,20.44,https://doi.org/10.1039/C6TA05090E
PES,TMA,PES-8-QA,[*]Oc1ccc(S(=O)(c2ccc(Oc3ccc([*])c(OCCCCCCCC[N+](C)(C)C)c3)cc2)=O)cc1.[OH-],O=S(c1ccc(O[*])cc1)(c2ccc(Oc3ccc(C(C(F)(F)F)(C(F)(F)F)c4ccc([*])cc4)cc3)cc2)=O,*CC*,50,50,0,N/A,N/A,*CC*,*CC*,*CC*,0,0,0,KOH,1,60,100,1,60,,OHCond(mS/cm),48,20.74,https://doi.org/10.1039/C6TA05090E
PES,TMA,PES-12-QA,[*]Oc1ccc(S(=O)(c2ccc(Oc3ccc([*])c(OCCCCCCCCCCCC[N+](C)(C)C)c3)cc2)=O)cc1.[OH-],O=S(c1ccc(O[*])cc1)(c2ccc(Oc3ccc(C(C(F)(F)F)(C(F)(F)F)c4ccc([*])cc4)cc3)cc2)=O,*CC*,50,50,0,N/A,N/A,*CC*,*CC*,*CC*,0,0,0,N/A,0,N/A,100,1,40,,OHCond(mS/cm),,21.14,https://doi.org/10.1039/C6TA05090E
PES,TMA,PES-8-QA,[*]Oc1ccc(S(=O)(c2ccc(Oc3ccc([*])c(OCCCCCCCC[N+](C)(C)C)c3)cc2)=O)cc1.[OH-],O=S(c1ccc(O[*])cc1)(c2ccc(Oc3ccc(C(C(F)(F)F)(C(F)(F)F)c4ccc([*])cc4)cc3)cc2)=O,*CC*,50,50,0,N/A,N/A,*CC*,*CC*,*CC*,0,0,0,KOH,1,60,100,1,60,,OHCond(mS/cm),24,21.31,https://doi.org/10.1039/C6TA05090E
PES,TMA,PES-8-QA,[*]Oc1ccc(S(=O)(c2ccc(Oc3ccc([*])c(OCCCCCCCC[N+](C)(C)C)c3)cc2)=O)cc1.[OH-],O=S(c1ccc(O[*])cc1)(c2ccc(Oc3ccc(C(C(F)(F)F)(C(F)(F)F)c4ccc([*])cc4)cc3)cc2)=O,*CC*,50,50,0,N/A,N/A,*CC*,*CC*,*CC*,0,0,0,KOH,1,60,100,1,60,1.42,OHCond(mS/cm),0,22.1,https://doi.org/10.1039/C6TA05090E
PES,TMA,PES-8-QA,[*]Oc1ccc(S(=O)(c2ccc(Oc3ccc([*])c(OCCCCCCCC[N+](C)(C)C)c3)cc2)=O)cc1.[OH-],O=S(c1ccc(O[*])cc1)(c2ccc(Oc3ccc(C(C(F)(F)F)(C(F)(F)F)c4ccc([*])cc4)cc3)cc2)=O,*CC*,50,50,0,N/A,N/A,*CC*,*CC*,*CC*,0,0,0,N/A,0,N/A,100,1,30,,OHCond(mS/cm),,22.16,https://doi.org/10.1039/C6TA05090E
PES,TMA,PES-3-QA,[*]Oc1ccc(S(=O)(c2ccc(Oc3cc(OCCC[N+](C)(C)C)c([*])cc3)cc2)=O)cc1.[OH-],O=S(c1ccc(O[*])cc1)(c2ccc(Oc3ccc(C(C(F)(F)F)(C(F)(F)F)c4ccc([*])cc4)cc3)cc2)=O,*CC*,50,50,0,N/A,N/A,*CC*,*CC*,*CC*,0,0,0,N/A,0,N/A,100,1,40,,OHCond(mS/cm),,23.95,https://doi.org/10.1039/C6TA05090E
PES,TMA,PES-6-QA,[*]Oc1ccc(S(=O)(c2ccc(Oc3ccc([*])c(OCCCCCC[N+](C)(C)C)c3)cc2)=O)cc1.[OH-],O=S(c1ccc(O[*])cc1)(c2ccc(Oc3ccc(C(C(F)(F)F)(C(F)(F)F)c4ccc([*])cc4)cc3)cc2)=O,*CC*,50,50,0,N/A,N/A,*CC*,*CC*,*CC*,0,0,0,KOH,1,60,100,1,60,1.33,OHCond(mS/cm),720,24.9,https://doi.org/10.1039/C6TA05090E
PES,TMA,PES-6-QA,[*]Oc1ccc(S(=O)(c2ccc(Oc3ccc([*])c(OCCCCCC[N+](C)(C)C)c3)cc2)=O)cc1.[OH-],O=S(c1ccc(O[*])cc1)(c2ccc(Oc3ccc(C(C(F)(F)F)(C(F)(F)F)c4ccc([*])cc4)cc3)cc2)=O,*CC*,50,50,0,N/A,N/A,*CC*,*CC*,*CC*,0,0,0,KOH,1,60,100,1,60,,OHCond(mS/cm),480,25.23,https://doi.org/10.1039/C6TA05090E
PES,TMA,PES-12-QA,[*]Oc1ccc(S(=O)(c2ccc(Oc3ccc([*])c(OCCCCCCCCCCCC[N+](C)(C)C)c3)cc2)=O)cc1.[OH-],O=S(c1ccc(O[*])cc1)(c2ccc(Oc3ccc(C(C(F)(F)F)(C(F)(F)F)c4ccc([*])cc4)cc3)cc2)=O,*CC*,50,50,0,N/A,N/A,*CC*,*CC*,*CC*,0,0,0,N/A,0,N/A,100,1,50,,OHCond(mS/cm),,25.34,https://doi.org/10.1039/C6TA05090E
PES,TMA,PES-4-QA,[*]Oc1ccc(S(=O)(c2ccc(Oc3cc(OCCCC[N+](C)(C)C)c([*])cc3)cc2)=O)cc1.[OH-],O=S(c1ccc(O[*])cc1)(c2ccc(Oc3ccc(C(C(F)(F)F)(C(F)(F)F)c4ccc([*])cc4)cc3)cc2)=O,*CC*,50,50,0,N/A,N/A,*CC*,*CC*,*CC*,0,0,0,N/A,0,N/A,100,1,40,,OHCond(mS/cm),,25.46,https://doi.org/10.1039/C6TA05090E
PES,TMA,PES-6-QA,[*]Oc1ccc(S(=O)(c2ccc(Oc3ccc([*])c(OCCCCCC[N+](C)(C)C)c3)cc2)=O)cc1.[OH-],O=S(c1ccc(O[*])cc1)(c2ccc(Oc3ccc(C(C(F)(F)F)(C(F)(F)F)c4ccc([*])cc4)cc3)cc2)=O,*CC*,50,50,0,N/A,N/A,*CC*,*CC*,*CC*,0,0,0,KOH,1,60,100,1,60,,OHCond(mS/cm),312,25.55,https://doi.org/10.1039/C6TA05090E
PES,TMA,PES-6-QA,[*]Oc1ccc(S(=O)(c2ccc(Oc3ccc([*])c(OCCCCCC[N+](C)(C)C)c3)cc2)=O)cc1.[OH-],O=S(c1ccc(O[*])cc1)(c2ccc(Oc3ccc(C(C(F)(F)F)(C(F)(F)F)c4ccc([*])cc4)cc3)cc2)=O,*CC*,50,50,0,N/A,N/A,*CC*,*CC*,*CC*,0,0,0,KOH,1,60,100,1,60,,OHCond(mS/cm),192,25.62,https://doi.org/10.1039/C6TA05090E
PES,TMA,PES-6-QA,[*]Oc1ccc(S(=O)(c2ccc(Oc3ccc([*])c(OCCCCCC[N+](C)(C)C)c3)cc2)=O)cc1.[OH-],O=S(c1ccc(O[*])cc1)(c2ccc(Oc3ccc(C(C(F)(F)F)(C(F)(F)F)c4ccc([*])cc4)cc3)cc2)=O,*CC*,50,50,0,N/A,N/A,*CC*,*CC*,*CC*,0,0,0,KOH,1,60,100,1,60,,OHCond(mS/cm),96,25.76,https://doi.org/10.1039/C6TA05090E
PES,TMA,PES-6-QA,[*]Oc1ccc(S(=O)(c2ccc(Oc3ccc([*])c(OCCCCCC[N+](C)(C)C)c3)cc2)=O)cc1.[OH-],O=S(c1ccc(O[*])cc1)(c2ccc(Oc3ccc(C(C(F)(F)F)(C(F)(F)F)c4ccc([*])cc4)cc3)cc2)=O,*CC*,50,50,0,N/A,N/A,*CC*,*CC*,*CC*,0,0,0,KOH,1,60,100,1,60,,OHCond(mS/cm),48,26.29,https://doi.org/10.1039/C6TA05090E
PES,TMA,PES-6-QA,[*]Oc1ccc(S(=O)(c2ccc(Oc3ccc([*])c(OCCCCCC[N+](C)(C)C)c3)cc2)=O)cc1.[OH-],O=S(c1ccc(O[*])cc1)(c2ccc(Oc3ccc(C(C(F)(F)F)(C(F)(F)F)c4ccc([*])cc4)cc3)cc2)=O,*CC*,50,50,0,N/A,N/A,*CC*,*CC*,*CC*,0,0,0,KOH,1,60,100,1,60,,OHCond(mS/cm),24,26.99,https://doi.org/10.1039/C6TA05090E
PES,TMA,PES-6-QA,[*]Oc1ccc(S(=O)(c2ccc(Oc3ccc([*])c(OCCCCCC[N+](C)(C)C)c3)cc2)=O)cc1.[OH-],O=S(c1ccc(O[*])cc1)(c2ccc(Oc3ccc(C(C(F)(F)F)(C(F)(F)F)c4ccc([*])cc4)cc3)cc2)=O,*CC*,50,50,0,N/A,N/A,*CC*,*CC*,*CC*,0,0,0,KOH,1,60,100,1,60,1.48,OHCond(mS/cm),0,28.2,https://doi.org/10.1039/C6TA05090E
PES,TMA,PES-6-QA,[*]Oc1ccc(S(=O)(c2ccc(Oc3ccc([*])c(OCCCCCC[N+](C)(C)C)c3)cc2)=O)cc1.[OH-],O=S(c1ccc(O[*])cc1)(c2ccc(Oc3ccc(C(C(F)(F)F)(C(F)(F)F)c4ccc([*])cc4)cc3)cc2)=O,*CC*,50,50,0,N/A,N/A,*CC*,*CC*,*CC*,0,0,0,N/A,0,N/A,100,1,30,,OHCond(mS/cm),,28.29,https://doi.org/10.1039/C6TA05090E
PES,TMA,PES-8-QA,[*]Oc1ccc(S(=O)(c2ccc(Oc3ccc([*])c(OCCCCCCCC[N+](C)(C)C)c3)cc2)=O)cc1.[OH-],O=S(c1ccc(O[*])cc1)(c2ccc(Oc3ccc(C(C(F)(F)F)(C(F)(F)F)c4ccc([*])cc4)cc3)cc2)=O,*CC*,50,50,0,N/A,N/A,*CC*,*CC*,*CC*,0,0,0,N/A,0,N/A,100,1,40,,OHCond(mS/cm),,28.35,https://doi.org/10.1039/C6TA05090E
PES,TMA,PES-3-QA,[*]Oc1ccc(S(=O)(c2ccc(Oc3cc(OCCC[N+](C)(C)C)c([*])cc3)cc2)=O)cc1.[OH-],O=S(c1ccc(O[*])cc1)(c2ccc(Oc3ccc(C(C(F)(F)F)(C(F)(F)F)c4ccc([*])cc4)cc3)cc2)=O,*CC*,50,50,0,N/A,N/A,*CC*,*CC*,*CC*,0,0,0,N/A,0,N/A,100,1,50,,OHCond(mS/cm),,29.19,https://doi.org/10.1039/C6TA05090E
PES,TMA,PES-12-QA,[*]Oc1ccc(S(=O)(c2ccc(Oc3ccc([*])c(OCCCCCCCCCCCC[N+](C)(C)C)c3)cc2)=O)cc1.[OH-],O=S(c1ccc(O[*])cc1)(c2ccc(Oc3ccc(C(C(F)(F)F)(C(F)(F)F)c4ccc([*])cc4)cc3)cc2)=O,*CC*,50,50,0,N/A,N/A,*CC*,*CC*,*CC*,0,0,0,N/A,0,N/A,100,1,60,,OHCond(mS/cm),,30.09,https://doi.org/10.1039/C6TA05090E
PES,TMA,PES-4-QA,[*]Oc1ccc(S(=O)(c2ccc(Oc3cc(OCCCC[N+](C)(C)C)c([*])cc3)cc2)=O)cc1.[OH-],O=S(c1ccc(O[*])cc1)(c2ccc(Oc3ccc(C(C(F)(F)F)(C(F)(F)F)c4ccc([*])cc4)cc3)cc2)=O,*CC*,50,50,0,N/A,N/A,*CC*,*CC*,*CC*,0,0,0,N/A,0,N/A,100,1,50,,OHCond(mS/cm),,30.94,https://doi.org/10.1039/C6TA05090E
PES,TMA,PES-8-QA,[*]Oc1ccc(S(=O)(c2ccc(Oc3ccc([*])c(OCCCCCCCC[N+](C)(C)C)c3)cc2)=O)cc1.[OH-],O=S(c1ccc(O[*])cc1)(c2ccc(Oc3ccc(C(C(F)(F)F)(C(F)(F)F)c4ccc([*])cc4)cc3)cc2)=O,*CC*,50,50,0,N/A,N/A,*CC*,*CC*,*CC*,0,0,0,N/A,0,N/A,100,1,50,,OHCond(mS/cm),,32.84,https://doi.org/10.1039/C6TA05090E
PES,TMA,PES-6-QA,[*]Oc1ccc(S(=O)(c2ccc(Oc3ccc([*])c(OCCCCCC[N+](C)(C)C)c3)cc2)=O)cc1.[OH-],O=S(c1ccc(O[*])cc1)(c2ccc(Oc3ccc(C(C(F)(F)F)(C(F)(F)F)c4ccc([*])cc4)cc3)cc2)=O,*CC*,50,50,0,N/A,N/A,*CC*,*CC*,*CC*,0,0,0,N/A,0,N/A,100,1,40,,OHCond(mS/cm),,33.09,https://doi.org/10.1039/C6TA05090E
PES,TMA,PES-3-QA,[*]Oc1ccc(S(=O)(c2ccc(Oc3cc(OCCC[N+](C)(C)C)c([*])cc3)cc2)=O)cc1.[OH-],O=S(c1ccc(O[*])cc1)(c2ccc(Oc3ccc(C(C(F)(F)F)(C(F)(F)F)c4ccc([*])cc4)cc3)cc2)=O,*CC*,50,50,0,N/A,N/A,*CC*,*CC*,*CC*,0,0,0,N/A,0,N/A,100,1,60,,OHCond(mS/cm),,35.31,https://doi.org/10.1039/C6TA05090E
PES,TMA,PES-12-QA,[*]Oc1ccc(S(=O)(c2ccc(Oc3ccc([*])c(OCCCCCCCCCCCC[N+](C)(C)C)c3)cc2)=O)cc1.[OH-],O=S(c1ccc(O[*])cc1)(c2ccc(Oc3ccc(C(C(F)(F)F)(C(F)(F)F)c4ccc([*])cc4)cc3)cc2)=O,*CC*,50,50,0,N/A,N/A,*CC*,*CC*,*CC*,0,0,0,N/A,0,N/A,100,1,70,,OHCond(mS/cm),,35.62,https://doi.org/10.1039/C6TA05090E
PES,TMA,PES-4-QA,[*]Oc1ccc(S(=O)(c2ccc(Oc3cc(OCCCC[N+](C)(C)C)c([*])cc3)cc2)=O)cc1.[OH-],O=S(c1ccc(O[*])cc1)(c2ccc(Oc3ccc(C(C(F)(F)F)(C(F)(F)F)c4ccc([*])cc4)cc3)cc2)=O,*CC*,50,50,0,N/A,N/A,*CC*,*CC*,*CC*,0,0,0,N/A,0,N/A,100,1,60,,OHCond(mS/cm),,36.95,https://doi.org/10.1039/C6TA05090E
PES,TMA,PES-8-QA,[*]Oc1ccc(S(=O)(c2ccc(Oc3ccc([*])c(OCCCCCCCC[N+](C)(C)C)c3)cc2)=O)cc1.[OH-],O=S(c1ccc(O[*])cc1)(c2ccc(Oc3ccc(C(C(F)(F)F)(C(F)(F)F)c4ccc([*])cc4)cc3)cc2)=O,*CC*,50,50,0,N/A,N/A,*CC*,*CC*,*CC*,0,0,0,N/A,0,N/A,100,1,60,,OHCond(mS/cm),,39.22,https://doi.org/10.1039/C6TA05090E
PES,TMA,PES-6-QA,[*]Oc1ccc(S(=O)(c2ccc(Oc3ccc([*])c(OCCCCCC[N+](C)(C)C)c3)cc2)=O)cc1.[OH-],O=S(c1ccc(O[*])cc1)(c2ccc(Oc3ccc(C(C(F)(F)F)(C(F)(F)F)c4ccc([*])cc4)cc3)cc2)=O,*CC*,50,50,0,N/A,N/A,*CC*,*CC*,*CC*,0,0,0,N/A,0,N/A,100,1,50,,OHCond(mS/cm),,40.41,https://doi.org/10.1039/C6TA05090E
PES,TMA,PES-12-QA,[*]Oc1ccc(S(=O)(c2ccc(Oc3ccc([*])c(OCCCCCCCCCCCC[N+](C)(C)C)c3)cc2)=O)cc1.[OH-],O=S(c1ccc(O[*])cc1)(c2ccc(Oc3ccc(C(C(F)(F)F)(C(F)(F)F)c4ccc([*])cc4)cc3)cc2)=O,*CC*,50,50,0,N/A,N/A,*CC*,*CC*,*CC*,0,0,0,N/A,0,N/A,100,1,80,,OHCond(mS/cm),,41.68,https://doi.org/10.1039/C6TA05090E
PES,TMA,PES-3-QA,[*]Oc1ccc(S(=O)(c2ccc(Oc3cc(OCCC[N+](C)(C)C)c([*])cc3)cc2)=O)cc1.[OH-],O=S(c1ccc(O[*])cc1)(c2ccc(Oc3ccc(C(C(F)(F)F)(C(F)(F)F)c4ccc([*])cc4)cc3)cc2)=O,*CC*,50,50,0,N/A,N/A,*CC*,*CC*,*CC*,0,0,0,N/A,0,N/A,100,1,70,,OHCond(mS/cm),,42.12,https://doi.org/10.1039/C6TA05090E
PES,TMA,PES-4-QA,[*]Oc1ccc(S(=O)(c2ccc(Oc3cc(OCCCC[N+](C)(C)C)c([*])cc3)cc2)=O)cc1.[OH-],O=S(c1ccc(O[*])cc1)(c2ccc(Oc3ccc(C(C(F)(F)F)(C(F)(F)F)c4ccc([*])cc4)cc3)cc2)=O,*CC*,50,50,0,N/A,N/A,*CC*,*CC*,*CC*,0,0,0,N/A,0,N/A,100,1,70,,OHCond(mS/cm),,43.87,https://doi.org/10.1039/C6TA05090E
PES,TMA,PES-8-QA,[*]Oc1ccc(S(=O)(c2ccc(Oc3ccc([*])c(OCCCCCCCC[N+](C)(C)C)c3)cc2)=O)cc1.[OH-],O=S(c1ccc(O[*])cc1)(c2ccc(Oc3ccc(C(C(F)(F)F)(C(F)(F)F)c4ccc([*])cc4)cc3)cc2)=O,*CC*,50,50,0,N/A,N/A,*CC*,*CC*,*CC*,0,0,0,N/A,0,N/A,100,1,70,,OHCond(mS/cm),,45.35,https://doi.org/10.1039/C6TA05090E
PES,TMA,PES-6-QA,[*]Oc1ccc(S(=O)(c2ccc(Oc3ccc([*])c(OCCCCCC[N+](C)(C)C)c3)cc2)=O)cc1.[OH-],O=S(c1ccc(O[*])cc1)(c2ccc(Oc3ccc(C(C(F)(F)F)(C(F)(F)F)c4ccc([*])cc4)cc3)cc2)=O,*CC*,50,50,0,N/A,N/A,*CC*,*CC*,*CC*,0,0,0,N/A,0,N/A,100,1,60,,OHCond(mS/cm),,47.66,https://doi.org/10.1039/C6TA05090E
PES,TMA,PES-3-QA,[*]Oc1ccc(S(=O)(c2ccc(Oc3cc(OCCC[N+](C)(C)C)c([*])cc3)cc2)=O)cc1.[OH-],O=S(c1ccc(O[*])cc1)(c2ccc(Oc3ccc(C(C(F)(F)F)(C(F)(F)F)c4ccc([*])cc4)cc3)cc2)=O,*CC*,50,50,0,N/A,N/A,*CC*,*CC*,*CC*,0,0,0,N/A,0,N/A,100,1,80,,OHCond(mS/cm),,48.37,https://doi.org/10.1039/C6TA05090E
PES,TMA,PES-4-QA,[*]Oc1ccc(S(=O)(c2ccc(Oc3cc(OCCCC[N+](C)(C)C)c([*])cc3)cc2)=O)cc1.[OH-],O=S(c1ccc(O[*])cc1)(c2ccc(Oc3ccc(C(C(F)(F)F)(C(F)(F)F)c4ccc([*])cc4)cc3)cc2)=O,*CC*,50,50,0,N/A,N/A,*CC*,*CC*,*CC*,0,0,0,N/A,0,N/A,100,1,80,,OHCond(mS/cm),,50.98,https://doi.org/10.1039/C6TA05090E
PES,TMA,PES-8-QA,[*]Oc1ccc(S(=O)(c2ccc(Oc3ccc([*])c(OCCCCCCCC[N+](C)(C)C)c3)cc2)=O)cc1.[OH-],O=S(c1ccc(O[*])cc1)(c2ccc(Oc3ccc(C(C(F)(F)F)(C(F)(F)F)c4ccc([*])cc4)cc3)cc2)=O,*CC*,50,50,0,N/A,N/A,*CC*,*CC*,*CC*,0,0,0,N/A,0,N/A,100,1,80,,OHCond(mS/cm),,51.94,https://doi.org/10.1039/C6TA05090E
PES,TMA,PES-6-QA,[*]Oc1ccc(S(=O)(c2ccc(Oc3ccc([*])c(OCCCCCC[N+](C)(C)C)c3)cc2)=O)cc1.[OH-],O=S(c1ccc(O[*])cc1)(c2ccc(Oc3ccc(C(C(F)(F)F)(C(F)(F)F)c4ccc([*])cc4)cc3)cc2)=O,*CC*,50,50,0,N/A,N/A,*CC*,*CC*,*CC*,0,0,0,N/A,0,N/A,100,1,70,,OHCond(mS/cm),,54.38,https://doi.org/10.1039/C6TA05090E
PES,TMA,PES-6-QA,[*]Oc1ccc(S(=O)(c2ccc(Oc3ccc([*])c(OCCCCCC[N+](C)(C)C)c3)cc2)=O)cc1.[OH-],O=S(c1ccc(O[*])cc1)(c2ccc(Oc3ccc(C(C(F)(F)F)(C(F)(F)F)c4ccc([*])cc4)cc3)cc2)=O,*CC*,50,50,0,N/A,N/A,*CC*,*CC*,*CC*,0,0,0,N/A,0,N/A,100,1,80,,OHCond(mS/cm),,62.65,https://doi.org/10.1039/C6TA05090E
PES,TMA,PES-12-QA,[*]Oc1ccc(S(=O)(c2ccc(Oc3ccc([*])c(OCCCCCCCCCCCC[N+](C)(C)C)c3)cc2)=O)cc1.[OH-],O=S(c1ccc(O[*])cc1)(c2ccc(Oc3ccc(C(C(F)(F)F)(C(F)(F)F)c4ccc([*])cc4)cc3)cc2)=O,*CC*,50,50,0,N/A,N/A,*CC*,*CC*,*CC*,0,0,0,N/A,0,N/A,100,1,30,,Swelling(%),,15.77,https://doi.org/10.1039/C6TA05090E
