Repository: williamschertzer/computational_artifact

# Computational Artifact: William Schertzer CSE-MSE PhD Qualifying Exam

This repository contains the computational artifact submitted by **William Schertzer** for the PhD CSE-MSE Qualifying Examination. It includes the full workflow for processing, analyzing, and modeling anion exchange membrane (AEM) data extracted from the literature, with the aim of accelerating materials discovery using machine learning.

## Repository Structure

### `raw_data/`
Contains the original AEM datasets, directly extracted and curated from peer-reviewed literature.

File: raw_data/aem_aging_3_18_25.csv (part 28 of 30)
Backbone,Cation,Sample,smiles1,smiles2,smiles3,c1,c2,c3,additive_name_1,additive_name_2,additive_smiles1,additive_smiles2,additive_smiles3,additivec1,additivec2,additivec3,solvent,solvent_conc(M),stab_temp,RH(%),lw,Temp(C),EXP_IEC,prop,time(h),value,DOI
PES,TMA,PES-8-QA,[*]Oc1ccc(S(=O)(c2ccc(Oc3ccc([*])c(OCCCCCCCC[N+](C)(C)C)c3)cc2)=O)cc1.[OH-],O=S(c1ccc(O[*])cc1)(c2ccc(Oc3ccc(C(C(F)(F)F)(C(F)(F)F)c4ccc([*])cc4)cc3)cc2)=O,*CC*,50,50,0,N/A,N/A,*CC*,*CC*,*CC*,0,0,0,N/A,0,N/A,100,1,30,,Swelling(%),,20.03,https://doi.org/10.1039/C6TA05090E
PES,TMA,PES-3-QA,[*]Oc1ccc(S(=O)(c2ccc(Oc3cc(OCCC[N+](C)(C)C)c([*])cc3)cc2)=O)cc1.[OH-],O=S(c1ccc(O[*])cc1)(c2ccc(Oc3ccc(C(C(F)(F)F)(C(F)(F)F)c4ccc([*])cc4)cc3)cc2)=O,*CC*,50,50,0,N/A,N/A,*CC*,*CC*,*CC*,0,0,0,N/A,0,N/A,100,1,30,,Swelling(%),,20.15,https://doi.org/10.1039/C6TA05090E
PES,TMA,PES-4-QA,[*]Oc1ccc(S(=O)(c2ccc(Oc3cc(OCCCC[N+](C)(C)C)c([*])cc3)cc2)=O)cc1.[OH-],O=S(c1ccc(O[*])cc1)(c2ccc(Oc3ccc(C(C(F)(F)F)(C(F)(F)F)c4ccc([*])cc4)cc3)cc2)=O,*CC*,50,50,0,N/A,N/A,*CC*,*CC*,*CC*,0,0,0,N/A,0,N/A,100,1,30,,Swelling(%),,20.83,https://doi.org/10.1039/C6TA05090E
PES,TMA,PES-6-QA,[*]Oc1ccc(S(=O)(c2ccc(Oc3ccc([*])c(OCCCCCC[N+](C)(C)C)c3)cc2)=O)cc1.[OH-],O=S(c1ccc(O[*])cc1)(c2ccc(Oc3ccc(C(C(F)(F)F)(C(F)(F)F)c4ccc([*])cc4)cc3)cc2)=O,*CC*,50,50,0,N/A,N/A,*CC*,*CC*,*CC*,0,0,0,N/A,0,N/A,100,1,30,,Swelling(%),,21.91,https://doi.org/10.1039/C6TA05090E
PES,TMA,PES-12-QA,[*]Oc1ccc(S(=O)(c2ccc(Oc3ccc([*])c(OCCCCCCCCCCCC[N+](C)(C)C)c3)cc2)=O)cc1.[OH-],O=S(c1ccc(O[*])cc1)(c2ccc(Oc3ccc(C(C(F)(F)F)(C(F)(F)F)c4ccc([*])cc4)cc3)cc2)=O,*CC*,50,50,0,N/A,N/A,*CC*,*CC*,*CC*,0,0,0,N/A,0,N/A,100,1,60,,Swelling(%),,23.04,https://doi.org/10.1039/C6TA05090E
PES,TMA,PES-3-QA,[*]Oc1ccc(S(=O)(c2ccc(Oc3cc(OCCC[N+](C)(C)C)c([*])cc3)cc2)=O)cc1.[OH-],O=S(c1ccc(O[*])cc1)(c2ccc(Oc3ccc(C(C(F)(F)F)(C(F)(F)F)c4ccc([*])cc4)cc3)cc2)=O,*CC*,50,50,0,N/A,N/A,*CC*,*CC*,*CC*,0,0,0,N/A,0,N/A,100,1,60,,Swelling(%),,26.1,https://doi.org/10.1039/C6TA05090E
PES,TMA,PES-8-QA,[*]Oc1ccc(S(=O)(c2ccc(Oc3ccc([*])c(OCCCCCCCC[N+](C)(C)C)c3)cc2)=O)cc1.[OH-],O=S(c1ccc(O[*])cc1)(c2ccc(Oc3ccc(C(C(F)(F)F)(C(F)(F)F)c4ccc([*])cc4)cc3)cc2)=O,*CC*,50,50,0,N/A,N/A,*CC*,*CC*,*CC*,0,0,0,N/A,0,N/A,100,1,60,,Swelling(%),,26.58,https://doi.org/10.1039/C6TA05090E
PES,TMA,PES-4-QA,[*]Oc1ccc(S(=O)(c2ccc(Oc3cc(OCCCC[N+](C)(C)C)c([*])cc3)cc2)=O)cc1.[OH-],O=S(c1ccc(O[*])cc1)(c2ccc(Oc3ccc(C(C(F)(F)F)(C(F)(F)F)c4ccc([*])cc4)cc3)cc2)=O,*CC*,50,50,0,N/A,N/A,*CC*,*CC*,*CC*,0,0,0,N/A,0,N/A,100,1,60,,Swelling(%),,28.84,https://doi.org/10.1039/C6TA05090E
PES,TMA,PES-12-QA,[*]Oc1ccc(S(=O)(c2ccc(Oc3ccc([*])c(OCCCCCCCCCCCC[N+](C)(C)C)c3)cc2)=O)cc1.[OH-],O=S(c1ccc(O[*])cc1)(c2ccc(Oc3ccc(C(C(F)(F)F)(C(F)(F)F)c4ccc([*])cc4)cc3)cc2)=O,*CC*,50,50,0,N/A,N/A,*CC*,*CC*,*CC*,0,0,0,N/A,0,N/A,100,1,80,,Swelling(%),,30.53,https://doi.org/10.1039/C6TA05090E
PES,TMA,PES-6-QA,[*]Oc1ccc(S(=O)(c2ccc(Oc3ccc([*])c(OCCCCCC[N+](C)(C)C)c3)cc2)=O)cc1.[OH-],O=S(c1ccc(O[*])cc1)(c2ccc(Oc3ccc(C(C(F)(F)F)(C(F)(F)F)c4ccc([*])cc4)cc3)cc2)=O,*CC*,50,50,0,N/A,N/A,*CC*,*CC*,*CC*,0,0,0,N/A,0,N/A,100,1,60,,Swelling(%),,32.23,https://doi.org/10.1039/C6TA05090E
PES,TMA,PES-3-QA,[*]Oc1ccc(S(=O)(c2ccc(Oc3cc(OCCC[N+](C)(C)C)c([*])cc3)cc2)=O)cc1.[OH-],O=S(c1ccc(O[*])cc1)(c2ccc(Oc3ccc(C(C(F)(F)F)(C(F)(F)F)c4ccc([*])cc4)cc3)cc2)=O,*CC*,50,50,0,N/A,N/A,*CC*,*CC*,*CC*,0,0,0,N/A,0,N/A,100,1,80,,Swelling(%),,35.68,https://doi.org/10.1039/C6TA05090E
PES,TMA,PES-8-QA,[*]Oc1ccc(S(=O)(c2ccc(Oc3ccc([*])c(OCCCCCCCC[N+](C)(C)C)c3)cc2)=O)cc1.[OH-],O=S(c1ccc(O[*])cc1)(c2ccc(Oc3ccc(C(C(F)(F)F)(C(F)(F)F)c4ccc([*])cc4)cc3)cc2)=O,*CC*,50,50,0,N/A,N/A,*CC*,*CC*,*CC*,0,0,0,N/A,0,N/A,100,1,80,,Swelling(%),,37.45,https://doi.org/10.1039/C6TA05090E
PES,TMA,PES-4-QA,[*]Oc1ccc(S(=O)(c2ccc(Oc3cc(OCCCC[N+](C)(C)C)c([*])cc3)cc2)=O)cc1.[OH-],O=S(c1ccc(O[*])cc1)(c2ccc(Oc3ccc(C(C(F)(F)F)(C(F)(F)F)c4ccc([*])cc4)cc3)cc2)=O,*CC*,50,50,0,N/A,N/A,*CC*,*CC*,*CC*,0,0,0,N/A,0,N/A,100,1,80,,Swelling(%),,40.46,https://doi.org/10.1039/C6TA05090E
PES,TMA,PES-6-QA,[*]Oc1ccc(S(=O)(c2ccc(Oc3ccc([*])c(OCCCCCC[N+](C)(C)C)c3)cc2)=O)cc1.[OH-],O=S(c1ccc(O[*])cc1)(c2ccc(Oc3ccc(C(C(F)(F)F)(C(F)(F)F)c4ccc([*])cc4)cc3)cc2)=O,*CC*,50,50,0,N/A,N/A,*CC*,*CC*,*CC*,0,0,0,N/A,0,N/A,100,1,80,,Swelling(%),,45.08,https://doi.org/10.1039/C6TA05090E
PES,TMA,PES-6-QA,[*]Oc1ccc(S(=O)(c2ccc(Oc3ccc([*])c(OCCCCCC[N+](C)(C)C)c3)cc2)=O)cc1.[OH-],O=S(c1ccc(O[*])cc1)(c2ccc(Oc3ccc(C(C(F)(F)F)(C(F)(F)F)c4ccc([*])cc4)cc3)cc2)=O,*CC*,50,50,0,N/A,N/A,*CC*,*CC*,*CC*,0,0,0,N/A,0,N/A,100,1,80,1.48,TS(MPa),,9.2,https://doi.org/10.1039/C6TA05090E
PES,TMA,PES-8-QA,[*]Oc1ccc(S(=O)(c2ccc(Oc3ccc([*])c(OCCCCCCCC[N+](C)(C)C)c3)cc2)=O)cc1.[OH-],O=S(c1ccc(O[*])cc1)(c2ccc(Oc3ccc(C(C(F)(F)F)(C(F)(F)F)c4ccc([*])cc4)cc3)cc2)=O,*CC*,50,50,0,N/A,N/A,*CC*,*CC*,*CC*,0,0,0,N/A,0,N/A,100,1,80,1.42,TS(MPa),,11.2,https://doi.org/10.1039/C6TA05090E
PES,TMA,PES-4-QA,[*]Oc1ccc(S(=O)(c2ccc(Oc3cc(OCCCC[N+](C)(C)C)c([*])cc3)cc2)=O)cc1.[OH-],O=S(c1ccc(O[*])cc1)(c2ccc(Oc3ccc(C(C(F)(F)F)(C(F)(F)F)c4ccc([*])cc4)cc3)cc2)=O,*CC*,50,50,0,N/A,N/A,*CC*,*CC*,*CC*,0,0,0,N/A,0,N/A,100,1,80,1.55,TS(MPa),,11.5,https://doi.org/10.1039/C6TA05090E
PES,TMA,PES-12-QA,[*]Oc1ccc(S(=O)(c2ccc(Oc3ccc([*])c(OCCCCCCCCCCCC[N+](C)(C)C)c3)cc2)=O)cc1.[OH-],O=S(c1ccc(O[*])cc1)(c2ccc(Oc3ccc(C(C(F)(F)F)(C(F)(F)F)c4ccc([*])cc4)cc3)cc2)=O,*CC*,50,50,0,N/A,N/A,*CC*,*CC*,*CC*,0,0,0,N/A,0,N/A,100,1,80,1.31,TS(MPa),,13.1,https://doi.org/10.1039/C6TA05090E
PES,TMA,PES-3-QA,[*]Oc1ccc(S(=O)(c2ccc(Oc3cc(OCCC[N+](C)(C)C)c([*])cc3)cc2)=O)cc1.[OH-],O=S(c1ccc(O[*])cc1)(c2ccc(Oc3ccc(C(C(F)(F)F)(C(F)(F)F)c4ccc([*])cc4)cc3)cc2)=O,*CC*,50,50,0,N/A,N/A,*CC*,*CC*,*CC*,0,0,0,N/A,0,N/A,100,1,80,1.58,TS(MPa),0,13.6,https://doi.org/10.1039/C6TA05090E
PES,TMA,PES-12-QA,[*]Oc1ccc(S(=O)(c2ccc(Oc3ccc([*])c(OCCCCCCCCCCCC[N+](C)(C)C)c3)cc2)=O)cc1.[OH-],O=S(c1ccc(O[*])cc1)(c2ccc(Oc3ccc(C(C(F)(F)F)(C(F)(F)F)c4ccc([*])cc4)cc3)cc2)=O,*CC*,50,50,0,N/A,N/A,*CC*,*CC*,*CC*,0,0,0,N/A,0,N/A,100,1,30,,WU(wt%),,44.28,https://doi.org/10.1039/C6TA05090E
PES,TMA,PES-3-QA,[*]Oc1ccc(S(=O)(c2ccc(Oc3cc(OCCC[N+](C)(C)C)c([*])cc3)cc2)=O)cc1.[OH-],O=S(c1ccc(O[*])cc1)(c2ccc(Oc3ccc(C(C(F)(F)F)(C(F)(F)F)c4ccc([*])cc4)cc3)cc2)=O,*CC*,50,50,0,N/A,N/A,*CC*,*CC*,*CC*,0,0,0,N/A,0,N/A,100,1,30,,WU(wt%),,52.91,https://doi.org/10.1039/C6TA05090E
PES,TMA,PES-12-QA,[*]Oc1ccc(S(=O)(c2ccc(Oc3ccc([*])c(OCCCCCCCCCCCC[N+](C)(C)C)c3)cc2)=O)cc1.[OH-],O=S(c1ccc(O[*])cc1)(c2ccc(Oc3ccc(C(C(F)(F)F)(C(F)(F)F)c4ccc([*])cc4)cc3)cc2)=O,*CC*,50,50,0,N/A,N/A,*CC*,*CC*,*CC*,0,0,0,N/A,0,N/A,100,1,60,,WU(wt%),,56.59,https://doi.org/10.1039/C6TA05090E
PES,TMA,PES-8-QA,[*]Oc1ccc(S(=O)(c2ccc(Oc3ccc([*])c(OCCCCCCCC[N+](C)(C)C)c3)cc2)=O)cc1.[OH-],O=S(c1ccc(O[*])cc1)(c2ccc(Oc3ccc(C(C(F)(F)F)(C(F)(F)F)c4ccc([*])cc4)cc3)cc2)=O,*CC*,50,50,0,N/A,N/A,*CC*,*CC*,*CC*,0,0,0,N/A,0,N/A,100,1,30,,WU(wt%),,58.85,https://doi.org/10.1039/C6TA05090E
PES,TMA,PES-4-QA,[*]Oc1ccc(S(=O)(c2ccc(Oc3cc(OCCCC[N+](C)(C)C)c([*])cc3)cc2)=O)cc1.[OH-],O=S(c1ccc(O[*])cc1)(c2ccc(Oc3ccc(C(C(F)(F)F)(C(F)(F)F)c4ccc([*])cc4)cc3)cc2)=O,*CC*,50,50,0,N/A,N/A,*CC*,*CC*,*CC*,0,0,0,N/A,0,N/A,100,1,30,,WU(wt%),,59.51,https://doi.org/10.1039/C6TA05090E
PES,TMA,PES-3-QA,[*]Oc1ccc(S(=O)(c2ccc(Oc3cc(OCCC[N+](C)(C)C)c([*])cc3)cc2)=O)cc1.[OH-],O=S(c1ccc(O[*])cc1)(c2ccc(Oc3ccc(C(C(F)(F)F)(C(F)(F)F)c4ccc([*])cc4)cc3)cc2)=O,*CC*,50,50,0,N/A,N/A,*CC*,*CC*,*CC*,0,0,0,N/A,0,N/A,100,1,60,,WU(wt%),,64.68,https://doi.org/10.1039/C6TA05090E
PES,TMA,PES-12-QA,[*]Oc1ccc(S(=O)(c2ccc(Oc3ccc([*])c(OCCCCCCCCCCCC[N+](C)(C)C)c3)cc2)=O)cc1.[OH-],O=S(c1ccc(O[*])cc1)(c2ccc(Oc3ccc(C(C(F)(F)F)(C(F)(F)F)c4ccc([*])cc4)cc3)cc2)=O,*CC*,50,50,0,N/A,N/A,*CC*,*CC*,*CC*,0,0,0,N/A,0,N/A,100,1,80,,WU(wt%),,74.3,https://doi.org/10.1039/C6TA05090E
PES,TMA,PES-6-QA,[*]Oc1ccc(S(=O)(c2ccc(Oc3ccc([*])c(OCCCCCC[N+](C)(C)C)c3)cc2)=O)cc1.[OH-],O=S(c1ccc(O[*])cc1)(c2ccc(Oc3ccc(C(C(F)(F)F)(C(F)(F)F)c4ccc([*])cc4)cc3)cc2)=O,*CC*,50,50,0,N/A,N/A,*CC*,*CC*,*CC*,0,0,0,N/A,0,N/A,100,1,30,,WU(wt%),,77.84,https://doi.org/10.1039/C6TA05090E
PES,TMA,PES-8-QA,[*]Oc1ccc(S(=O)(c2ccc(Oc3ccc([*])c(OCCCCCCCC[N+](C)(C)C)c3)cc2)=O)cc1.[OH-],O=S(c1ccc(O[*])cc1)(c2ccc(Oc3ccc(C(C(F)(F)F)(C(F)(F)F)c4ccc([*])cc4)cc3)cc2)=O,*CC*,50,50,0,N/A,N/A,*CC*,*CC*,*CC*,0,0,0,N/A,0,N/A,100,1,60,,WU(wt%),,79.83,https://doi.org/10.1039/C6TA05090E
PES,TMA,PES-4-QA,[*]Oc1ccc(S(=O)(c2ccc(Oc3cc(OCCCC[N+](C)(C)C)c([*])cc3)cc2)=O)cc1.[OH-],O=S(c1ccc(O[*])cc1)(c2ccc(Oc3ccc(C(C(F)(F)F)(C(F)(F)F)c4ccc([*])cc4)cc3)cc2)=O,*CC*,50,50,0,N/A,N/A,*CC*,*CC*,*CC*,0,0,0,N/A,0,N/A,100,1,60,,WU(wt%),,85.11,https://doi.org/10.1039/C6TA05090E
PES,TMA,PES-3-QA,[*]Oc1ccc(S(=O)(c2ccc(Oc3cc(OCCC[N+](C)(C)C)c([*])cc3)cc2)=O)cc1.[OH-],O=S(c1ccc(O[*])cc1)(c2ccc(Oc3ccc(C(C(F)(F)F)(C(F)(F)F)c4ccc([*])cc4)cc3)cc2)=O,*CC*,50,50,0,N/A,N/A,*CC*,*CC*,*CC*,0,0,0,N/A,0,N/A,100,1,80,,WU(wt%),,88.86,https://doi.org/10.1039/C6TA05090E
PES,TMA,PES-6-QA,[*]Oc1ccc(S(=O)(c2ccc(Oc3ccc([*])c(OCCCCCC[N+](C)(C)C)c3)cc2)=O)cc1.[OH-],O=S(c1ccc(O[*])cc1)(c2ccc(Oc3ccc(C(C(F)(F)F)(C(F)(F)F)c4ccc([*])cc4)cc3)cc2)=O,*CC*,50,50,0,N/A,N/A,*CC*,*CC*,*CC*,0,0,0,N/A,0,N/A,100,1,60,,WU(wt%),,97.96,https://doi.org/10.1039/C6TA05090E
PES,TMA,PES-8-QA,[*]Oc1ccc(S(=O)(c2ccc(Oc3ccc([*])c(OCCCCCCCC[N+](C)(C)C)c3)cc2)=O)cc1.[OH-],O=S(c1ccc(O[*])cc1)(c2ccc(Oc3ccc(C(C(F)(F)F)(C(F)(F)F)c4ccc([*])cc4)cc3)cc2)=O,*CC*,50,50,0,N/A,N/A,*CC*,*CC*,*CC*,0,0,0,N/A,0,N/A,100,1,80,,WU(wt%),,106.97,https://doi.org/10.1039/C6TA05090E
PES,TMA,PES-4-QA,[*]Oc1ccc(S(=O)(c2ccc(Oc3cc(OCCCC[N+](C)(C)C)c([*])cc3)cc2)=O)cc1.[OH-],O=S(c1ccc(O[*])cc1)(c2ccc(Oc3ccc(C(C(F)(F)F)(C(F)(F)F)c4ccc([*])cc4)cc3)cc2)=O,*CC*,50,50,0,N/A,N/A,*CC*,*CC*,*CC*,0,0,0,N/A,0,N/A,100,1,80,,WU(wt%),,110.98,https://doi.org/10.1039/C6TA05090E
PES,TMA,PES-6-QA,[*]Oc1ccc(S(=O)(c2ccc(Oc3ccc([*])c(OCCCCCC[N+](C)(C)C)c3)cc2)=O)cc1.[OH-],O=S(c1ccc(O[*])cc1)(c2ccc(Oc3ccc(C(C(F)(F)F)(C(F)(F)F)c4ccc([*])cc4)cc3)cc2)=O,*CC*,50,50,0,N/A,N/A,*CC*,*CC*,*CC*,0,0,0,N/A,0,N/A,100,1,80,,WU(wt%),,126.81,https://doi.org/10.1039/C6TA05090E
PES,TMA,PES-6-QA,[*]Oc1ccc(S(=O)(c2ccc(Oc3ccc([*])c(OCCCCCC[N+](C)(C)C)c3)cc2)=O)cc1.[OH-],O=S(c1ccc(O[*])cc1)(c2ccc(Oc3ccc(C(C(F)(F)F)(C(F)(F)F)c4ccc([*])cc4)cc3)cc2)=O,*CC*,50,50,0,N/A,N/A,*CC*,*CC*,*CC*,0,0,0,N/A,0,N/A,100,1,80,1.48,YM(MPa),,158,https://doi.org/10.1039/C6TA05090E
PES,TMA,PES-8-QA,[*]Oc1ccc(S(=O)(c2ccc(Oc3ccc([*])c(OCCCCCCCC[N+](C)(C)C)c3)cc2)=O)cc1.[OH-],O=S(c1ccc(O[*])cc1)(c2ccc(Oc3ccc(C(C(F)(F)F)(C(F)(F)F)c4ccc([*])cc4)cc3)cc2)=O,*CC*,50,50,0,N/A,N/A,*CC*,*CC*,*CC*,0,0,0,N/A,0,N/A,100,1,80,1.42,YM(MPa),,199,https://doi.org/10.1039/C6TA05090E
PES,TMA,PES-4-QA,[*]Oc1ccc(S(=O)(c2ccc(Oc3cc(OCCCC[N+](C)(C)C)c([*])cc3)cc2)=O)cc1.[OH-],O=S(c1ccc(O[*])cc1)(c2ccc(Oc3ccc(C(C(F)(F)F)(C(F)(F)F)c4ccc([*])cc4)cc3)cc2)=O,*CC*,50,50,0,N/A,N/A,*CC*,*CC*,*CC*,0,0,0,N/A,0,N/A,100,1,80,1.55,YM(MPa),,219,https://doi.org/10.1039/C6TA05090E
PES,TMA,PES-12-QA,[*]Oc1ccc(S(=O)(c2ccc(Oc3ccc([*])c(OCCCCCCCCCCCC[N+](C)(C)C)c3)cc2)=O)cc1.[OH-],O=S(c1ccc(O[*])cc1)(c2ccc(Oc3ccc(C(C(F)(F)F)(C(F)(F)F)c4ccc([*])cc4)cc3)cc2)=O,*CC*,50,50,0,N/A,N/A,*CC*,*CC*,*CC*,0,0,0,N/A,0,N/A,100,1,80,1.31,YM(MPa),,270,https://doi.org/10.1039/C6TA05090E
PES,TMA,PES-3-QA,[*]Oc1ccc(S(=O)(c2ccc(Oc3cc(OCCC[N+](C)(C)C)c([*])cc3)cc2)=O)cc1.[OH-],O=S(c1ccc(O[*])cc1)(c2ccc(Oc3ccc(C(C(F)(F)F)(C(F)(F)F)c4ccc([*])cc4)cc3)cc2)=O,*CC*,50,50,0,N/A,N/A,*CC*,*CC*,*CC*,0,0,0,N/A,0,N/A,100,1,80,1.58,YM(MPa),0,285,https://doi.org/10.1039/C6TA05090E
diallyl-piperidinium,piperidinium,N/A,CC(C)(c1ccc(O*)cc1)c2ccc(O*)cc2,CC(C)(c1ccc(O*)cc1)c4ccc(Oc3ccc(S(=O)(=O)c2ccc(*)cc2)cc3)cc4,O=S(=O)(*)c1ccc(*)cc1,0,0,0,N/A,N/A,*CC*,*CC*,*CC*,0,0,0,N/A,0,N/A,100,1,80,2.02,EB(%),0,22,https://doi.org/10.1039/C7TA00905D
diallyl-piperidinium,piperidinium,N/A,CC(C)(c1ccc(O*)cc1)c2ccc(O*)cc2,CC(C)(c1ccc(O*)cc1)c4ccc(Oc3ccc(S(=O)(=O)c2ccc(*)cc2)cc3)cc4,O=S(=O)(*)c1ccc(*)cc1,0,0,0,N/A,N/A,*CC*,*CC*,*CC*,0,0,0,N/A,0,N/A,100,1,80,2.02,OHCond(mS/cm),0,102,https://doi.org/10.1039/C7TA00905D
Polyphenylele,TMHA,QPAF-1-0.81,[*]C1=CC=CC(C(F)(F)C(F)(F)C(F)(F)C(C)(C)C(F)(F)C(F)(F)C2=CC=CC([*])=C2)=C1,[*]C1=CC(C[N+](C)(C)C)=CC([*])=C1.[OH-],[*]C1=CC=C([*])C(C[N+](C)(C)C)=C1.[OH-],85,7.5,7.5,N/A,N/A,*CC*,*CC*,*CC*,0,0,0,N/A,0,N/A,100,1,30,0.81,OHCond(mS/cm),0,15.67,https://doi.org/10.1039/C7TA09409D
Polyphenylele,TMHA,QPAF-1-1.16,[*]C1=CC=CC(C(F)(F)C(F)(F)C(F)(F)C(C)(C)C(F)(F)C(F)(F)C2=CC=CC([*])=C2)=C1,[*]C1=CC(C[N+](C)(C)C)=CC([*])=C1.[OH-],[*]C1=CC=C([*])C(C[N+](C)(C)C)=C1.[OH-],83,8.5,8.5,N/A,N/A,*CC*,*CC*,*CC*,0,0,0,KOH,1,80,100,1,80,,,0,41.83,https://doi.org/10.1039/C7TA09409D
Polyphenylele,TMHA,QPAF-1-1.16,[*]C1=CC=CC(C(F)(F)C(F)(F)C(F)(F)C(C)(C)C(F)(F)C(F)(F)C2=CC=CC([*])=C2)=C1,[*]C1=CC(C[N+](C)(C)C)=CC([*])=C1.[OH-],[*]C1=CC=C([*])C(C[N+](C)(C)C)=C1.[OH-],83,8.5,8.5,N/A,N/A,*CC*,*CC*,*CC*,0,0,0,KOH,1,80,100,1,80,,,50,43.15,https://doi.org/10.1039/C7TA09409D
Polyphenylele,TMHA,QPAF-1-1.16,[*]C1=CC=CC(C(F)(F)C(F)(F)C(F)(F)C(C)(C)C(F)(F)C(F)(F)C2=CC=CC([*])=C2)=C1,[*]C1=CC(C[N+](C)(C)C)=CC([*])=C1.[OH-],[*]C1=CC=C([*])C(C[N+](C)(C)C)=C1.[OH-],83,8.5,8.5,N/A,N/A,*CC*,*CC*,*CC*,0,0,0,KOH,1,80,100,1,80,,,100,35.67,https://doi.org/10.1039/C7TA09409D
Polyphenylele,TMHA,QPAF-1-1.16,[*]C1=CC=CC(C(F)(F)C(F)(F)C(F)(F)C(C)(C)C(F)(F)C(F)(F)C2=CC=CC([*])=C2)=C1,[*]C1=CC(C[N+](C)(C)C)=CC([*])=C1.[OH-],[*]C1=CC=C([*])C(C[N+](C)(C)C)=C1.[OH-],83,8.5,8.5,N/A,N/A,*CC*,*CC*,*CC*,0,0,0,KOH,1,80,100,1,80,,,200,28.28,https://doi.org/10.1039/C7TA09409D
Polyphenylele,TMHA,QPAF-1-1.16,[*]C1=CC=CC(C(F)(F)C(F)(F)C(F)(F)C(C)(C)C(F)(F)C(F)(F)C2=CC=CC([*])=C2)=C1,[*]C1=CC(C[N+](C)(C)C)=CC([*])=C1.[OH-],[*]C1=CC=C([*])C(C[N+](C)(C)C)=C1.[OH-],83,8.5,8.5,N/A,N/A,*CC*,*CC*,*CC*,0,0,0,KOH,1,80,100,1,80,,,400,16.59,https://doi.org/10.1039/C7TA09409D
Polyphenylele,TMHA,QPAF-1-1.16,[*]C1=CC=CC(C(F)(F)C(F)(F)C(F)(F)C(C)(C)C(F)(F)C(F)(F)C2=CC=CC([*])=C2)=C1,[*]C1=CC(C[N+](C)(C)C)=CC([*])=C1.[OH-],[*]C1=CC=C([*])C(C[N+](C)(C)C)=C1.[OH-],83,8.5,8.5,N/A,N/A,*CC*,*CC*,*CC*,0,0,0,KOH,1,80,100,1,80,,,600,9.28,https://doi.org/10.1039/C7TA09409D
Polyphenylele,TMHA,QPAF-1-1.16,[*]C1=CC=CC(C(F)(F)C(F)(F)C(F)(F)C(C)(C)C(F)(F)C(F)(F)C2=CC=CC([*])=C2)=C1,[*]C1=CC(C[N+](C)(C)C)=CC([*])=C1.[OH-],[*]C1=CC=C([*])C(C[N+](C)(C)C)=C1.[OH-],83,8.5,8.5,N/A,N/A,*CC*,*CC*,*CC*,0,0,0,KOH,1,80,100,1,80,,,800,4.54,https://doi.org/10.1039/C7TA09409D
Polyphenylele,TMHA,QPAF-1-1.16,[*]C1=CC=CC(C(F)(F)C(F)(F)C(F)(F)C(C)(C)C(F)(F)C(F)(F)C2=CC=CC([*])=C2)=C1,[*]C1=CC(C[N+](C)(C)C)=CC([*])=C1.[OH-],[*]C1=CC=C([*])C(C[N+](C)(C)C)=C1.[OH-],83,8.5,8.5,N/A,N/A,*CC*,*CC*,*CC*,0,0,0,KOH,1,80,100,1,80,,,1000,2.44,https://doi.org/10.1039/C7TA09409D
Polyphenylele,TMHA,QPAF-1-1.26,[*]C1=CC=CC(C(F)(F)C(F)(F)C(F)(F)C(C)(C)C(F)(F)C(F)(F)C2=CC=CC([*])=C2)=C1,[*]C1=CC(C[N+](C)(C)C)=CC([*])=C1.[OH-],[*]C1=CC=C([*])C(C[N+](C)(C)C)=C1.[OH-],77,11.5,11.5,N/A,N/A,*CC*,*CC*,*CC*,0,0,0,N/A,0,N/A,100,1,30,1.26,OHCond(mS/cm),0,49.93,https://doi.org/10.1039/C7TA09409D
Polyphenylele,TMHA,QPAF-1-1.26,[*]C1=CC=CC(C(F)(F)C(F)(F)C(F)(F)C(C)(C)C(F)(F)C(F)(F)C2=CC=CC([*])=C2)=C1,[*]C1=CC(C[N+](C)(C)C)=CC([*])=C1.[OH-],[*]C1=CC=C([*])C(C[N+](C)(C)C)=C1.[OH-],77,11.5,11.5,N/A,N/A,*CC*,*CC*,*CC*,0,0,0,N/A,0,N/A,100,1,40,1.26,OHCond(mS/cm),0,58.64,https://doi.org/10.1039/C7TA09409D
Polyphenylele,TMHA,QPAF-1-1.26,[*]C1=CC=CC(C(F)(F)C(F)(F)C(F)(F)C(C)(C)C(F)(F)C(F)(F)C2=CC=CC([*])=C2)=C1,[*]C1=CC(C[N+](C)(C)C)=CC([*])=C1.[OH-],[*]C1=CC=C([*])C(C[N+](C)(C)C)=C1.[OH-],77,11.5,11.5,N/A,N/A,*CC*,*CC*,*CC*,0,0,0,N/A,0,N/A,100,1,60,1.26,OHCond(mS/cm),0,78.5,https://doi.org/10.1039/C7TA09409D
Polyphenylele,TMHA,QPAF-1-1.26,[*]C1=CC=CC(C(F)(F)C(F)(F)C(F)(F)C(C)(C)C(F)(F)C(F)(F)C2=CC=CC([*])=C2)=C1,[*]C1=CC(C[N+](C)(C)C)=CC([*])=C1.[OH-],[*]C1=CC=C([*])C(C[N+](C)(C)C)=C1.[OH-],77,11.5,11.5,N/A,N/A,*CC*,*CC*,*CC*,0,0,0,N/A,0,N/A,100,1,80,1.26,OHCond(mS/cm),0,96.39,https://doi.org/10.1039/C7TA09409D
Polyphenylele,TMHA,QPAF-1-1.51,[*]C1=CC=CC(C(F)(F)C(F)(F)C(F)(F)C(C)(C)C(F)(F)C(F)(F)C2=CC=CC([*])=C2)=C1,[*]C1=CC(C[N+](C)(C)C)=CC([*])=C1.[OH-],[*]C1=CC=C([*])C(C[N+](C)(C)C)=C1.[OH-],62.5,18.75,18.75,N/A,N/A,*CC*,*CC*,*CC*,0,0,0,N/A,0,N/A,100,1,30,1.51,OHCond(mS/cm),0,55.3,https://doi.org/10.1039/C7TA09409D
Polyphenylele,TMHA,QPAF-1-1.75,[*]C1=CC=CC(C(F)(F)C(F)(F)C(F)(F)C(C)(C)C(F)(F)C(F)(F)C2=CC=CC([*])=C2)=C1,[*]C1=CC(C[N+](C)(C)C)=CC([*])=C1.[OH-],[*]C1=CC=C([*])C(C[N+](C)(C)C)=C1.[OH-],53,47,23.5,N/A,N/A,*CC*,*CC*,*CC*,0,0,0,N/A,0,N/A,100,1,30,1.75,OHCond(mS/cm),0,40.53,https://doi.org/10.1039/C7TA09409D
Polyphenylele,TMHA,QPAF-1-0.81,[*]C1=CC=CC(C(F)(F)C(F)(F)C(F)(F)C(C)(C)C(F)(F)C(F)(F)C2=CC=CC([*])=C2)=C1,[*]C1=CC(C[N+](C)(C)C)=CC([*])=C1.[OH-],[*]C1=CC=C([*])C(C[N+](C)(C)C)=C1.[OH-],85,7.5,7.5,N/A,N/A,*CC*,*CC*,*CC*,0,0,0,N/A,0,N/A,100,1,25,0.81,WU(wt%),0,13.7,https://doi.org/10.1039/C7TA09409D
Polyphenylele,TMHA,QPAF-1-1.26,[*]C1=CC=CC(C(F)(F)C(F)(F)C(F)(F)C(C)(C)C(F)(F)C(F)(F)C2=CC=CC([*])=C2)=C1,[*]C1=CC(C[N+](C)(C)C)=CC([*])=C1.[OH-],[*]C1=CC=C([*])C(C[N+](C)(C)C)=C1.[OH-],77,11.5,11.5,N/A,N/A,*CC*,*CC*,*CC*,0,0,0,N/A,0,N/A,100,1,25,1.26,WU(wt%),0,45.64,https://doi.org/10.1039/C7TA09409D
Polyphenylele,TMHA,QPAF-1-1.51,[*]C1=CC=CC(C(F)(F)C(F)(F)C(F)(F)C(C)(C)C(F)(F)C(F)(F)C2=CC=CC([*])=C2)=C1,[*]C1=CC(C[N+](C)(C)C)=CC([*])=C1.[OH-],[*]C1=CC=C([*])C(C[N+](C)(C)C)=C1.[OH-],62.5,18.75,18.75,N/A,N/A,*CC*,*CC*,*CC*,0,0,0,N/A,0,N/A,100,1,25,1.51,WU(wt%),0,82.27,https://doi.org/10.1039/C7TA09409D
Polyphenylele,TMHA,QPAF-1-1.75,[*]C1=CC=CC(C(F)(F)C(F)(F)C(F)(F)C(C)(C)C(F)(F)C(F)(F)C2=CC=CC([*])=C2)=C1,[*]C1=CC(C[N+](C)(C)C)=CC([*])=C1.[OH-],[*]C1=CC=C([*])C(C[N+](C)(C)C)=C1.[OH-],53,47,23.5,N/A,N/A,*CC*,*CC*,*CC*,0,0,0,N/A,0,N/A,100,1,25,1.75,WU(wt%),0,104.58,https://doi.org/10.1039/C7TA09409D
Polyphenylele,TMHA,QPAF-4-0.75,[*]C1=CC=CC(C(F)(F)C(F)(F)C(F)(F)C(C)(C)C(F)(F)C(F)(F)C2=CC=CC([*])=C2)=C1,C[N+](C)(CCCCCCCC1(c2c(c3c1cc(*)cc3)ccc(*)c2)CCCCCCC[N+](C)(C)C)C.[OH-],*CC*,85,15,0,N/A,N/A,*CC*,*CC*,*CC*,0,0,0,N/A,0,N/A,100,1,25,0.75,WU(wt%),0,270,https://doi.org/10.1039/C7TA09409D
Polyphenylele,TMHA,QPAF-4-0.75,[*]C1=CC=CC(C(F)(F)C(F)(F)C(F)(F)C(C)(C)C(F)(F)C(F)(F)C2=CC=CC([*])=C2)=C1,C[N+](C)(CCCCCCCC1(c2c(c3c1cc(*)cc3)ccc(*)c2)CCCCCCC[N+](C)(C)C)C.[OH-],*CC*,85,15,0,N/A,N/A,*CC*,*CC*,*CC*,0,0,0,N/A,0,N/A,100,1,30,0.75,OHCond(mS/cm),0,31.26,https://doi.org/10.1039/C7TA09409D
Polyphenylele,TMHA,QPAF-4-0.75,[*]C1=CC=CC(C(F)(F)C(F)(F)C(F)(F)C(C)(C)C(F)(F)C(F)(F)C2=CC=CC([*])=C2)=C1,C[N+](C)(CCCCCCCC1(c2c(c3c1cc(*)cc3)ccc(*)c2)CCCCCCC[N+](C)(C)C)C.[OH-],*CC*,85,15,0,N/A,N/A,*CC*,*CC*,*CC*,0,0,0,N/A,0,N/A,100,1,40,0.75,OHCond(mS/cm),0,36.58,https://doi.org/10.1039/C7TA09409D
Polyphenylele,TMHA,QPAF-4-0.75,[*]C1=CC=CC(C(F)(F)C(F)(F)C(F)(F)C(C)(C)C(F)(F)C(F)(F)C2=CC=CC([*])=C2)=C1,C[N+](C)(CCCCCCCC1(c2c(c3c1cc(*)cc3)ccc(*)c2)CCCCCCC[N+](C)(C)C)C.[OH-],*CC*,85,15,0,N/A,N/A,*CC*,*CC*,*CC*,0,0,0,N/A,0,N/A,100,1,60,0.75,OHCond(mS/cm),0,48.6,https://doi.org/10.1039/C7TA09409D
Polyphenylele,TMHA,QPAF-4-0.75,[*]C1=CC=CC(C(F)(F)C(F)(F)C(F)(F)C(C)(C)C(F)(F)C(F)(F)C2=CC=CC([*])=C2)=C1,C[N+](C)(CCCCCCCC1(c2c(c3c1cc(*)cc3)ccc(*)c2)CCCCCCC[N+](C)(C)C)C.[OH-],*CC*,85,15,0,N/A,N/A,*CC*,*CC*,*CC*,0,0,0,N/A,0,N/A,100,1,80,0.75,OHCond(mS/cm),0,58.55,https://doi.org/10.1039/C7TA09409D
Polyphenylele,TMHA,QPAF-4-0.75,[*]C1=CC=CC(C(F)(F)C(F)(F)C(F)(F)C(C)(C)C(F)(F)C(F)(F)C2=CC=CC([*])=C2)=C1,C[N+](C)(CCCCCCCC1(c2c(c3c1cc(*)cc3)ccc(*)c2)CCCCCCC[N+](C)(C)C)C.[OH-],*CC*,85,15,0,N/A,N/A,*CC*,*CC*,*CC*,0,0,0,KOH,1,80,100,1,80,,,0,36.61,https://doi.org/10.1039/C7TA09409D
Polyphenylele,TMHA,QPAF-4-0.75,[*]C1=CC=CC(C(F)(F)C(F)(F)C(F)(F)C(C)(C)C(F)(F)C(F)(F)C2=CC=CC([*])=C2)=C1,C[N+](C)(CCCCCCCC1(c2c(c3c1cc(*)cc3)ccc(*)c2)CCCCCCC[N+](C)(C)C)C.[OH-],*CC*,85,15,0,N/A,N/A,*CC*,*CC*,*CC*,0,0,0,KOH,1,80,100,1,80,,,50,41.25,https://doi.org/10.1039/C7TA09409D
Polyphenylele,TMHA,QPAF-4-0.75,[*]C1=CC=CC(C(F)(F)C(F)(F)C(F)(F)C(C)(C)C(F)(F)C(F)(F)C2=CC=CC([*])=C2)=C1,C[N+](C)(CCCCCCCC1(c2c(c3c1cc(*)cc3)ccc(*)c2)CCCCCCC[N+](C)(C)C)C.[OH-],*CC*,85,15,0,N/A,N/A,*CC*,*CC*,*CC*,0,0,0,KOH,1,80,100,1,80,,,101,42.48,https://doi.org/10.1039/C7TA09409D
Polyphenylele,TMHA,QPAF-4-0.75,[*]C1=CC=CC(C(F)(F)C(F)(F)C(F)(F)C(C)(C)C(F)(F)C(F)(F)C2=CC=CC([*])=C2)=C1,C[N+](C)(CCCCCCCC1(c2c(c3c1cc(*)cc3)ccc(*)c2)CCCCCCC[N+](C)(C)C)C.[OH-],*CC*,85,15,0,N/A,N/A,*CC*,*CC*,*CC*,0,0,0,KOH,1,80,100,1,80,,,201,45.17,https://doi.org/10.1039/C7TA09409D
Polyphenylele,TMHA,QPAF-4-0.75,[*]C1=CC=CC(C(F)(F)C(F)(F)C(F)(F)C(C)(C)C(F)(F)C(F)(F)C2=CC=CC([*])=C2)=C1,C[N+](C)(CCCCCCCC1(c2c(c3c1cc(*)cc3)ccc(*)c2)CCCCCCC[N+](C)(C)C)C.[OH-],*CC*,85,15,0,N/A,N/A,*CC*,*CC*,*CC*,0,0,0,KOH,1,80,100,1,80,,,400,43.25,https://doi.org/10.1039/C7TA09409D
Polyphenylele,TMHA,QPAF-4-0.75,[*]C1=CC=CC(C(F)(F)C(F)(F)C(F)(F)C(C)(C)C(F)(F)C(F)(F)C2=CC=CC([*])=C2)=C1,C[N+](C)(CCCCCCCC1(c2c(c3c1cc(*)cc3)ccc(*)c2)CCCCCCC[N+](C)(C)C)C.[OH-],*CC*,85,15,0,N/A,N/A,*CC*,*CC*,*CC*,0,0,0,KOH,1,80,100,1,80,,,600,41.98,https://doi.org/10.1039/C7TA09409D
Polyphenylele,TMHA,QPAF-4-0.75,[*]C1=CC=CC(C(F)(F)C(F)(F)C(F)(F)C(C)(C)C(F)(F)C(F)(F)C2=CC=CC([*])=C2)=C1,C[N+](C)(CCCCCCCC1(c2c(c3c1cc(*)cc3)ccc(*)c2)CCCCCCC[N+](C)(C)C)C.[OH-],*CC*,85,15,0,N/A,N/A,*CC*,*CC*,*CC*,0,0,0,KOH,1,80,100,1,80,,,801,39.77,https://doi.org/10.1039/C7TA09409D
Polyphenylele,TMHA,QPAF-4-0.75,[*]C1=CC=CC(C(F)(F)C(F)(F)C(F)(F)C(C)(C)C(F)(F)C(F)(F)C2=CC=CC([*])=C2)=C1,C[N+](C)(CCCCCCCC1(c2c(c3c1cc(*)cc3)ccc(*)c2)CCCCCCC[N+](C)(C)C)C.[OH-],*CC*,85,15,0,N/A,N/A,*CC*,*CC*,*CC*,0,0,0,KOH,1,80,100,1,80,,,1000,42.51,https://doi.org/10.1039/C7TA09409D
Polyphenylele,TMHA,QPAF-4-1.02,[*]C1=CC=CC(C(F)(F)C(F)(F)C(F)(F)C(C)(C)C(F)(F)C(F)(F)C2=CC=CC([*])=C2)=C1,C[N+](C)(CCCCCCCC1(c2c(c3c1cc(*)cc3)ccc(*)c2)CCCCCCC[N+](C)(C)C)C.[OH-],*CC*,77,23,0,N/A,N/A,*CC*,*CC*,*CC*,0,0,0,N/A,0,N/A,100,1,25,1.02,WU(wt%),0,86,https://doi.org/10.1039/C7TA09409D
Polyphenylele,TMHA,QPAF-4-1.02,[*]C1=CC=CC(C(F)(F)C(F)(F)C(F)(F)C(C)(C)C(F)(F)C(F)(F)C2=CC=CC([*])=C2)=C1,C[N+](C)(CCCCCCCC1(c2c(c3c1cc(*)cc3)ccc(*)c2)CCCCCCC[N+](C)(C)C)C.[OH-],*CC*,77,23,0,N/A,N/A,*CC*,*CC*,*CC*,0,0,0,N/A,0,N/A,100,1,30,1.02,OHCond(mS/cm),0,40.31,https://doi.org/10.1039/C7TA09409D
Polyphenylele,TMHA,QPAF-4-1.02,[*]C1=CC=CC(C(F)(F)C(F)(F)C(F)(F)C(C)(C)C(F)(F)C(F)(F)C2=CC=CC([*])=C2)=C1,C[N+](C)(CCCCCCCC1(c2c(c3c1cc(*)cc3)ccc(*)c2)CCCCCCC[N+](C)(C)C)C.[OH-],*CC*,77,23,0,N/A,N/A,*CC*,*CC*,*CC*,0,0,0,N/A,0,N/A,100,1,40,1.02,OHCond(mS/cm),0,46.57,https://doi.org/10.1039/C7TA09409D
Polyphenylele,TMHA,QPAF-4-1.02,[*]C1=CC=CC(C(F)(F)C(F)(F)C(F)(F)C(C)(C)C(F)(F)C(F)(F)C2=CC=CC([*])=C2)=C1,C[N+](C)(CCCCCCCC1(c2c(c3c1cc(*)cc3)ccc(*)c2)CCCCCCC[N+](C)(C)C)C.[OH-],*CC*,77,23,0,N/A,N/A,*CC*,*CC*,*CC*,0,0,0,N/A,0,N/A,100,1,60,1.02,OHCond(mS/cm),0,59.58,https://doi.org/10.1039/C7TA09409D
Polyphenylele,TMHA,QPAF-4-1.02,[*]C1=CC=CC(C(F)(F)C(F)(F)C(F)(F)C(C)(C)C(F)(F)C(F)(F)C2=CC=CC([*])=C2)=C1,C[N+](C)(CCCCCCCC1(c2c(c3c1cc(*)cc3)ccc(*)c2)CCCCCCC[N+](C)(C)C)C.[OH-],*CC*,77,23,0,N/A,N/A,*CC*,*CC*,*CC*,0,0,0,N/A,0,N/A,100,1,80,1.02,OHCond(mS/cm),0,72,https://doi.org/10.1039/C7TA09409D
Polyphenylele,TMHA,QPAF-4-1.02,[*]C1=CC=CC(C(F)(F)C(F)(F)C(F)(F)C(C)(C)C(F)(F)C(F)(F)C2=CC=CC([*])=C2)=C1,C[N+](C)(CCCCCCCC1(c2c(c3c1cc(*)cc3)ccc(*)c2)CCCCCCC[N+](C)(C)C)C.[OH-],*CC*,77,23,0,N/A,N/A,*CC*,*CC*,*CC*,0,0,0,KOH,1,80,100,1,80,,,0,46.58,https://doi.org/10.1039/C7TA09409D
Polyphenylele,TMHA,QPAF-4-1.02,[*]C1=CC=CC(C(F)(F)C(F)(F)C(F)(F)C(C)(C)C(F)(F)C(F)(F)C2=CC=CC([*])=C2)=C1,C[N+](C)(CCCCCCCC1(c2c(c3c1cc(*)cc3)ccc(*)c2)CCCCCCC[N+](C)(C)C)C.[OH-],*CC*,77,23,0,N/A,N/A,*CC*,*CC*,*CC*,0,0,0,KOH,1,80,100,1,80,,,50,51.32,https://doi.org/10.1039/C7TA09409D
Polyphenylele,TMHA,QPAF-4-1.02,[*]C1=CC=CC(C(F)(F)C(F)(F)C(F)(F)C(C)(C)C(F)(F)C(F)(F)C2=CC=CC([*])=C2)=C1,C[N+](C)(CCCCCCCC1(c2c(c3c1cc(*)cc3)ccc(*)c2)CCCCCCC[N+](C)(C)C)C.[OH-],*CC*,77,23,0,N/A,N/A,*CC*,*CC*,*CC*,0,0,0,KOH,1,80,100,1,80,,,99,57.36,https://doi.org/10.1039/C7TA09409D
Polyphenylele,TMHA,QPAF-4-1.02,[*]C1=CC=CC(C(F)(F)C(F)(F)C(F)(F)C(C)(C)C(F)(F)C(F)(F)C2=CC=CC([*])=C2)=C1,C[N+](C)(CCCCCCCC1(c2c(c3c1cc(*)cc3)ccc(*)c2)CCCCCCC[N+](C)(C)C)C.[OH-],*CC*,77,23,0,N/A,N/A,*CC*,*CC*,*CC*,0,0,0,KOH,1,80,100,1,80,,,200,51.77,https://doi.org/10.1039/C7TA09409D
Polyphenylele,TMHA,QPAF-4-1.02,[*]C1=CC=CC(C(F)(F)C(F)(F)C(F)(F)C(C)(C)C(F)(F)C(F)(F)C2=CC=CC([*])=C2)=C1,C[N+](C)(CCCCCCCC1(c2c(c3c1cc(*)cc3)ccc(*)c2)CCCCCCC[N+](C)(C)C)C.[OH-],*CC*,77,23,0,N/A,N/A,*CC*,*CC*,*CC*,0,0,0,KOH,1,80,100,1,80,,,399,52.09,https://doi.org/10.1039/C7TA09409D
Polyphenylele,TMHA,QPAF-4-1.02,[*]C1=CC=CC(C(F)(F)C(F)(F)C(F)(F)C(C)(C)C(F)(F)C(F)(F)C2=CC=CC([*])=C2)=C1,C[N+](C)(CCCCCCCC1(c2c(c3c1cc(*)cc3)ccc(*)c2)CCCCCCC[N+](C)(C)C)C.[OH-],*CC*,77,23,0,N/A,N/A,*CC*,*CC*,*CC*,0,0,0,KOH,1,80,100,1,80,,,600,51.84,https://doi.org/10.1039/C7TA09409D
Polyphenylele,TMHA,QPAF-4-1.02,[*]C1=CC=CC(C(F)(F)C(F)(F)C(F)(F)C(C)(C)C(F)(F)C(F)(F)C2=CC=CC([*])=C2)=C1,C[N+](C)(CCCCCCCC1(c2c(c3c1cc(*)cc3)ccc(*)c2)CCCCCCC[N+](C)(C)C)C.[OH-],*CC*,77,23,0,N/A,N/A,*CC*,*CC*,*CC*,0,0,0,KOH,1,80,100,1,80,,,800,49.34,https://doi.org/10.1039/C7TA09409D
Polyphenylele,TMHA,QPAF-4-1.02,[*]C1=CC=CC(C(F)(F)C(F)(F)C(F)(F)C(C)(C)C(F)(F)C(F)(F)C2=CC=CC([*])=C2)=C1,C[N+](C)(CCCCCCCC1(c2c(c3c1cc(*)cc3)ccc(*)c2)CCCCCCC[N+](C)(C)C)C.[OH-],*CC*,77,23,0,N/A,N/A,*CC*,*CC*,*CC*,0,0,0,KOH,1,80,100,1,80,,,1000,52.62,https://doi.org/10.1039/C7TA09409D
Polyphenylele,TMHA,QPAF-4-1.47,[*]C1=CC=CC(C(F)(F)C(F)(F)C(F)(F)C(C)(C)C(F)(F)C(F)(F)C2=CC=CC([*])=C2)=C1,C[N+](C)(CCCCCCCC1(c2c(c3c1cc(*)cc3)ccc(*)c2)CCCCCCC[N+](C)(C)C)C.[OH-],*CC*,62.5,37.5,0,N/A,N/A,*CC*,*CC*,*CC*,0,0,0,N/A,0,N/A,100,1,25,1.47,WU(wt%),0,23,https://doi.org/10.1039/C7TA09409D
Polyphenylele,TMHA,QPAF-4-1.47,[*]C1=CC=CC(C(F)(F)C(F)(F)C(F)(F)C(C)(C)C(F)(F)C(F)(F)C2=CC=CC([*])=C2)=C1,C[N+](C)(CCCCCCCC1(c2c(c3c1cc(*)cc3)ccc(*)c2)CCCCCCC[N+](C)(C)C)C.[OH-],*CC*,62.5,37.5,0,N/A,N/A,*CC*,*CC*,*CC*,0,0,0,N/A,0,N/A,100,1,30,1.47,OHCond(mS/cm),0,48.12,https://doi.org/10.1039/C7TA09409D
Polyphenylele,TMHA,QPAF-4-1.47,[*]C1=CC=CC(C(F)(F)C(F)(F)C(F)(F)C(C)(C)C(F)(F)C(F)(F)C2=CC=CC([*])=C2)=C1,C[N+](C)(CCCCCCCC1(c2c(c3c1cc(*)cc3)ccc(*)c2)CCCCCCC[N+](C)(C)C)C.[OH-],*CC*,62.5,37.5,0,N/A,N/A,*CC*,*CC*,*CC*,0,0,0,N/A,0,N/A,100,1,40,1.47,OHCond(mS/cm),0,56.03,https://doi.org/10.1039/C7TA09409D
Polyphenylele,TMHA,QPAF-4-1.47,[*]C1=CC=CC(C(F)(F)C(F)(F)C(F)(F)C(C)(C)C(F)(F)C(F)(F)C2=CC=CC([*])=C2)=C1,C[N+](C)(CCCCCCCC1(c2c(c3c1cc(*)cc3)ccc(*)c2)CCCCCCC[N+](C)(C)C)C.[OH-],*CC*,62.5,37.5,0,N/A,N/A,*CC*,*CC*,*CC*,0,0,0,N/A,0,N/A,100,1,60,1.47,OHCond(mS/cm),0,72.4,https://doi.org/10.1039/C7TA09409D
Polyphenylele,TMHA,QPAF-4-1.47,[*]C1=CC=CC(C(F)(F)C(F)(F)C(F)(F)C(C)(C)C(F)(F)C(F)(F)C2=CC=CC([*])=C2)=C1,C[N+](C)(CCCCCCCC1(c2c(c3c1cc(*)cc3)ccc(*)c2)CCCCCCC[N+](C)(C)C)C.[OH-],*CC*,62.5,37.5,0,N/A,N/A,*CC*,*CC*,*CC*,0,0,0,N/A,0,N/A,100,1,80,1.47,OHCond(mS/cm),0,87.88,https://doi.org/10.1039/C7TA09409D
Polyphenylele,TMHA,QPAF-4-1.47,[*]C1=CC=CC(C(F)(F)C(F)(F)C(F)(F)C(C)(C)C(F)(F)C(F)(F)C2=CC=CC([*])=C2)=C1,C[N+](C)(CCCCCCCC1(c2c(c3c1cc(*)cc3)ccc(*)c2)CCCCCCC[N+](C)(C)C)C.[OH-],*CC*,62.5,37.5,0,N/A,N/A,*CC*,*CC*,*CC*,0,0,0,KOH,1,80,100,1,80,,,0,56.67,https://doi.org/10.1039/C7TA09409D
Polyphenylele,TMHA,QPAF-4-1.47,[*]C1=CC=CC(C(F)(F)C(F)(F)C(F)(F)C(C)(C)C(F)(F)C(F)(F)C2=CC=CC([*])=C2)=C1,C[N+](C)(CCCCCCCC1(c2c(c3c1cc(*)cc3)ccc(*)c2)CCCCCCC[N+](C)(C)C)C.[OH-],*CC*,62.5,37.5,0,N/A,N/A,*CC*,*CC*,*CC*,0,0,0,KOH,1,80,100,1,80,,,50,50.92,https://doi.org/10.1039/C7TA09409D
Polyphenylele,TMHA,QPAF-4-1.47,[*]C1=CC=CC(C(F)(F)C(F)(F)C(F)(F)C(C)(C)C(F)(F)C(F)(F)C2=CC=CC([*])=C2)=C1,C[N+](C)(CCCCCCCC1(c2c(c3c1cc(*)cc3)ccc(*)c2)CCCCCCC[N+](C)(C)C)C.[OH-],*CC*,62.5,37.5,0,N/A,N/A,*CC*,*CC*,*CC*,0,0,0,KOH,1,80,100,1,80,,,103,62.13,https://doi.org/10.1039/C7TA09409D
Polyphenylele,TMHA,QPAF-4-1.47,[*]C1=CC=CC(C(F)(F)C(F)(F)C(F)(F)C(C)(C)C(F)(F)C(F)(F)C2=CC=CC([*])=C2)=C1,C[N+](C)(CCCCCCCC1(c2c(c3c1cc(*)cc3)ccc(*)c2)CCCCCCC[N+](C)(C)C)C.[OH-],*CC*,62.5,37.5,0,N/A,N/A,*CC*,*CC*,*CC*,0,0,0,KOH,1,80,100,1,80,,,200,60.88,https://doi.org/10.1039/C7TA09409D
Polyphenylele,TMHA,QPAF-4-1.47,[*]C1=CC=CC(C(F)(F)C(F)(F)C(F)(F)C(C)(C)C(F)(F)C(F)(F)C2=CC=CC([*])=C2)=C1,C[N+](C)(CCCCCCCC1(c2c(c3c1cc(*)cc3)ccc(*)c2)CCCCCCC[N+](C)(C)C)C.[OH-],*CC*,62.5,37.5,0,N/A,N/A,*CC*,*CC*,*CC*,0,0,0,KOH,1,80,100,1,80,,,401,60.32,https://doi.org/10.1039/C7TA09409D
Polyphenylele,TMHA,QPAF-4-1.47,[*]C1=CC=CC(C(F)(F)C(F)(F)C(F)(F)C(C)(C)C(F)(F)C(F)(F)C2=CC=CC([*])=C2)=C1,C[N+](C)(CCCCCCCC1(c2c(c3c1cc(*)cc3)ccc(*)c2)CCCCCCC[N+](C)(C)C)C.[OH-],*CC*,62.5,37.5,0,N/A,N/A,*CC*,*CC*,*CC*,0,0,0,KOH,1,80,100,1,80,,,600,67.24,https://doi.org/10.1039/C7TA09409D
Polyphenylele,TMHA,QPAF-4-1.47,[*]C1=CC=CC(C(F)(F)C(F)(F)C(F)(F)C(C)(C)C(F)(F)C(F)(F)C2=CC=CC([*])=C2)=C1,C[N+](C)(CCCCCCCC1(c2c(c3c1cc(*)cc3)ccc(*)c2)CCCCCCC[N+](C)(C)C)C.[OH-],*CC*,62.5,37.5,0,N/A,N/A,*CC*,*CC*,*CC*,0,0,0,KOH,1,80,100,1,80,,,801,62.87,https://doi.org/10.1039/C7TA09409D
Polyphenylele,TMHA,QPAF-4-1.47,[*]C1=CC=CC(C(F)(F)C(F)(F)C(F)(F)C(C)(C)C(F)(F)C(F)(F)C2=CC=CC([*])=C2)=C1,C[N+](C)(CCCCCCCC1(c2c(c3c1cc(*)cc3)ccc(*)c2)CCCCCCC[N+](C)(C)C)C.[OH-],*CC*,62.5,37.5,0,N/A,N/A,*CC*,*CC*,*CC*,0,0,0,KOH,1,80,100,1,80,,,1000,65.31,https://doi.org/10.1039/C7TA09409D
Polyphenylele,TMHA,QPAF-4-1.84,[*]C1=CC=CC(C(F)(F)C(F)(F)C(F)(F)C(C)(C)C(F)(F)C(F)(F)C2=CC=CC([*])=C2)=C1,C[N+](C)(CCCCCCCC1(c2c(c3c1cc(*)cc3)ccc(*)c2)CCCCCCC[N+](C)(C)C)C.[OH-],*CC*,53,47,0,N/A,N/A,*CC*,*CC*,*CC*,0,0,0,N/A,0,N/A,100,1,25,1.84,WU(wt%),0,105,https://doi.org/10.1039/C7TA09409D
Polyphenylele,TMHA,QPAF-4-1.84,[*]C1=CC=CC(C(F)(F)C(F)(F)C(F)(F)C(C)(C)C(F)(F)C(F)(F)C2=CC=CC([*])=C2)=C1,C[N+](C)(CCCCCCCC1(c2c(c3c1cc(*)cc3)ccc(*)c2)CCCCCCC[N+](C)(C)C)C.[OH-],*CC*,53,47,0,N/A,N/A,*CC*,*CC*,*CC*,0,0,0,N/A,0,N/A,100,1,30,1.84,OHCond(mS/cm),0,45.48,https://doi.org/10.1039/C7TA09409D
Polyphenylele,TMHA,QPAF-4-1.84,[*]C1=CC=CC(C(F)(F)C(F)(F)C(F)(F)C(C)(C)C(F)(F)C(F)(F)C2=CC=CC([*])=C2)=C1,C[N+](C)(CCCCCCCC1(c2c(c3c1cc(*)cc3)ccc(*)c2)CCCCCCC[N+](C)(C)C)C.[OH-],*CC*,53,47,0,N/A,N/A,*CC*,*CC*,*CC*,0,0,0,N/A,0,N/A,100,1,40,1.84,OHCond(mS/cm),0,53.39,https://doi.org/10.1039/C7TA09409D
Polyphenylele,TMHA,QPAF-4-1.84,[*]C1=CC=CC(C(F)(F)C(F)(F)C(F)(F)C(C)(C)C(F)(F)C(F)(F)C2=CC=CC([*])=C2)=C1,C[N+](C)(CCCCCCCC1(c2c(c3c1cc(*)cc3)ccc(*)c2)CCCCCCC[N+](C)(C)C)C.[OH-],*CC*,53,47,0,N/A,N/A,*CC*,*CC*,*CC*,0,0,0,N/A,0,N/A,100,1,60,1.84,OHCond(mS/cm),0,68.11,https://doi.org/10.1039/C7TA09409D
Polyphenylele,TMHA,QPAF-4-1.84,[*]C1=CC=CC(C(F)(F)C(F)(F)C(F)(F)C(C)(C)C(F)(F)C(F)(F)C2=CC=CC([*])=C2)=C1,C[N+](C)(CCCCCCCC1(c2c(c3c1cc(*)cc3)ccc(*)c2)CCCCCCC[N+](C)(C)C)C.[OH-],*CC*,53,47,0,N/A,N/A,*CC*,*CC*,*CC*,0,0,0,N/A,0,N/A,100,1,80,1.84,OHCond(mS/cm),0,79.38,https://doi.org/10.1039/C7TA09409D
Polyphenylele,TMHA,QPAF-4-1.84,[*]C1=CC=CC(C(F)(F)C(F)(F)C(F)(F)C(C)(C)C(F)(F)C(F)(F)C2=CC=CC([*])=C2)=C1,C[N+](C)(CCCCCCCC1(c2c(c3c1cc(*)cc3)ccc(*)c2)CCCCCCC[N+](C)(C)C)C.[OH-],*CC*,53,47,0,N/A,N/A,*CC*,*CC*,*CC*,0,0,0,KOH,1,80,100,1,80,,,0,53.44,https://doi.org/10.1039/C7TA09409D
Polyphenylele,TMHA,QPAF-4-1.84,[*]C1=CC=CC(C(F)(F)C(F)(F)C(F)(F)C(C)(C)C(F)(F)C(F)(F)C2=CC=CC([*])=C2)=C1,C[N+](C)(CCCCCCCC1(c2c(c3c1cc(*)cc3)ccc(*)c2)CCCCCCC[N+](C)(C)C)C.[OH-],*CC*,53,47,0,N/A,N/A,*CC*,*CC*,*CC*,0,0,0,KOH,1,80,100,1,80,,,50,55.89,https://doi.org/10.1039/C7TA09409D
Polyphenylele,TMHA,QPAF-4-1.84,[*]C1=CC=CC(C(F)(F)C(F)(F)C(F)(F)C(C)(C)C(F)(F)C(F)(F)C2=CC=CC([*])=C2)=C1,C[N+](C)(CCCCCCCC1(c2c(c3c1cc(*)cc3)ccc(*)c2)CCCCCCC[N+](C)(C)C)C.[OH-],*CC*,53,47,0,N/A,N/A,*CC*,*CC*,*CC*,0,0,0,KOH,1,80,100,1,80,,,99,63.43,https://doi.org/10.1039/C7TA09409D
Polyphenylele,TMHA,QPAF-4-1.84,[*]C1=CC=CC(C(F)(F)C(F)(F)C(F)(F)C(C)(C)C(F)(F)C(F)(F)C2=CC=CC([*])=C2)=C1,C[N+](C)(CCCCCCCC1(c2c(c3c1cc(*)cc3)ccc(*)c2)CCCCCCC[N+](C)(C)C)C.[OH-],*CC*,53,47,0,N/A,N/A,*CC*,*CC*,*CC*,0,0,0,KOH,1,80,100,1,80,,,200,61.45,https://doi.org/10.1039/C7TA09409D
Polyphenylele,TMHA,QPAF-4-1.84,[*]C1=CC=CC(C(F)(F)C(F)(F)C(F)(F)C(C)(C)C(F)(F)C(F)(F)C2=CC=CC([*])=C2)=C1,C[N+](C)(CCCCCCCC1(c2c(c3c1cc(*)cc3)ccc(*)c2)CCCCCCC[N+](C)(C)C)C.[OH-],*CC*,53,47,0,N/A,N/A,*CC*,*CC*,*CC*,0,0,0,KOH,1,80,100,1,80,,,400,58.3,https://doi.org/10.1039/C7TA09409D
Polyphenylele,TMHA,QPAF-4-1.84,[*]C1=CC=CC(C(F)(F)C(F)(F)C(F)(F)C(C)(C)C(F)(F)C(F)(F)C2=CC=CC([*])=C2)=C1,C[N+](C)(CCCCCCCC1(c2c(c3c1cc(*)cc3)ccc(*)c2)CCCCCCC[N+](C)(C)C)C.[OH-],*CC*,53,47,0,N/A,N/A,*CC*,*CC*,*CC*,0,0,0,KOH,1,80,100,1,80,,,600,58.25,https://doi.org/10.1039/C7TA09409D
Polyphenylele,TMHA,QPAF-4-1.84,[*]C1=CC=CC(C(F)(F)C(F)(F)C(F)(F)C(C)(C)C(F)(F)C(F)(F)C2=CC=CC([*])=C2)=C1,C[N+](C)(CCCCCCCC1(c2c(c3c1cc(*)cc3)ccc(*)c2)CCCCCCC[N+](C)(C)C)C.[OH-],*CC*,53,47,0,N/A,N/A,*CC*,*CC*,*CC*,0,0,0,KOH,1,80,100,1,80,,,798,60.67,https://doi.org/10.1039/C7TA09409D
Polyphenylele,TMHA,QPAF-4-1.84,[*]C1=CC=CC(C(F)(F)C(F)(F)C(F)(F)C(C)(C)C(F)(F)C(F)(F)C2=CC=CC([*])=C2)=C1,C[N+](C)(CCCCCCCC1(c2c(c3c1cc(*)cc3)ccc(*)c2)CCCCCCC[N+](C)(C)C)C.[OH-],*CC*,53,47,0,N/A,N/A,*CC*,*CC*,*CC*,0,0,0,KOH,1,80,100,1,80,,,1000,55.47,https://doi.org/10.1039/C7TA09409D
Fluorinated-PAE,Tertiary-TMA,6QA-4,CC(C)(c1ccc(O*)cc1)c5ccc(Oc3c(F)c(F)c(c2c(F)c(F)c(*)c(F)c2F)c(F)c3Oc4c(C[N+](C)(C)CCCCCC[N+](C)(C)C)cc(C[N+](C)(C)CCCCCC[N+](C)(C)C)cc4C[N+](C)(C)CCCCCC[N+](C)(C)C)cc5.[Br-],*CC*,*CC*,100,0,0,N/A,N/A,*CC*,*CC*,*CC*,0,0,0,N/A,0,N/A,100,1,25,2.23,EB(%),0,7,https://doi.org/10.1039/C8TA01114A
Fluorinated-PAE,Tertiary-TMA,6QA-4,CC(C)(c1ccc(O*)cc1)c5ccc(Oc3c(F)c(F)c(c2c(F)c(F)c(*)c(F)c2F)c(F)c3Oc4c(C[N+](C)(C)CCCCCC[N+](C)(C)C)cc(C[N+](C)(C)CCCCCC[N+](C)(C)C)cc4C[N+](C)(C)CCCCCC[N+](C)(C)C)cc5.[Br-],*CC*,*CC*,100,0,0,N/A,N/A,*CC*,*CC*,*CC*,0,0,0,N/A,0,N/A,100,1,25,2.23,OHCond(mS/cm),0,21,https://doi.org/10.1039/C8TA01114A
Fluorinated-PAE,Tertiary-TMA,6QA-4,CC(C)(c1ccc(O*)cc1)c5ccc(Oc3c(F)c(F)c(c2c(F)c(F)c(*)c(F)c2F)c(F)c3Oc4c(C[N+](C)(C)CCCCCC[N+](C)(C)C)cc(C[N+](C)(C)CCCCCC[N+](C)(C)C)cc4C[N+](C)(C)CCCCCC[N+](C)(C)C)cc5.[Br-],*CC*,*CC*,100,0,0,N/A,N/A,*CC*,*CC*,*CC*,0,0,0,N/A,0,N/A,100,1,25,2.23,TS(MPa),0,6,https://doi.org/10.1039/C8TA01114A
PE,cobaltocenium,N/A,*CCCC(CCCC*)n1nnc(C2C=C(SC3C=CC=C3)C=C2)c1,*CCCCCCCC*,*CC*,28.57,71.43,0,diethanediol,N/A,SCCOCCCS,*CC*,*CC*,0.43,0,0,N/A,0,N/A,100,1,20,0.85,OHCond(mS/cm),0,5.38,https://doi.org/10.1039/D0PY00757A
PE,cobaltocenium,N/A,*CCCC(CCCC*)n1nnc(C2C=C(SC3C=CC=C3)C=C2)c1,*CCCCCCCC*,*CC*,28.57,71.43,0,diethanediol,N/A,SCCOCCCS,*CC*,*CC*,0.43,0,0,N/A,0,N/A,100,1,30,0.85,OHCond(mS/cm),0,6.68,https://doi.org/10.1039/D0PY00757A
PE,cobaltocenium,N/A,*CCCC(CCCC*)n1nnc(C2C=C(SC3C=CC=C3)C=C2)c1,*CCCCCCCC*,*CC*,28.57,71.43,0,diethanediol,N/A,SCCOCCCS,*CC*,*CC*,0.43,0,0,N/A,0,N/A,100,1,40,0.85,OHCond(mS/cm),0,8.71,https://doi.org/10.1039/D0PY00757A
PE,cobaltocenium,N/A,*CCCC(CCCC*)n1nnc(C2C=C(SC3C=CC=C3)C=C2)c1,*CCCCCCCC*,*CC*,35.7,64.3,0,diethanediol,N/A,SCCOCCCS,*CC*,*CC*,0.43,0,0,KOH,3,60,100,1,20,,OHCond(mS/cm),360,9.64,https://doi.org/10.1039/D0PY00757A
PE,cobaltocenium,N/A,*CCCC(CCCC*)n1nnc(C2C=C(SC3C=CC=C3)C=C2)c1,*CCCCCCCC*,*CC*,35.7,64.3,0,diethanediol,N/A,SCCOCCCS,*CC*,*CC*,0.43,0,0,KOH,3,60,100,1,20,,OHCond(mS/cm),287,9.74,https://doi.org/10.1039/D0PY00757A
PE,cobaltocenium,N/A,*CCCC(CCCC*)n1nnc(C2C=C(SC3C=CC=C3)C=C2)c1,*CCCCCCCC*,*CC*,35.7,64.3,0,diethanediol,N/A,SCCOCCCS,*CC*,*CC*,0.43,0,0,KOH,3,60,100,1,20,,OHCond(mS/cm),240,10.08,https://doi.org/10.1039/D0PY00757A
PE,cobaltocenium,N/A,*CCCC(CCCC*)n1nnc(C2C=C(SC3C=CC=C3)C=C2)c1,*CCCCCCCC*,*CC*,35.7,64.3,0,diethanediol,N/A,SCCOCCCS,*CC*,*CC*,0.43,0,0,KOH,3,60,100,1,20,,OHCond(mS/cm),168,10.32,https://doi.org/10.1039/D0PY00757A
PE,cobaltocenium,N/A,*CCCC(CCCC*)n1nnc(C2C=C(SC3C=CC=C3)C=C2)c1,*CCCCCCCC*,*CC*,35.7,64.3,0,diethanediol,N/A,SCCOCCCS,*CC*,*CC*,0.43,0,0,KOH,3,60,100,1,20,,OHCond(mS/cm),96,10.52,https://doi.org/10.1039/D0PY00757A
PE,cobaltocenium,N/A,*CCCC(CCCC*)n1nnc(C2C=C(SC3C=CC=C3)C=C2)c1,*CCCCCCCC*,*CC*,28.57,71.43,0,diethanediol,N/A,SCCOCCCS,*CC*,*CC*,0.43,0,0,N/A,0,N/A,100,1,50,0.85,OHCond(mS/cm),0,10.62,https://doi.org/10.1039/D0PY00757A
PE,cobaltocenium,N/A,*CCCC(CCCC*)n1nnc(C2C=C(SC3C=CC=C3)C=C2)c1,*CCCCCCCC*,*CC*,35.7,64.3,0,diethanediol,N/A,SCCOCCCS,*CC*,*CC*,0.43,0,0,KOH,3,60,100,1,20,,OHCond(mS/cm),48,10.86,https://doi.org/10.1039/D0PY00757A
PE,cobaltocenium,N/A,*CCCC(CCCC*)n1nnc(C2C=C(SC3C=CC=C3)C=C2)c1,*CCCCCCCC*,*CC*,35.7,64.3,0,diethanediol,N/A,SCCOCCCS,*CC*,*CC*,0.43,0,0,KOH,3,60,100,1,20,,OHCond(mS/cm),24,11.4,https://doi.org/10.1039/D0PY00757A
PE,cobaltocenium,N/A,*CCCC(CCCC*)n1nnc(C2C=C(SC3C=CC=C3)C=C2)c1,*CCCCCCCC*,*CC*,35.7,64.3,0,diethanediol,N/A,SCCOCCCS,*CC*,*CC*,0.43,0,0,N/A,0,N/A,100,1,20,0.92,OHCond(mS/cm),0,11.76,https://doi.org/10.1039/D0PY00757A
PE,cobaltocenium,N/A,*CCCC(CCCC*)n1nnc(C2C=C(SC3C=CC=C3)C=C2)c1,*CCCCCCCC*,*CC*,35.7,64.3,0,diethanediol,N/A,SCCOCCCS,*CC*,*CC*,0.43,0,0,KOH,3,60,100,1,20,,OHCond(mS/cm),0,11.93,https://doi.org/10.1039/D0PY00757A
PE,cobaltocenium,N/A,*CCCC(CCCC*)n1nnc(C2C=C(SC3C=CC=C3)C=C2)c1,*CCCCCCCC*,*CC*,28.57,71.43,0,diethanediol,N/A,SCCOCCCS,*CC*,*CC*,0.43,0,0,N/A,0,N/A,100,1,60,0.85,OHCond(mS/cm),0,12.59,https://doi.org/10.1039/D0PY00757A
PE,cobaltocenium,N/A,*CCCC(CCCC*)n1nnc(C2C=C(SC3C=CC=C3)C=C2)c1,*CCCCCCCC*,*CC*,35.7,64.3,0,diethanediol,N/A,SCCOCCCS,*CC*,*CC*,0.43,0,0,N/A,0,N/A,100,1,30,0.92,OHCond(mS/cm),0,14.22,https://doi.org/10.1039/D0PY00757A
PE,cobaltocenium,N/A,*CCCC(CCCC*)n1nnc(C2C=C(SC3C=CC=C3)C=C2)c1,*CCCCCCCC*,*CC*,40,60,0,diethanediol,N/A,SCCOCCCS,*CC*,*CC*,0.33,0,0,KOH,3,60,100,1,20,,OHCond(mS/cm),360,14.46,https://doi.org/10.1039/D0PY00757A
PE,cobaltocenium,N/A,*CCCC(CCCC*)n1nnc(C2C=C(SC3C=CC=C3)C=C2)c1,*CCCCCCCC*,*CC*,40,60,0,diethanediol,N/A,SCCOCCCS,*CC*,*CC*,0.33,0,0,KOH,3,60,100,1,20,,OHCond(mS/cm),287,14.69,https://doi.org/10.1039/D0PY00757A
PE,cobaltocenium,N/A,*CCCC(CCCC*)n1nnc(C2C=C(SC3C=CC=C3)C=C2)c1,*CCCCCCCC*,*CC*,40,60,0,diethanediol,N/A,SCCOCCCS,*CC*,*CC*,0.33,0,0,KOH,3,60,100,1,20,,OHCond(mS/cm),240,14.75,https://doi.org/10.1039/D0PY00757A
PE,cobaltocenium,N/A,*CCCC(CCCC*)n1nnc(C2C=C(SC3C=CC=C3)C=C2)c1,*CCCCCCCC*,*CC*,28.57,71.43,0,diethanediol,N/A,SCCOCCCS,*CC*,*CC*,0.43,0,0,N/A,0,N/A,100,1,70,0.85,OHCond(mS/cm),0,15,https://doi.org/10.1039/D0PY00757A
PE,cobaltocenium,N/A,*CCCC(CCCC*)n1nnc(C2C=C(SC3C=CC=C3)C=C2)c1,*CCCCCCCC*,*CC*,40,60,0,diethanediol,N/A,SCCOCCCS,*CC*,*CC*,0.33,0,0,KOH,3,60,100,1,20,,OHCond(mS/cm),168,15.16,https://doi.org/10.1039/D0PY00757A
PE,cobaltocenium,N/A,*CCCC(CCCC*)n1nnc(C2C=C(SC3C=CC=C3)C=C2)c1,*CCCCCCCC*,*CC*,40,60,0,diethanediol,N/A,SCCOCCCS,*CC*,*CC*,0.33,0,0,KOH,3,60,100,1,20,,OHCond(mS/cm),96,15.35,https://doi.org/10.1039/D0PY00757A
PE,cobaltocenium,N/A,*CCCC(CCCC*)n1nnc(C2C=C(SC3C=CC=C3)C=C2)c1,*CCCCCCCC*,*CC*,40,60,0,diethanediol,N/A,SCCOCCCS,*CC*,*CC*,0.33,0,0,KOH,3,60,100,1,20,,OHCond(mS/cm),48,16.24,https://doi.org/10.1039/D0PY00757A
PE,cobaltocenium,N/A,*CCCC(CCCC*)n1nnc(C2C=C(SC3C=CC=C3)C=C2)c1,*CCCCCCCC*,*CC*,40,60,0,diethanediol,N/A,SCCOCCCS,*CC*,*CC*,0.33,0,0,KOH,3,60,100,1,20,,OHCond(mS/cm),24,17.08,https://doi.org/10.1039/D0PY00757A
PE,cobaltocenium,N/A,*CCCC(CCCC*)n1nnc(C2C=C(SC3C=CC=C3)C=C2)c1,*CCCCCCCC*,*CC*,35.7,64.3,0,diethanediol,N/A,SCCOCCCS,*CC*,*CC*,0.43,0,0,N/A,0,N/A,100,1,40,0.92,OHCond(mS/cm),0,17.97,https://doi.org/10.1039/D0PY00757A
PE,cobaltocenium,N/A,*CCCC(CCCC*)n1nnc(C2C=C(SC3C=CC=C3)C=C2)c1,*CCCCCCCC*,*CC*,40,60,0,diethanediol,N/A,SCCOCCCS,*CC*,*CC*,0.33,0,0,N/A,0,N/A,100,1,20,1.07,OHCond(mS/cm),0,18.52,https://doi.org/10.1039/D0PY00757A
PE,cobaltocenium,N/A,*CCCC(CCCC*)n1nnc(C2C=C(SC3C=CC=C3)C=C2)c1,*CCCCCCCC*,*CC*,40,60,0,diethanediol,N/A,SCCOCCCS,*CC*,*CC*,0.33,0,0,KOH,3,60,100,1,20,,OHCond(mS/cm),0,18.53,https://doi.org/10.1039/D0PY00757A
PE,cobaltocenium,N/A,*CCCC(CCCC*)n1nnc(C2C=C(SC3C=CC=C3)C=C2)c1,*CCCCCCCC*,*CC*,28.57,71.43,0,diethanediol,N/A,SCCOCCCS,*CC*,*CC*,0.43,0,0,N/A,0,N/A,100,1,80,0.85,OHCond(mS/cm),0,18.92,https://doi.org/10.1039/D0PY00757A
PE,cobaltocenium,N/A,*CCCC(CCCC*)n1nnc(C2C=C(SC3C=CC=C3)C=C2)c1,*CCCCCCCC*,*CC*,40,60,0,diethanediol,N/A,SCCOCCCS,*CC*,*CC*,0.33,0,0,N/A,0,N/A,100,1,30,1.07,OHCond(mS/cm),0,22.16,https://doi.org/10.1039/D0PY00757A
PE,cobaltocenium,N/A,*CCCC(CCCC*)n1nnc(C2C=C(SC3C=CC=C3)C=C2)c1,*CCCCCCCC*,*CC*,35.7,64.3,0,diethanediol,N/A,SCCOCCCS,*CC*,*CC*,0.43,0,0,N/A,0,N/A,100,1,50,0.92,OHCond(mS/cm),0,22.2,https://doi.org/10.1039/D0PY00757A
PE,cobaltocenium,N/A,*CCCC(CCCC*)n1nnc(C2C=C(SC3C=CC=C3)C=C2)c1,*CCCCCCCC*,*CC*,40,60,0,diethanediol,N/A,SCCOCCCS,*CC*,*CC*,0.33,0,0,N/A,0,N/A,100,1,40,1.07,OHCond(mS/cm),0,26.4,https://doi.org/10.1039/D0PY00757A
