Repository: williamschertzer/computational_artifact

# Computational Artifact: William Schertzer CSE-MSE PhD Qualifying Exam

This repository contains the computational artifact submitted by **William Schertzer** for the PhD CSE-MSE Qualifying Examination. It includes the full workflow for processing, analyzing, and modeling anion exchange membrane (AEM) data extracted from the literature, with the aim of accelerating materials discovery using machine learning.

## Repository Structure

### `raw_data/`
Contains the original AEM datasets, directly extracted and curated from peer-reviewed literature.

File: raw_data/aem_aging_3_18_25.csv (part 29 of 30)
Backbone,Cation,Sample,smiles1,smiles2,smiles3,c1,c2,c3,additive_name_1,additive_name_2,additive_smiles1,additive_smiles2,additive_smiles3,additivec1,additivec2,additivec3,solvent,solvent_conc(M),stab_temp,RH(%),lw,Temp(C),EXP_IEC,prop,time(h),value,DOI
PE,cobaltocenium,N/A,*CCCC(CCCC*)n1nnc(C2C=C(SC3C=CC=C3)C=C2)c1,*CCCCCCCC*,*CC*,35.7,64.3,0,diethanediol,N/A,SCCOCCCS,*CC*,*CC*,0.43,0,0,N/A,0,N/A,100,1,60,0.92,OHCond(mS/cm),0,26.44,https://doi.org/10.1039/D0PY00757A
PE,cobaltocenium,N/A,*CCCC(CCCC*)n1nnc(C2C=C(SC3C=CC=C3)C=C2)c1,*CCCCCCCC*,*CC*,35.7,64.3,0,diethanediol,N/A,SCCOCCCS,*CC*,*CC*,0.43,0,0,N/A,0,N/A,100,1,70,0.92,OHCond(mS/cm),0,31.24,https://doi.org/10.1039/D0PY00757A
PE,cobaltocenium,N/A,*CCCC(CCCC*)n1nnc(C2C=C(SC3C=CC=C3)C=C2)c1,*CCCCCCCC*,*CC*,40,60,0,diethanediol,N/A,SCCOCCCS,*CC*,*CC*,0.33,0,0,N/A,0,N/A,100,1,50,1.07,OHCond(mS/cm),0,31.55,https://doi.org/10.1039/D0PY00757A
PE,cobaltocenium,N/A,*CCCC(CCCC*)n1nnc(C2C=C(SC3C=CC=C3)C=C2)c1,*CCCCCCCC*,*CC*,40,60,0,diethanediol,N/A,SCCOCCCS,*CC*,*CC*,0.33,0,0,N/A,0,N/A,100,1,60,1.07,OHCond(mS/cm),0,37.07,https://doi.org/10.1039/D0PY00757A
PE,cobaltocenium,N/A,*CCCC(CCCC*)n1nnc(C2C=C(SC3C=CC=C3)C=C2)c1,*CCCCCCCC*,*CC*,35.7,64.3,0,diethanediol,N/A,SCCOCCCS,*CC*,*CC*,0.43,0,0,N/A,0,N/A,100,1,80,0.92,OHCond(mS/cm),0,37.59,https://doi.org/10.1039/D0PY00757A
PE,cobaltocenium,N/A,*CCCC(CCCC*)n1nnc(C2C=C(SC3C=CC=C3)C=C2)c1,*CCCCCCCC*,*CC*,40,60,0,diethanediol,N/A,SCCOCCCS,*CC*,*CC*,0.33,0,0,N/A,0,N/A,100,1,70,1.07,OHCond(mS/cm),0,44.2,https://doi.org/10.1039/D0PY00757A
PE,cobaltocenium,N/A,*CCCC(CCCC*)n1nnc(C2C=C(SC3C=CC=C3)C=C2)c1,*CCCCCCCC*,*CC*,40,60,0,diethanediol,N/A,SCCOCCCS,*CC*,*CC*,0.33,0,0,N/A,0,N/A,100,1,80,1.07,OHCond(mS/cm),0,53.03,https://doi.org/10.1039/D0PY00757A
PE,cobaltocenium,N/A,*CCCC(CCCC*)n1nnc(C2C=C(SC3C=CC=C3)C=C2)c1,*CCCCCCCC*,*CC*,28.57,71.43,0,diethanediol,N/A,SCCOCCCS,*CC*,*CC*,0.43,0,0,N/A,0,N/A,100,1,20,0.85,Swelling(%),0,1.14,https://doi.org/10.1039/D0PY00757A
PE,cobaltocenium,N/A,*CCCC(CCCC*)n1nnc(C2C=C(SC3C=CC=C3)C=C2)c1,*CCCCCCCC*,*CC*,28.57,71.43,0,diethanediol,N/A,SCCOCCCS,*CC*,*CC*,0.43,0,0,N/A,0,N/A,100,1,30,0.85,Swelling(%),0,1.45,https://doi.org/10.1039/D0PY00757A
PE,cobaltocenium,N/A,*CCCC(CCCC*)n1nnc(C2C=C(SC3C=CC=C3)C=C2)c1,*CCCCCCCC*,*CC*,28.57,71.43,0,diethanediol,N/A,SCCOCCCS,*CC*,*CC*,0.43,0,0,N/A,0,N/A,100,1,40,0.85,Swelling(%),0,1.63,https://doi.org/10.1039/D0PY00757A
PE,cobaltocenium,N/A,*CCCC(CCCC*)n1nnc(C2C=C(SC3C=CC=C3)C=C2)c1,*CCCCCCCC*,*CC*,28.57,71.43,0,diethanediol,N/A,SCCOCCCS,*CC*,*CC*,0.43,0,0,N/A,0,N/A,100,1,50,0.85,Swelling(%),0,1.76,https://doi.org/10.1039/D0PY00757A
PE,cobaltocenium,N/A,*CCCC(CCCC*)n1nnc(C2C=C(SC3C=CC=C3)C=C2)c1,*CCCCCCCC*,*CC*,28.57,71.43,0,diethanediol,N/A,SCCOCCCS,*CC*,*CC*,0.43,0,0,N/A,0,N/A,100,1,60,0.85,Swelling(%),0,1.87,https://doi.org/10.1039/D0PY00757A
PE,cobaltocenium,N/A,*CCCC(CCCC*)n1nnc(C2C=C(SC3C=CC=C3)C=C2)c1,*CCCCCCCC*,*CC*,28.57,71.43,0,diethanediol,N/A,SCCOCCCS,*CC*,*CC*,0.43,0,0,N/A,0,N/A,100,1,70,0.85,Swelling(%),0,1.99,https://doi.org/10.1039/D0PY00757A
PE,cobaltocenium,N/A,*CCCC(CCCC*)n1nnc(C2C=C(SC3C=CC=C3)C=C2)c1,*CCCCCCCC*,*CC*,28.57,71.43,0,diethanediol,N/A,SCCOCCCS,*CC*,*CC*,0.43,0,0,N/A,0,N/A,100,1,80,0.85,Swelling(%),0,2.25,https://doi.org/10.1039/D0PY00757A
PE,cobaltocenium,N/A,*CCCC(CCCC*)n1nnc(C2C=C(SC3C=CC=C3)C=C2)c1,*CCCCCCCC*,*CC*,35.7,64.3,0,diethanediol,N/A,SCCOCCCS,*CC*,*CC*,0.43,0,0,N/A,0,N/A,100,1,20,0.92,Swelling(%),0,2.74,https://doi.org/10.1039/D0PY00757A
PE,cobaltocenium,N/A,*CCCC(CCCC*)n1nnc(C2C=C(SC3C=CC=C3)C=C2)c1,*CCCCCCCC*,*CC*,35.7,64.3,0,diethanediol,N/A,SCCOCCCS,*CC*,*CC*,0.43,0,0,N/A,0,N/A,100,1,30,0.92,Swelling(%),0,3,https://doi.org/10.1039/D0PY00757A
PE,cobaltocenium,N/A,*CCCC(CCCC*)n1nnc(C2C=C(SC3C=CC=C3)C=C2)c1,*CCCCCCCC*,*CC*,35.7,64.3,0,diethanediol,N/A,SCCOCCCS,*CC*,*CC*,0.43,0,0,N/A,0,N/A,100,1,40,0.92,Swelling(%),0,3.1,https://doi.org/10.1039/D0PY00757A
PE,cobaltocenium,N/A,*CCCC(CCCC*)n1nnc(C2C=C(SC3C=CC=C3)C=C2)c1,*CCCCCCCC*,*CC*,35.7,64.3,0,diethanediol,N/A,SCCOCCCS,*CC*,*CC*,0.43,0,0,N/A,0,N/A,100,1,50,0.92,Swelling(%),0,3.75,https://doi.org/10.1039/D0PY00757A
PE,cobaltocenium,N/A,*CCCC(CCCC*)n1nnc(C2C=C(SC3C=CC=C3)C=C2)c1,*CCCCCCCC*,*CC*,35.7,64.3,0,diethanediol,N/A,SCCOCCCS,*CC*,*CC*,0.43,0,0,N/A,0,N/A,100,1,60,0.92,Swelling(%),0,4.31,https://doi.org/10.1039/D0PY00757A
PE,cobaltocenium,N/A,*CCCC(CCCC*)n1nnc(C2C=C(SC3C=CC=C3)C=C2)c1,*CCCCCCCC*,*CC*,40,60,0,diethanediol,N/A,SCCOCCCS,*CC*,*CC*,0.33,0,0,N/A,0,N/A,100,1,20,1.07,Swelling(%),0,4.79,https://doi.org/10.1039/D0PY00757A
PE,cobaltocenium,N/A,*CCCC(CCCC*)n1nnc(C2C=C(SC3C=CC=C3)C=C2)c1,*CCCCCCCC*,*CC*,35.7,64.3,0,diethanediol,N/A,SCCOCCCS,*CC*,*CC*,0.43,0,0,N/A,0,N/A,100,1,70,0.92,Swelling(%),0,5,https://doi.org/10.1039/D0PY00757A
PE,cobaltocenium,N/A,*CCCC(CCCC*)n1nnc(C2C=C(SC3C=CC=C3)C=C2)c1,*CCCCCCCC*,*CC*,40,60,0,diethanediol,N/A,SCCOCCCS,*CC*,*CC*,0.33,0,0,N/A,0,N/A,100,1,30,1.07,Swelling(%),0,5.48,https://doi.org/10.1039/D0PY00757A
PE,cobaltocenium,N/A,*CCCC(CCCC*)n1nnc(C2C=C(SC3C=CC=C3)C=C2)c1,*CCCCCCCC*,*CC*,40,60,0,diethanediol,N/A,SCCOCCCS,*CC*,*CC*,0.33,0,0,N/A,0,N/A,100,1,40,1.07,Swelling(%),0,5.98,https://doi.org/10.1039/D0PY00757A
PE,cobaltocenium,N/A,*CCCC(CCCC*)n1nnc(C2C=C(SC3C=CC=C3)C=C2)c1,*CCCCCCCC*,*CC*,35.7,64.3,0,diethanediol,N/A,SCCOCCCS,*CC*,*CC*,0.43,0,0,N/A,0,N/A,100,1,80,0.92,Swelling(%),0,6.25,https://doi.org/10.1039/D0PY00757A
PE,cobaltocenium,N/A,*CCCC(CCCC*)n1nnc(C2C=C(SC3C=CC=C3)C=C2)c1,*CCCCCCCC*,*CC*,40,60,0,diethanediol,N/A,SCCOCCCS,*CC*,*CC*,0.33,0,0,N/A,0,N/A,100,1,50,1.07,Swelling(%),0,6.88,https://doi.org/10.1039/D0PY00757A
PE,cobaltocenium,N/A,*CCCC(CCCC*)n1nnc(C2C=C(SC3C=CC=C3)C=C2)c1,*CCCCCCCC*,*CC*,40,60,0,diethanediol,N/A,SCCOCCCS,*CC*,*CC*,0.33,0,0,N/A,0,N/A,100,1,60,1.07,Swelling(%),0,8.64,https://doi.org/10.1039/D0PY00757A
PE,cobaltocenium,N/A,*CCCC(CCCC*)n1nnc(C2C=C(SC3C=CC=C3)C=C2)c1,*CCCCCCCC*,*CC*,40,60,0,diethanediol,N/A,SCCOCCCS,*CC*,*CC*,0.33,0,0,N/A,0,N/A,100,1,70,1.07,Swelling(%),0,10.28,https://doi.org/10.1039/D0PY00757A
PE,cobaltocenium,N/A,*CCCC(CCCC*)n1nnc(C2C=C(SC3C=CC=C3)C=C2)c1,*CCCCCCCC*,*CC*,40,60,0,diethanediol,N/A,SCCOCCCS,*CC*,*CC*,0.33,0,0,N/A,0,N/A,100,1,80,1.07,Swelling(%),0,12.4,https://doi.org/10.1039/D0PY00757A
PE,cobaltocenium,N/A,*CCCC(CCCC*)n1nnc(C2C=C(SC3C=CC=C3)C=C2)c1,*CCCCCCCC*,*CC*,28.57,71.43,0,diethanediol,N/A,SCCOCCCS,*CC*,*CC*,0.43,0,0,N/A,0,N/A,100,1,20,0.85,WU(wt%),0,11.15,https://doi.org/10.1039/D0PY00757A
PE,cobaltocenium,N/A,*CCCC(CCCC*)n1nnc(C2C=C(SC3C=CC=C3)C=C2)c1,*CCCCCCCC*,*CC*,28.57,71.43,0,diethanediol,N/A,SCCOCCCS,*CC*,*CC*,0.43,0,0,N/A,0,N/A,100,1,30,0.85,WU(wt%),0,11.77,https://doi.org/10.1039/D0PY00757A
PE,cobaltocenium,N/A,*CCCC(CCCC*)n1nnc(C2C=C(SC3C=CC=C3)C=C2)c1,*CCCCCCCC*,*CC*,28.57,71.43,0,diethanediol,N/A,SCCOCCCS,*CC*,*CC*,0.43,0,0,N/A,0,N/A,100,1,40,0.85,WU(wt%),0,12.59,https://doi.org/10.1039/D0PY00757A
PE,cobaltocenium,N/A,*CCCC(CCCC*)n1nnc(C2C=C(SC3C=CC=C3)C=C2)c1,*CCCCCCCC*,*CC*,28.57,71.43,0,diethanediol,N/A,SCCOCCCS,*CC*,*CC*,0.43,0,0,N/A,0,N/A,100,1,50,0.85,WU(wt%),0,13.41,https://doi.org/10.1039/D0PY00757A
PE,cobaltocenium,N/A,*CCCC(CCCC*)n1nnc(C2C=C(SC3C=CC=C3)C=C2)c1,*CCCCCCCC*,*CC*,28.57,71.43,0,diethanediol,N/A,SCCOCCCS,*CC*,*CC*,0.43,0,0,N/A,0,N/A,100,1,60,0.85,WU(wt%),0,14.34,https://doi.org/10.1039/D0PY00757A
PE,cobaltocenium,N/A,*CCCC(CCCC*)n1nnc(C2C=C(SC3C=CC=C3)C=C2)c1,*CCCCCCCC*,*CC*,28.57,71.43,0,diethanediol,N/A,SCCOCCCS,*CC*,*CC*,0.43,0,0,N/A,0,N/A,100,1,70,0.85,WU(wt%),0,15.03,https://doi.org/10.1039/D0PY00757A
PE,cobaltocenium,N/A,*CCCC(CCCC*)n1nnc(C2C=C(SC3C=CC=C3)C=C2)c1,*CCCCCCCC*,*CC*,35.7,64.3,0,diethanediol,N/A,SCCOCCCS,*CC*,*CC*,0.43,0,0,N/A,0,N/A,100,1,20,0.85,WU(wt%),0,15.14,https://doi.org/10.1039/D0PY00757A
PE,cobaltocenium,N/A,*CCCC(CCCC*)n1nnc(C2C=C(SC3C=CC=C3)C=C2)c1,*CCCCCCCC*,*CC*,35.7,64.3,0,diethanediol,N/A,SCCOCCCS,*CC*,*CC*,0.43,0,0,N/A,0,N/A,100,1,30,0.92,WU(wt%),0,15.62,https://doi.org/10.1039/D0PY00757A
PE,cobaltocenium,N/A,*CCCC(CCCC*)n1nnc(C2C=C(SC3C=CC=C3)C=C2)c1,*CCCCCCCC*,*CC*,28.57,71.43,0,diethanediol,N/A,SCCOCCCS,*CC*,*CC*,0.43,0,0,N/A,0,N/A,100,1,80,0.85,WU(wt%),0,16.18,https://doi.org/10.1039/D0PY00757A
PE,cobaltocenium,N/A,*CCCC(CCCC*)n1nnc(C2C=C(SC3C=CC=C3)C=C2)c1,*CCCCCCCC*,*CC*,35.7,64.3,0,diethanediol,N/A,SCCOCCCS,*CC*,*CC*,0.43,0,0,N/A,0,N/A,100,1,40,0.92,WU(wt%),0,16.66,https://doi.org/10.1039/D0PY00757A
PE,cobaltocenium,N/A,*CCCC(CCCC*)n1nnc(C2C=C(SC3C=CC=C3)C=C2)c1,*CCCCCCCC*,*CC*,35.7,64.3,0,diethanediol,N/A,SCCOCCCS,*CC*,*CC*,0.43,0,0,N/A,0,N/A,100,1,50,0.92,WU(wt%),0,17.59,https://doi.org/10.1039/D0PY00757A
PE,cobaltocenium,N/A,*CCCC(CCCC*)n1nnc(C2C=C(SC3C=CC=C3)C=C2)c1,*CCCCCCCC*,*CC*,35.7,64.3,0,diethanediol,N/A,SCCOCCCS,*CC*,*CC*,0.43,0,0,N/A,0,N/A,100,1,60,0.92,WU(wt%),0,18.66,https://doi.org/10.1039/D0PY00757A
PE,cobaltocenium,N/A,*CCCC(CCCC*)n1nnc(C2C=C(SC3C=CC=C3)C=C2)c1,*CCCCCCCC*,*CC*,40,60,0,diethanediol,N/A,SCCOCCCS,*CC*,*CC*,0.33,0,0,N/A,0,N/A,100,1,20,1.07,WU(wt%),0,20.43,https://doi.org/10.1039/D0PY00757A
PE,cobaltocenium,N/A,*CCCC(CCCC*)n1nnc(C2C=C(SC3C=CC=C3)C=C2)c1,*CCCCCCCC*,*CC*,35.7,64.3,0,diethanediol,N/A,SCCOCCCS,*CC*,*CC*,0.43,0,0,N/A,0,N/A,100,1,70,0.92,WU(wt%),0,20.61,https://doi.org/10.1039/D0PY00757A
PE,cobaltocenium,N/A,*CCCC(CCCC*)n1nnc(C2C=C(SC3C=CC=C3)C=C2)c1,*CCCCCCCC*,*CC*,40,60,0,diethanediol,N/A,SCCOCCCS,*CC*,*CC*,0.33,0,0,N/A,0,N/A,100,1,30,1.07,WU(wt%),0,22.18,https://doi.org/10.1039/D0PY00757A
PE,cobaltocenium,N/A,*CCCC(CCCC*)n1nnc(C2C=C(SC3C=CC=C3)C=C2)c1,*CCCCCCCC*,*CC*,35.7,64.3,0,diethanediol,N/A,SCCOCCCS,*CC*,*CC*,0.43,0,0,N/A,0,N/A,100,1,80,0.92,WU(wt%),0,23.2,https://doi.org/10.1039/D0PY00757A
PE,cobaltocenium,N/A,*CCCC(CCCC*)n1nnc(C2C=C(SC3C=CC=C3)C=C2)c1,*CCCCCCCC*,*CC*,40,60,0,diethanediol,N/A,SCCOCCCS,*CC*,*CC*,0.33,0,0,N/A,0,N/A,100,1,40,1.07,WU(wt%),0,24.03,https://doi.org/10.1039/D0PY00757A
PE,cobaltocenium,N/A,*CCCC(CCCC*)n1nnc(C2C=C(SC3C=CC=C3)C=C2)c1,*CCCCCCCC*,*CC*,40,60,0,diethanediol,N/A,SCCOCCCS,*CC*,*CC*,0.33,0,0,N/A,0,N/A,100,1,50,1.07,WU(wt%),0,25.92,https://doi.org/10.1039/D0PY00757A
PE,cobaltocenium,N/A,*CCCC(CCCC*)n1nnc(C2C=C(SC3C=CC=C3)C=C2)c1,*CCCCCCCC*,*CC*,40,60,0,diethanediol,N/A,SCCOCCCS,*CC*,*CC*,0.33,0,0,N/A,0,N/A,100,1,60,1.07,WU(wt%),0,28.52,https://doi.org/10.1039/D0PY00757A
PE,cobaltocenium,N/A,*CCCC(CCCC*)n1nnc(C2C=C(SC3C=CC=C3)C=C2)c1,*CCCCCCCC*,*CC*,40,60,0,diethanediol,N/A,SCCOCCCS,*CC*,*CC*,0.33,0,0,N/A,0,N/A,100,1,70,1.07,WU(wt%),0,32.45,https://doi.org/10.1039/D0PY00757A
PE,cobaltocenium,N/A,*CCCC(CCCC*)n1nnc(C2C=C(SC3C=CC=C3)C=C2)c1,*CCCCCCCC*,*CC*,40,60,0,diethanediol,N/A,SCCOCCCS,*CC*,*CC*,0.33,0,0,N/A,0,N/A,100,1,80,1.07,WU(wt%),0,36.09,https://doi.org/10.1039/D0PY00757A
PPO,TMA,TMA-pQAPPO,Cc2cc(Oc1c(C)cc(*)cc1CNCC(O)C[N+](C)(C)C)cc(CN(CC(O)C[N+](C)(C)C)CC(O)C[N+](C)(C)C)c2O*.[OH-],Cc1cc(*)cc(C)c1O*,*CC*,10,90,0,N/A,N/A,*CC*,*CC*,*CC*,0,0,0,N/A,0,N/A,100,0,20,2.23,OHCond(mS/cm),0,21.35,
PVM,TMA,N/A,C[N+](C)(C)Cc1ccc(C(C*)*)cc1.[OH-],*CC*,*CC*,100,0,0,N/A,N/A,*CC*,*CC*,*CC*,0,0,0,N/A,0,N/A,100,1,30,0.94,OHCond(mS/cm),0,24.05,
PVM,BIM,N/A,Cc1n(C(C)C)cc[n+]1Cc2ccc(C(C*)*)cc2.[OH-],*CC*,*CC*,100,0,0,N/A,N/A,*CC*,*CC*,*CC*,0,0,0,N/A,0,N/A,100,1,30,0.97,OHCond(mS/cm),0,24.05,
PVM,IIM,N/A,CCCCn2cc[n+](Cc1ccc(C(C*)*)cc1)c2C.[OH-],*CC*,*CC*,100,0,0,N/A,N/A,*CC*,*CC*,*CC*,0,0,0,N/A,0,N/A,100,1,30,0.93,OHCond(mS/cm),0,24.05,
PPO,TMA,TMA-pQAPPO,Cc2cc(Oc1c(C)cc(*)cc1CNCC(O)C[N+](C)(C)C)cc(CN(CC(O)C[N+](C)(C)C)CC(O)C[N+](C)(C)C)c2O*.[OH-],Cc1cc(*)cc(C)c1O*,*CC*,10,90,0,N/A,N/A,*CC*,*CC*,*CC*,0,0,0,N/A,0,N/A,100,0,30,2.23,OHCond(mS/cm),0,27.33,
PPO,TMA,TMA-pQAPPO,Cc2cc(Oc1c(C)cc(*)cc1CNCC(O)C[N+](C)(C)C)cc(CN(CC(O)C[N+](C)(C)C)CC(O)C[N+](C)(C)C)c2O*.[OH-],Cc1cc(*)cc(C)c1O*,*CC*,10,90,0,N/A,N/A,*CC*,*CC*,*CC*,0,0,0,N/A,0,N/A,100,0,40,2.23,OHCond(mS/cm),0,35.63,
PPO,TMA,TMA-pQAPPO,Cc2cc(Oc1c(C)cc(*)cc1CNCC(O)C[N+](C)(C)C)cc(CN(CC(O)C[N+](C)(C)C)CC(O)C[N+](C)(C)C)c2O*.[OH-],Cc1cc(*)cc(C)c1O*,*CC*,10,90,0,N/A,N/A,*CC*,*CC*,*CC*,0,0,0,N/A,0,N/A,100,0,50,2.23,OHCond(mS/cm),0,42.19,
PPO,TMA,TMA-pQAPPO,Cc2cc(Oc1c(C)cc(*)cc1CNCC(O)C[N+](C)(C)C)cc(CN(CC(O)C[N+](C)(C)C)CC(O)C[N+](C)(C)C)c2O*.[OH-],Cc1cc(*)cc(C)c1O*,*CC*,10,90,0,N/A,N/A,*CC*,*CC*,*CC*,0,0,0,N/A,0,N/A,100,0,60,2.23,OHCond(mS/cm),0,49.9,
PPO,TMA,TMA-pQAPPO,Cc2cc(Oc1c(C)cc(*)cc1CNCC(O)C[N+](C)(C)C)cc(CN(CC(O)C[N+](C)(C)C)CC(O)C[N+](C)(C)C)c2O*.[OH-],Cc1cc(*)cc(C)c1O*,*CC*,10,90,0,N/A,N/A,*CC*,*CC*,*CC*,0,0,0,N/A,0,N/A,100,0,70,2.23,OHCond(mS/cm),0,56.08,
PPO,TMA,TMA-pQAPPO,Cc2cc(Oc1c(C)cc(*)cc1CNCC(O)C[N+](C)(C)C)cc(CN(CC(O)C[N+](C)(C)C)CC(O)C[N+](C)(C)C)c2O*.[OH-],Cc1cc(*)cc(C)c1O*,*CC*,10,90,0,N/A,N/A,*CC*,*CC*,*CC*,0,0,0,N/A,0,N/A,100,0,80,2.23,OHCond(mS/cm),0,64.37,
PVM,TMA,N/A,C[N+](C)(C)Cc1ccc(C(C*)*)cc1.[OH-],*CC*,*CC*,100,0,0,N/A,N/A,*CC*,*CC*,*CC*,0,0,0,N/A,0,N/A,100,1,80,,OHCond(mS/cm),600,65.5,
PVM,TMA,N/A,C[N+](C)(C)Cc1ccc(C(C*)*)cc1.[OH-],*CC*,*CC*,100,0,0,N/A,N/A,*CC*,*CC*,*CC*,0,0,0,N/A,0,N/A,100,1,30,0.94,OHCond(mS/cm),0,67.62,
PVM,BIM,N/A,Cc1n(C(C)C)cc[n+]1Cc2ccc(C(C*)*)cc2.[OH-],*CC*,*CC*,100,0,0,N/A,N/A,*CC*,*CC*,*CC*,0,0,0,N/A,0,N/A,100,1,30,0.97,OHCond(mS/cm),0,67.62,
PVM,IIM,N/A,CCCCn2cc[n+](Cc1ccc(C(C*)*)cc1)c2C.[OH-],*CC*,*CC*,100,0,0,N/A,N/A,*CC*,*CC*,*CC*,0,0,0,N/A,0,N/A,100,1,30,0.93,OHCond(mS/cm),0,67.62,
PVM,TMA,N/A,C[N+](C)(C)Cc1ccc(C(C*)*)cc1.[OH-],*CC*,*CC*,100,0,0,N/A,N/A,*CC*,*CC*,*CC*,0,0,0,NaOH,15,30,100,1,30,,OHCond(mS/cm),600,67.72,
PVM,TMA,N/A,C[N+](C)(C)Cc1ccc(C(C*)*)cc1.[OH-],*CC*,*CC*,100,0,0,N/A,N/A,*CC*,*CC*,*CC*,0,0,0,NaOH,15,30,100,1,30,,OHCond(mS/cm),360,71.37,
PVM,TMA,N/A,C[N+](C)(C)Cc1ccc(C(C*)*)cc1.[OH-],*CC*,*CC*,100,0,0,N/A,N/A,*CC*,*CC*,*CC*,0,0,0,N/A,0,N/A,100,1,80,,OHCond(mS/cm),360,71.82,
PVM,TMA,N/A,C[N+](C)(C)Cc1ccc(C(C*)*)cc1.[OH-],*CC*,*CC*,100,0,0,N/A,N/A,*CC*,*CC*,*CC*,0,0,0,NaOH,15,30,100,1,30,,OHCond(mS/cm),240,76.46,
PVM,TMA,N/A,C[N+](C)(C)Cc1ccc(C(C*)*)cc1.[OH-],*CC*,*CC*,100,0,0,N/A,N/A,*CC*,*CC*,*CC*,0,0,0,N/A,0,N/A,100,1,80,,OHCond(mS/cm),240,79.1,
PVM,TMA,N/A,C[N+](C)(C)Cc1ccc(C(C*)*)cc1.[OH-],*CC*,*CC*,100,0,0,N/A,N/A,*CC*,*CC*,*CC*,0,0,0,NaOH,15,30,100,1,30,,OHCond(mS/cm),120,82.42,
PVM,TMA,N/A,C[N+](C)(C)Cc1ccc(C(C*)*)cc1.[OH-],*CC*,*CC*,100,0,0,N/A,N/A,*CC*,*CC*,*CC*,0,0,0,N/A,0,N/A,100,1,80,,OHCond(mS/cm),120,85.1,
PVM,IIM,N/A,CCCCn2cc[n+](Cc1ccc(C(C*)*)cc1)c2C.[OH-],*CC*,*CC*,100,0,0,N/A,N/A,*CC*,*CC*,*CC*,0,0,0,NaOH,15,30,100,1,30,,OHCond(mS/cm),600,95.94,
PVM,IIM,N/A,CCCCn2cc[n+](Cc1ccc(C(C*)*)cc1)c2C.[OH-],*CC*,*CC*,100,0,0,N/A,N/A,*CC*,*CC*,*CC*,0,0,0,N/A,0,N/A,100,1,80,,OHCond(mS/cm),600,96.61,
PVM,IIM,N/A,CCCCn2cc[n+](Cc1ccc(C(C*)*)cc1)c2C.[OH-],*CC*,*CC*,100,0,0,N/A,N/A,*CC*,*CC*,*CC*,0,0,0,NaOH,15,30,100,1,30,,OHCond(mS/cm),360,97.51,
PVM,IIM,N/A,CCCCn2cc[n+](Cc1ccc(C(C*)*)cc1)c2C.[OH-],*CC*,*CC*,100,0,0,N/A,N/A,*CC*,*CC*,*CC*,0,0,0,N/A,0,N/A,100,1,80,,OHCond(mS/cm),120,97.63,
PVM,IIM,N/A,CCCCn2cc[n+](Cc1ccc(C(C*)*)cc1)c2C.[OH-],*CC*,*CC*,100,0,0,N/A,N/A,*CC*,*CC*,*CC*,0,0,0,N/A,0,N/A,100,1,80,,OHCond(mS/cm),360,98.13,
PVM,IIM,N/A,CCCCn2cc[n+](Cc1ccc(C(C*)*)cc1)c2C.[OH-],*CC*,*CC*,100,0,0,N/A,N/A,*CC*,*CC*,*CC*,0,0,0,NaOH,15,30,100,1,30,,OHCond(mS/cm),240,98.39,
PVM,IIM,N/A,CCCCn2cc[n+](Cc1ccc(C(C*)*)cc1)c2C.[OH-],*CC*,*CC*,100,0,0,N/A,N/A,*CC*,*CC*,*CC*,0,0,0,N/A,0,N/A,100,1,80,,OHCond(mS/cm),240,98.48,
PVM,TMA,N/A,C[N+](C)(C)Cc1ccc(C(C*)*)cc1.[OH-],*CC*,*CC*,100,0,0,N/A,N/A,*CC*,*CC*,*CC*,0,0,0,NaOH,15,30,100,1,30,0.94,OHCond(mS/cm),0,98.64,
PVM,IIM,N/A,CCCCn2cc[n+](Cc1ccc(C(C*)*)cc1)c2C.[OH-],*CC*,*CC*,100,0,0,N/A,N/A,*CC*,*CC*,*CC*,0,0,0,NaOH,15,30,100,1,30,0.93,OHCond(mS/cm),0,98.78,
PVM,IIM,N/A,CCCCn2cc[n+](Cc1ccc(C(C*)*)cc1)c2C.[OH-],*CC*,*CC*,100,0,0,N/A,N/A,*CC*,*CC*,*CC*,0,0,0,NaOH,1,80,100,1,80,0.93,OHCond(mS/cm),0,98.8,
PVM,TMA,N/A,C[N+](C)(C)Cc1ccc(C(C*)*)cc1.[OH-],*CC*,*CC*,100,0,0,N/A,N/A,*CC*,*CC*,*CC*,0,0,0,NaOH,1,80,100,1,80,0.94,OHCond(mS/cm),0,98.9,
PVM,IIM,N/A,CCCCn2cc[n+](Cc1ccc(C(C*)*)cc1)c2C.[OH-],*CC*,*CC*,100,0,0,N/A,N/A,*CC*,*CC*,*CC*,0,0,0,NaOH,15,30,100,1,30,,OHCond(mS/cm),120,99.44,
PVM,BIM,N/A,Cc1n(C(C)C)cc[n+]1Cc2ccc(C(C*)*)cc2.[OH-],*CC*,*CC*,100,0,0,N/A,N/A,*CC*,*CC*,*CC*,0,0,0,NaOH,1,80,100,1,80,,OHCond(mS/cm),600,103.1,
PVM,BIM,N/A,Cc1n(C(C)C)cc[n+]1Cc2ccc(C(C*)*)cc2.[OH-],*CC*,*CC*,100,0,0,N/A,N/A,*CC*,*CC*,*CC*,0,0,0,NaOH,15,30,100,1,30,,OHCond(mS/cm),600,104.18,
PVM,BIM,N/A,Cc1n(C(C)C)cc[n+]1Cc2ccc(C(C*)*)cc2.[OH-],*CC*,*CC*,100,0,0,N/A,N/A,*CC*,*CC*,*CC*,0,0,0,NaOH,1,80,100,1,80,,OHCond(mS/cm),360,105.8,
PVM,BIM,N/A,Cc1n(C(C)C)cc[n+]1Cc2ccc(C(C*)*)cc2.[OH-],*CC*,*CC*,100,0,0,N/A,N/A,*CC*,*CC*,*CC*,0,0,0,NaOH,15,30,100,1,30,,OHCond(mS/cm),360,106.64,
PVM,BIM,N/A,Cc1n(C(C)C)cc[n+]1Cc2ccc(C(C*)*)cc2.[OH-],*CC*,*CC*,100,0,0,N/A,N/A,*CC*,*CC*,*CC*,0,0,0,NaOH,1,80,100,1,80,,OHCond(mS/cm),240,107,
PVM,BIM,N/A,Cc1n(C(C)C)cc[n+]1Cc2ccc(C(C*)*)cc2.[OH-],*CC*,*CC*,100,0,0,N/A,N/A,*CC*,*CC*,*CC*,0,0,0,NaOH,15,30,100,1,30,,OHCond(mS/cm),240,107.87,
PVM,BIM,N/A,Cc1n(C(C)C)cc[n+]1Cc2ccc(C(C*)*)cc2.[OH-],*CC*,*CC*,100,0,0,N/A,N/A,*CC*,*CC*,*CC*,0,0,0,NaOH,15,30,100,1,30,,OHCond(mS/cm),120,108.04,
PVM,BIM,N/A,Cc1n(C(C)C)cc[n+]1Cc2ccc(C(C*)*)cc2.[OH-],*CC*,*CC*,100,0,0,N/A,N/A,*CC*,*CC*,*CC*,0,0,0,NaOH,1,80,100,1,80,0.97,OHCond(mS/cm),0,108.8,
PVM,TMA,N/A,C[N+](C)(C)Cc1ccc(C(C*)*)cc1.[OH-],*CC*,*CC*,100,0,0,N/A,N/A,*CC*,*CC*,*CC*,0,0,0,N/A,0,N/A,100,1,30,0.94,OHCond(mS/cm),0,109,
PVM,BIM,N/A,Cc1n(C(C)C)cc[n+]1Cc2ccc(C(C*)*)cc2.[OH-],*CC*,*CC*,100,0,0,N/A,N/A,*CC*,*CC*,*CC*,0,0,0,N/A,0,N/A,100,1,30,0.97,OHCond(mS/cm),0,109,
PVM,IIM,N/A,CCCCn2cc[n+](Cc1ccc(C(C*)*)cc1)c2C.[OH-],*CC*,*CC*,100,0,0,N/A,N/A,*CC*,*CC*,*CC*,0,0,0,N/A,0,N/A,100,1,30,0.93,OHCond(mS/cm),0,109,
PVM,BIM,N/A,Cc1n(C(C)C)cc[n+]1Cc2ccc(C(C*)*)cc2.[OH-],*CC*,*CC*,100,0,0,N/A,N/A,*CC*,*CC*,*CC*,0,0,0,NaOH,15,30,100,1,30,0.97,OHCond(mS/cm),0,109.27,
PVM,BIM,N/A,Cc1n(C(C)C)cc[n+]1Cc2ccc(C(C*)*)cc2.[OH-],*CC*,*CC*,100,0,0,N/A,N/A,*CC*,*CC*,*CC*,0,0,0,NaOH,1,80,100,1,80,,OHCond(mS/cm),120,109.8,
PVM,TMA,N/A,C[N+](C)(C)Cc1ccc(C(C*)*)cc1.[OH-],*CC*,*CC*,100,0,0,N/A,N/A,*CC*,*CC*,*CC*,0,0,0,N/A,0,N/A,100,1,60,0.94,OHCond(mS/cm),0,158,
PVM,BIM,N/A,Cc1n(C(C)C)cc[n+]1Cc2ccc(C(C*)*)cc2.[OH-],*CC*,*CC*,100,0,0,N/A,N/A,*CC*,*CC*,*CC*,0,0,0,N/A,0,N/A,100,1,60,0.97,OHCond(mS/cm),0,158,
PVM,IIM,N/A,CCCCn2cc[n+](Cc1ccc(C(C*)*)cc1)c2C.[OH-],*CC*,*CC*,100,0,0,N/A,N/A,*CC*,*CC*,*CC*,0,0,0,N/A,0,N/A,100,1,60,0.93,OHCond(mS/cm),0,158,
N/A,N/A,N/A,Cc%10ccc(c3c(*)cc(c1ccc(C[N+](C)(C)C)cc1)c(c2ccccc2)c3c9ccc(c7cc(c4ccccc4)c(c5ccc(C)cc5)c(c6ccc(*)cc6)c7c8ccc(C[N+](C)(C)C)cc8)cc9)cc%10.[OH-],*CC*,*CC*,65,35,0,N/A,N/A,*CC*,*CC*,*CC*,0,0,0,N/A,0,N/A,50,0,25,,OHCond(mS/cm),0,159,
PPO,COC5H10-Im,iec = 1.16,[*]C1=C(C(CCCCC[N+]2=C(C)N(C)C=C2)=O)C(C)=C(O[*])C(C)=C1.[OH-],[*]C1=CC(C)=C(O[*])C(C)=C1,*CC*,24,76,0,N/A,N/A,*CC*,*CC*,*CC*,0,0,0,N/A,0,N/A,100,1,60,,IEC,0,1.16,https://doi.org/10.1016/j.memsci.2016.07.012
PPO,COC5H10-Im,iec = 1.16,[*]C1=C(C(CCCCC[N+]2=C(C)N(C)C=C2)=O)C(C)=C(O[*])C(C)=C1.[OH-],[*]C1=CC(C)=C(O[*])C(C)=C1,*CC*,24,76,0,N/A,N/A,*CC*,*CC*,*CC*,0,0,0,N/A,0,N/A,100,1,60,,WU(wt%),0,47.7,https://doi.org/10.1016/j.memsci.2016.07.012
PPO,COC5H10-Im,iec = 1.16,[*]C1=C(C(CCCCC[N+]2=C(C)N(C)C=C2)=O)C(C)=C(O[*])C(C)=C1.[OH-],[*]C1=CC(C)=C(O[*])C(C)=C1,*CC*,24,76,0,N/A,N/A,*CC*,*CC*,*CC*,0,0,0,N/A,0,N/A,100,1,60,,Swelling(%),0,14.95,https://doi.org/10.1016/j.memsci.2016.07.012
PPO,COC5H10-Im,iec = 1.16,[*]C1=C(C(CCCCC[N+]2=C(C)N(C)C=C2)=O)C(C)=C(O[*])C(C)=C1.[OH-],[*]C1=CC(C)=C(O[*])C(C)=C1,*CC*,24,76,0,N/A,N/A,*CC*,*CC*,*CC*,0,0,0,N/A,0,N/A,100,1,20,,EB(%),0,64.05,https://doi.org/10.1016/j.memsci.2016.07.012
PPO,COC5H10-Im,iec = 1.16,[*]C1=C(C(CCCCC[N+]2=C(C)N(C)C=C2)=O)C(C)=C(O[*])C(C)=C1.[OH-],[*]C1=CC(C)=C(O[*])C(C)=C1,*CC*,24,76,0,N/A,N/A,*CC*,*CC*,*CC*,0,0,0,N/A,0,N/A,100,1,20,,TS(MPa),0,24.95,https://doi.org/10.1016/j.memsci.2016.07.012
PPO,COC5H10-Im,iec = 1.16,[*]C1=C(C(CCCCC[N+]2=C(C)N(C)C=C2)=O)C(C)=C(O[*])C(C)=C1.[OH-],[*]C1=CC(C)=C(O[*])C(C)=C1,*CC*,24,76,0,N/A,N/A,*CC*,*CC*,*CC*,0,0,0,N/A,0,N/A,100,1,20,,OHCond(mS/cm),0,24.04,https://doi.org/10.1016/j.memsci.2016.07.012
PPO,COC5H10-Im,iec = 1.3,[*]C1=C(C(CCCCC[N+]2=C(C)N(C)C=C2)=O)C(C)=C(O[*])C(C)=C1.[OH-],[*]C1=CC(C)=C(O[*])C(C)=C1,*CC*,33,67,0,N/A,N/A,*CC*,*CC*,*CC*,0,0,0,N/A,0,N/A,100,1,60,,IEC,0,1.3,https://doi.org/10.1016/j.memsci.2016.07.012
PPO,COC5H10-Im,iec = 1.3,[*]C1=C(C(CCCCC[N+]2=C(C)N(C)C=C2)=O)C(C)=C(O[*])C(C)=C1.[OH-],[*]C1=CC(C)=C(O[*])C(C)=C1,*CC*,33,67,0,N/A,N/A,*CC*,*CC*,*CC*,0,0,0,N/A,0,N/A,100,1,60,,WU(wt%),0,54.75,https://doi.org/10.1016/j.memsci.2016.07.012
PPO,COC5H10-Im,iec = 1.3,[*]C1=C(C(CCCCC[N+]2=C(C)N(C)C=C2)=O)C(C)=C(O[*])C(C)=C1.[OH-],[*]C1=CC(C)=C(O[*])C(C)=C1,*CC*,33,67,0,N/A,N/A,*CC*,*CC*,*CC*,0,0,0,N/A,0,N/A,100,1,60,,Swelling(%),0,18,https://doi.org/10.1016/j.memsci.2016.07.012
PPO,COC5H10-Im,iec = 1.3,[*]C1=C(C(CCCCC[N+]2=C(C)N(C)C=C2)=O)C(C)=C(O[*])C(C)=C1.[OH-],[*]C1=CC(C)=C(O[*])C(C)=C1,*CC*,33,67,0,N/A,N/A,*CC*,*CC*,*CC*,0,0,0,N/A,0,N/A,100,1,20,,EB(%),0,76.04,https://doi.org/10.1016/j.memsci.2016.07.012
PPO,COC5H10-Im,iec = 1.3,[*]C1=C(C(CCCCC[N+]2=C(C)N(C)C=C2)=O)C(C)=C(O[*])C(C)=C1.[OH-],[*]C1=CC(C)=C(O[*])C(C)=C1,*CC*,33,67,0,N/A,N/A,*CC*,*CC*,*CC*,0,0,0,N/A,0,N/A,100,1,20,,TS(MPa),0,16.8,https://doi.org/10.1016/j.memsci.2016.07.012
PPO,COC5H10-Im,iec = 1.3,[*]C1=C(C(CCCCC[N+]2=C(C)N(C)C=C2)=O)C(C)=C(O[*])C(C)=C1.[OH-],[*]C1=CC(C)=C(O[*])C(C)=C1,*CC*,33,67,0,N/A,N/A,*CC*,*CC*,*CC*,0,0,0,N/A,0,N/A,100,1,20,,OHCond(mS/cm),0,27.02,https://doi.org/10.1016/j.memsci.2016.07.012
PPO,COC5H10-Im,iec = 1.53,[*]C1=C(C(CCCCC[N+]2=C(C)N(C)C=C2)=O)C(C)=C(O[*])C(C)=C1.[OH-],[*]C1=CC(C)=C(O[*])C(C)=C1,*CC*,38,62,0,N/A,N/A,*CC*,*CC*,*CC*,0,0,0,N/A,0,N/A,100,1,60,,IEC,0,1.53,https://doi.org/10.1016/j.memsci.2016.07.012
PPO,COC5H10-Im,iec = 1.53,[*]C1=C(C(CCCCC[N+]2=C(C)N(C)C=C2)=O)C(C)=C(O[*])C(C)=C1.[OH-],[*]C1=CC(C)=C(O[*])C(C)=C1,*CC*,38,62,0,N/A,N/A,*CC*,*CC*,*CC*,0,0,0,N/A,0,N/A,100,1,60,,WU(wt%),0,75.7,https://doi.org/10.1016/j.memsci.2016.07.012
PPO,COC5H10-Im,iec = 1.53,[*]C1=C(C(CCCCC[N+]2=C(C)N(C)C=C2)=O)C(C)=C(O[*])C(C)=C1.[OH-],[*]C1=CC(C)=C(O[*])C(C)=C1,*CC*,38,62,0,N/A,N/A,*CC*,*CC*,*CC*,0,0,0,N/A,0,N/A,100,1,60,,Swelling(%),0,25.06,https://doi.org/10.1016/j.memsci.2016.07.012
PPO,COC5H10-Im,iec = 1.53,[*]C1=C(C(CCCCC[N+]2=C(C)N(C)C=C2)=O)C(C)=C(O[*])C(C)=C1.[OH-],[*]C1=CC(C)=C(O[*])C(C)=C1,*CC*,38,62,0,N/A,N/A,*CC*,*CC*,*CC*,0,0,0,N/A,0,N/A,100,1,20,,EB(%),0,101,https://doi.org/10.1016/j.memsci.2016.07.012
PPO,COC5H10-Im,iec = 1.53,[*]C1=C(C(CCCCC[N+]2=C(C)N(C)C=C2)=O)C(C)=C(O[*])C(C)=C1.[OH-],[*]C1=CC(C)=C(O[*])C(C)=C1,*CC*,38,62,0,N/A,N/A,*CC*,*CC*,*CC*,0,0,0,N/A,0,N/A,100,1,20,,TS(MPa),0,11.8,https://doi.org/10.1016/j.memsci.2016.07.012
PPO,COC5H10-Im,iec = 1.53,[*]C1=C(C(CCCCC[N+]2=C(C)N(C)C=C2)=O)C(C)=C(O[*])C(C)=C1.[OH-],[*]C1=CC(C)=C(O[*])C(C)=C1,*CC*,38,62,0,N/A,N/A,*CC*,*CC*,*CC*,0,0,0,N/A,0,N/A,100,1,20,,OHCond(mS/cm),0,34.05,https://doi.org/10.1016/j.memsci.2016.07.012
PPO,COC5H10-Im,iec = 1.83,[*]C1=C(C(CCCCC[N+]2=C(C)N(C)C=C2)=O)C(C)=C(O[*])C(C)=C1.[OH-],[*]C1=CC(C)=C(O[*])C(C)=C1,*CC*,44,56,0,N/A,N/A,*CC*,*CC*,*CC*,0,0,0,N/A,0,N/A,100,1,60,,IEC,0,1.83,https://doi.org/10.1016/j.memsci.2016.07.012
PPO,COC5H10-Im,iec = 1.83,[*]C1=C(C(CCCCC[N+]2=C(C)N(C)C=C2)=O)C(C)=C(O[*])C(C)=C1.[OH-],[*]C1=CC(C)=C(O[*])C(C)=C1,*CC*,44,56,0,N/A,N/A,*CC*,*CC*,*CC*,0,0,0,N/A,0,N/A,100,1,60,,WU(wt%),0,97.85,https://doi.org/10.1016/j.memsci.2016.07.012
PPO,COC5H10-Im,iec = 1.83,[*]C1=C(C(CCCCC[N+]2=C(C)N(C)C=C2)=O)C(C)=C(O[*])C(C)=C1.[OH-],[*]C1=CC(C)=C(O[*])C(C)=C1,*CC*,44,56,0,N/A,N/A,*CC*,*CC*,*CC*,0,0,0,N/A,0,N/A,100,1,60,,Swelling(%),0,32.04,https://doi.org/10.1016/j.memsci.2016.07.012
PPO,COC5H10-Im,iec = 1.83,[*]C1=C(C(CCCCC[N+]2=C(C)N(C)C=C2)=O)C(C)=C(O[*])C(C)=C1.[OH-],[*]C1=CC(C)=C(O[*])C(C)=C1,*CC*,44,56,0,N/A,N/A,*CC*,*CC*,*CC*,0,0,0,N/A,0,N/A,100,1,20,,EB(%),0,118.09,https://doi.org/10.1016/j.memsci.2016.07.012
PPO,COC5H10-Im,iec = 1.83,[*]C1=C(C(CCCCC[N+]2=C(C)N(C)C=C2)=O)C(C)=C(O[*])C(C)=C1.[OH-],[*]C1=CC(C)=C(O[*])C(C)=C1,*CC*,44,56,0,N/A,N/A,*CC*,*CC*,*CC*,0,0,0,N/A,0,N/A,100,1,20,,TS(MPa),0,5.86,https://doi.org/10.1016/j.memsci.2016.07.012
PPO,COC5H10-Im,iec = 1.83,[*]C1=C(C(CCCCC[N+]2=C(C)N(C)C=C2)=O)C(C)=C(O[*])C(C)=C1.[OH-],[*]C1=CC(C)=C(O[*])C(C)=C1,*CC*,44,56,0,N/A,N/A,*CC*,*CC*,*CC*,0,0,0,N/A,0,N/A,100,1,20,,OHCond(mS/cm),0,42.06,https://doi.org/10.1016/j.memsci.2016.07.012
PPO,COC5H10-Im,iec = 1.83,[*]C1=C(C(CCCCC[N+]2=C(C)N(C)C=C2)=O)C(C)=C(O[*])C(C)=C1.[OH-],[*]C1=CC(C)=C(O[*])C(C)=C1,*CC*,44,56,0,N/A,N/A,*CC*,*CC*,*CC*,0,0,0,KOH,1,60,100,1,20,,OHCond(mS/cm),0,42.06,https://doi.org/10.1016/j.memsci.2016.07.012
PPO,COC5H10-Im,iec = 1.83,[*]C1=C(C(CCCCC[N+]2=C(C)N(C)C=C2)=O)C(C)=C(O[*])C(C)=C1.[OH-],[*]C1=CC(C)=C(O[*])C(C)=C1,*CC*,44,56,0,N/A,N/A,*CC*,*CC*,*CC*,0,0,0,KOH,1,60,100,1,20,,OHCond(mS/cm),12,35.3304,https://doi.org/10.1016/j.memsci.2016.07.012
PPO,COC5H10-Im,iec = 1.83,[*]C1=C(C(CCCCC[N+]2=C(C)N(C)C=C2)=O)C(C)=C(O[*])C(C)=C1.[OH-],[*]C1=CC(C)=C(O[*])C(C)=C1,*CC*,44,56,0,N/A,N/A,*CC*,*CC*,*CC*,0,0,0,KOH,1,60,100,1,20,,OHCond(mS/cm),24,31.9656,https://doi.org/10.1016/j.memsci.2016.07.012
PPO,COC5H10-Im,iec = 1.83,[*]C1=C(C(CCCCC[N+]2=C(C)N(C)C=C2)=O)C(C)=C(O[*])C(C)=C1.[OH-],[*]C1=CC(C)=C(O[*])C(C)=C1,*CC*,44,56,0,N/A,N/A,*CC*,*CC*,*CC*,0,0,0,KOH,1,60,100,1,20,,OHCond(mS/cm),48,21.8712,https://doi.org/10.1016/j.memsci.2016.07.012
PPO,COC5H10-Im,iec = 1.83,[*]C1=C(C(CCCCC[N+]2=C(C)N(C)C=C2)=O)C(C)=C(O[*])C(C)=C1.[OH-],[*]C1=CC(C)=C(O[*])C(C)=C1,*CC*,44,56,0,N/A,N/A,*CC*,*CC*,*CC*,0,0,0,KOH,1,60,100,1,20,,OHCond(mS/cm),72,6.7296,https://doi.org/10.1016/j.memsci.2016.07.012
PPO,COC5H10-Im,iec = 1.83,[*]C1=C(C(CCCCC[N+]2=C(C)N(C)C=C2)=O)C(C)=C(O[*])C(C)=C1.[OH-],[*]C1=CC(C)=C(O[*])C(C)=C1,*CC*,44,56,0,N/A,N/A,*CC*,*CC*,*CC*,0,0,0,KOH,1,60,100,1,20,,OHCond(mS/cm),96,4.6266,https://doi.org/10.1016/j.memsci.2016.07.012
PPO,COC5H10-Im,iec = 1.83,[*]C1=C(C(CCCCC[N+]2=C(C)N(C)C=C2)=O)C(C)=C(O[*])C(C)=C1.[OH-],[*]C1=CC(C)=C(O[*])C(C)=C1,*CC*,44,56,0,N/A,N/A,*CC*,*CC*,*CC*,0,0,0,KOH,1,60,100,1,20,,OHCond(mS/cm),120,3.3648,https://doi.org/10.1016/j.memsci.2016.07.012
PPO,COC5H10-Im,iec = 1.83,[*]C1=C(C(CCCCC[N+]2=C(C)N(C)C=C2)=O)C(C)=C(O[*])C(C)=C1.[OH-],[*]C1=CC(C)=C(O[*])C(C)=C1,*CC*,44,56,0,N/A,N/A,*CC*,*CC*,*CC*,0,0,0,KOH,1,60,100,1,20,,IEC,0,1.828902,https://doi.org/10.1016/j.memsci.2016.07.012
PPO,COC5H10-Im,iec = 1.83,[*]C1=C(C(CCCCC[N+]2=C(C)N(C)C=C2)=O)C(C)=C(O[*])C(C)=C1.[OH-],[*]C1=CC(C)=C(O[*])C(C)=C1,*CC*,44,56,0,N/A,N/A,*CC*,*CC*,*CC*,0,0,0,KOH,1,60,100,1,20,,IEC,24,1.456497,https://doi.org/10.1016/j.memsci.2016.07.012
PPO,COC5H10-Im,iec = 1.83,[*]C1=C(C(CCCCC[N+]2=C(C)N(C)C=C2)=O)C(C)=C(O[*])C(C)=C1.[OH-],[*]C1=CC(C)=C(O[*])C(C)=C1,*CC*,44,56,0,N/A,N/A,*CC*,*CC*,*CC*,0,0,0,KOH,1,60,100,1,20,,IEC,48,1.319613,https://doi.org/10.1016/j.memsci.2016.07.012
PPO,COC5H10-Im,iec = 1.83,[*]C1=C(C(CCCCC[N+]2=C(C)N(C)C=C2)=O)C(C)=C(O[*])C(C)=C1.[OH-],[*]C1=CC(C)=C(O[*])C(C)=C1,*CC*,44,56,0,N/A,N/A,*CC*,*CC*,*CC*,0,0,0,KOH,1,60,100,1,20,,IEC,72,1.179801,https://doi.org/10.1016/j.memsci.2016.07.012
PPO,COC5H10-Im,iec = 1.83,[*]C1=C(C(CCCCC[N+]2=C(C)N(C)C=C2)=O)C(C)=C(O[*])C(C)=C1.[OH-],[*]C1=CC(C)=C(O[*])C(C)=C1,*CC*,44,56,0,N/A,N/A,*CC*,*CC*,*CC*,0,0,0,KOH,1,60,100,1,20,,IEC,96,0.965142,https://doi.org/10.1016/j.memsci.2016.07.012
PPO,COC5H10-Im,iec = 1.83,[*]C1=C(C(CCCCC[N+]2=C(C)N(C)C=C2)=O)C(C)=C(O[*])C(C)=C1.[OH-],[*]C1=CC(C)=C(O[*])C(C)=C1,*CC*,44,56,0,N/A,N/A,*CC*,*CC*,*CC*,0,0,0,KOH,1,60,100,1,20,,IEC,120,0.885354,https://doi.org/10.1016/j.memsci.2016.07.012
PPO,CH2-Im,iec = 1.14,[*]C1=C(C[N+]2=C(C)N(C)C=C2)C(C)=C(O[*])C(C)=C1.[OH-],[*]C1=CC(C)=C(O[*])C(C)=C1,*CC*,19,81,0,N/A,N/A,*CC*,*CC*,*CC*,0,0,0,N/A,0,N/A,100,1,60,,IEC,0,1.14,https://doi.org/10.1016/j.memsci.2016.07.012
PPO,CH2-Im,iec = 1.14,[*]C1=C(C[N+]2=C(C)N(C)C=C2)C(C)=C(O[*])C(C)=C1.[OH-],[*]C1=CC(C)=C(O[*])C(C)=C1,*CC*,19,81,0,N/A,N/A,*CC*,*CC*,*CC*,0,0,0,N/A,0,N/A,100,1,60,,WU(wt%),0,43.72,https://doi.org/10.1016/j.memsci.2016.07.012
PPO,CH2-Im,iec = 1.14,[*]C1=C(C[N+]2=C(C)N(C)C=C2)C(C)=C(O[*])C(C)=C1.[OH-],[*]C1=CC(C)=C(O[*])C(C)=C1,*CC*,19,81,0,N/A,N/A,*CC*,*CC*,*CC*,0,0,0,N/A,0,N/A,100,1,60,,Swelling(%),0,14.16,https://doi.org/10.1016/j.memsci.2016.07.012
PPO,CH2-Im,iec = 1.14,[*]C1=C(C[N+]2=C(C)N(C)C=C2)C(C)=C(O[*])C(C)=C1.[OH-],[*]C1=CC(C)=C(O[*])C(C)=C1,*CC*,19,81,0,N/A,N/A,*CC*,*CC*,*CC*,0,0,0,N/A,0,N/A,100,1,20,,EB(%),0,48.1,https://doi.org/10.1016/j.memsci.2016.07.012
PPO,CH2-Im,iec = 1.14,[*]C1=C(C[N+]2=C(C)N(C)C=C2)C(C)=C(O[*])C(C)=C1.[OH-],[*]C1=CC(C)=C(O[*])C(C)=C1,*CC*,19,81,0,N/A,N/A,*CC*,*CC*,*CC*,0,0,0,N/A,0,N/A,100,1,20,,TS(MPa),0,21,https://doi.org/10.1016/j.memsci.2016.07.012
PPO,CH2-Im,iec = 1.14,[*]C1=C(C[N+]2=C(C)N(C)C=C2)C(C)=C(O[*])C(C)=C1.[OH-],[*]C1=CC(C)=C(O[*])C(C)=C1,*CC*,19,81,0,N/A,N/A,*CC*,*CC*,*CC*,0,0,0,N/A,0,N/A,100,1,20,,OHCond(mS/cm),0,12.98,https://doi.org/10.1016/j.memsci.2016.07.012
PPO,CH2-Im,iec = 1.36,[*]C1=C(C[N+]2=C(C)N(C)C=C2)C(C)=C(O[*])C(C)=C1.[OH-],[*]C1=CC(C)=C(O[*])C(C)=C1,*CC*,24,76,0,N/A,N/A,*CC*,*CC*,*CC*,0,0,0,N/A,0,N/A,100,1,60,,IEC,0,1.36,https://doi.org/10.1016/j.memsci.2016.07.012
PPO,CH2-Im,iec = 1.36,[*]C1=C(C[N+]2=C(C)N(C)C=C2)C(C)=C(O[*])C(C)=C1.[OH-],[*]C1=CC(C)=C(O[*])C(C)=C1,*CC*,24,76,0,N/A,N/A,*CC*,*CC*,*CC*,0,0,0,N/A,0,N/A,100,1,60,,WU(wt%),0,54.11,https://doi.org/10.1016/j.memsci.2016.07.012
PPO,CH2-Im,iec = 1.36,[*]C1=C(C[N+]2=C(C)N(C)C=C2)C(C)=C(O[*])C(C)=C1.[OH-],[*]C1=CC(C)=C(O[*])C(C)=C1,*CC*,24,76,0,N/A,N/A,*CC*,*CC*,*CC*,0,0,0,N/A,0,N/A,100,1,60,,Swelling(%),0,18.01,https://doi.org/10.1016/j.memsci.2016.07.012
PPO,CH2-Im,iec = 1.36,[*]C1=C(C[N+]2=C(C)N(C)C=C2)C(C)=C(O[*])C(C)=C1.[OH-],[*]C1=CC(C)=C(O[*])C(C)=C1,*CC*,24,76,0,N/A,N/A,*CC*,*CC*,*CC*,0,0,0,N/A,0,N/A,100,1,20,,EB(%),0,66.82,https://doi.org/10.1016/j.memsci.2016.07.012
PPO,CH2-Im,iec = 1.36,[*]C1=C(C[N+]2=C(C)N(C)C=C2)C(C)=C(O[*])C(C)=C1.[OH-],[*]C1=CC(C)=C(O[*])C(C)=C1,*CC*,24,76,0,N/A,N/A,*CC*,*CC*,*CC*,0,0,0,N/A,0,N/A,100,1,20,,TS(MPa),0,18.17,https://doi.org/10.1016/j.memsci.2016.07.012
PPO,CH2-Im,iec = 1.36,[*]C1=C(C[N+]2=C(C)N(C)C=C2)C(C)=C(O[*])C(C)=C1.[OH-],[*]C1=CC(C)=C(O[*])C(C)=C1,*CC*,24,76,0,N/A,N/A,*CC*,*CC*,*CC*,0,0,0,N/A,0,N/A,100,1,20,,OHCond(mS/cm),0,15.97,https://doi.org/10.1016/j.memsci.2016.07.012
PPO,CH2-Im,iec = 1.52,[*]C1=C(C[N+]2=C(C)N(C)C=C2)C(C)=C(O[*])C(C)=C1.[OH-],[*]C1=CC(C)=C(O[*])C(C)=C1,*CC*,27,73,0,N/A,N/A,*CC*,*CC*,*CC*,0,0,0,N/A,0,N/A,100,1,60,,IEC,0,1.52,https://doi.org/10.1016/j.memsci.2016.07.012
PPO,CH2-Im,iec = 1.52,[*]C1=C(C[N+]2=C(C)N(C)C=C2)C(C)=C(O[*])C(C)=C1.[OH-],[*]C1=CC(C)=C(O[*])C(C)=C1,*CC*,27,73,0,N/A,N/A,*CC*,*CC*,*CC*,0,0,0,N/A,0,N/A,100,1,60,,WU(wt%),0,60.2,https://doi.org/10.1016/j.memsci.2016.07.012
PPO,CH2-Im,iec = 1.52,[*]C1=C(C[N+]2=C(C)N(C)C=C2)C(C)=C(O[*])C(C)=C1.[OH-],[*]C1=CC(C)=C(O[*])C(C)=C1,*CC*,27,73,0,N/A,N/A,*CC*,*CC*,*CC*,0,0,0,N/A,0,N/A,100,1,60,,Swelling(%),0,22.06,https://doi.org/10.1016/j.memsci.2016.07.012
PPO,CH2-Im,iec = 1.52,[*]C1=C(C[N+]2=C(C)N(C)C=C2)C(C)=C(O[*])C(C)=C1.[OH-],[*]C1=CC(C)=C(O[*])C(C)=C1,*CC*,27,73,0,N/A,N/A,*CC*,*CC*,*CC*,0,0,0,N/A,0,N/A,100,1,20,,OHCond(mS/cm),0,18.09,https://doi.org/10.1016/j.memsci.2016.07.012
PPO,CH2-Im,iec = 1.68,[*]C1=C(C[N+]2=C(C)N(C)C=C2)C(C)=C(O[*])C(C)=C1.[OH-],[*]C1=CC(C)=C(O[*])C(C)=C1,*CC*,34,66,0,N/A,N/A,*CC*,*CC*,*CC*,0,0,0,N/A,0,N/A,100,1,60,,IEC,0,1.68,https://doi.org/10.1016/j.memsci.2016.07.012
PPO,CH2-Im,iec = 1.68,[*]C1=C(C[N+]2=C(C)N(C)C=C2)C(C)=C(O[*])C(C)=C1.[OH-],[*]C1=CC(C)=C(O[*])C(C)=C1,*CC*,34,66,0,N/A,N/A,*CC*,*CC*,*CC*,0,0,0,N/A,0,N/A,100,1,60,,WU(wt%),0,75.04,https://doi.org/10.1016/j.memsci.2016.07.012
PPO,CH2-Im,iec = 1.68,[*]C1=C(C[N+]2=C(C)N(C)C=C2)C(C)=C(O[*])C(C)=C1.[OH-],[*]C1=CC(C)=C(O[*])C(C)=C1,*CC*,34,66,0,N/A,N/A,*CC*,*CC*,*CC*,0,0,0,N/A,0,N/A,100,1,60,,Swelling(%),0,27.1,https://doi.org/10.1016/j.memsci.2016.07.012
PPO,CH2-Im,iec = 1.68,[*]C1=C(C[N+]2=C(C)N(C)C=C2)C(C)=C(O[*])C(C)=C1.[OH-],[*]C1=CC(C)=C(O[*])C(C)=C1,*CC*,34,66,0,N/A,N/A,*CC*,*CC*,*CC*,0,0,0,N/A,0,N/A,100,1,20,,EB(%),0,86,https://doi.org/10.1016/j.memsci.2016.07.012
PPO,CH2-Im,iec = 1.68,[*]C1=C(C[N+]2=C(C)N(C)C=C2)C(C)=C(O[*])C(C)=C1.[OH-],[*]C1=CC(C)=C(O[*])C(C)=C1,*CC*,34,66,0,N/A,N/A,*CC*,*CC*,*CC*,0,0,0,N/A,0,N/A,100,1,20,,TS(MPa),0,11.09,https://doi.org/10.1016/j.memsci.2016.07.012
PPO,CH2-Im,iec = 1.68,[*]C1=C(C[N+]2=C(C)N(C)C=C2)C(C)=C(O[*])C(C)=C1.[OH-],[*]C1=CC(C)=C(O[*])C(C)=C1,*CC*,34,66,0,N/A,N/A,*CC*,*CC*,*CC*,0,0,0,N/A,0,N/A,100,1,20,,OHCond(mS/cm),0,23.06,https://doi.org/10.1016/j.memsci.2016.07.012
PPO,CH2-Im,iec = 1.68,[*]C1=C(C[N+]2=C(C)N(C)C=C2)C(C)=C(O[*])C(C)=C1.[OH-],[*]C1=CC(C)=C(O[*])C(C)=C1,*CC*,34,66,0,N/A,N/A,*CC*,*CC*,*CC*,0,0,0,KOH,1,60,100,1,20,,OHCond(mS/cm),0,23.06,https://doi.org/10.1016/j.memsci.2016.07.012
PPO,CH2-Im,iec = 1.68,[*]C1=C(C[N+]2=C(C)N(C)C=C2)C(C)=C(O[*])C(C)=C1.[OH-],[*]C1=CC(C)=C(O[*])C(C)=C1,*CC*,34,66,0,N/A,N/A,*CC*,*CC*,*CC*,0,0,0,KOH,1,60,100,1,20,,OHCond(mS/cm),12,20.0622,https://doi.org/10.1016/j.memsci.2016.07.012
PPO,CH2-Im,iec = 1.68,[*]C1=C(C[N+]2=C(C)N(C)C=C2)C(C)=C(O[*])C(C)=C1.[OH-],[*]C1=CC(C)=C(O[*])C(C)=C1,*CC*,34,66,0,N/A,N/A,*CC*,*CC*,*CC*,0,0,0,KOH,1,60,100,1,20,,OHCond(mS/cm),24,18.448,https://doi.org/10.1016/j.memsci.2016.07.012
PPO,CH2-Im,iec = 1.68,[*]C1=C(C[N+]2=C(C)N(C)C=C2)C(C)=C(O[*])C(C)=C1.[OH-],[*]C1=CC(C)=C(O[*])C(C)=C1,*CC*,34,66,0,N/A,N/A,*CC*,*CC*,*CC*,0,0,0,KOH,1,60,100,1,20,,OHCond(mS/cm),48,10.377,https://doi.org/10.1016/j.memsci.2016.07.012
PPO,CH2-Im,iec = 1.68,[*]C1=C(C[N+]2=C(C)N(C)C=C2)C(C)=C(O[*])C(C)=C1.[OH-],[*]C1=CC(C)=C(O[*])C(C)=C1,*CC*,34,66,0,N/A,N/A,*CC*,*CC*,*CC*,0,0,0,KOH,1,60,100,1,20,,OHCond(mS/cm),72,7.1486,https://doi.org/10.1016/j.memsci.2016.07.012
PPO,CH2-Im,iec = 1.68,[*]C1=C(C[N+]2=C(C)N(C)C=C2)C(C)=C(O[*])C(C)=C1.[OH-],[*]C1=CC(C)=C(O[*])C(C)=C1,*CC*,34,66,0,N/A,N/A,*CC*,*CC*,*CC*,0,0,0,KOH,1,60,100,1,20,,OHCond(mS/cm),96,5.0732,https://doi.org/10.1016/j.memsci.2016.07.012
PPO,CH2-Im,iec = 1.68,[*]C1=C(C[N+]2=C(C)N(C)C=C2)C(C)=C(O[*])C(C)=C1.[OH-],[*]C1=CC(C)=C(O[*])C(C)=C1,*CC*,34,66,0,N/A,N/A,*CC*,*CC*,*CC*,0,0,0,KOH,1,60,100,1,20,,OHCond(mS/cm),120,3.6896,https://doi.org/10.1016/j.memsci.2016.07.012
PPO,CH2-Im,iec = 1.68,[*]C1=C(C[N+]2=C(C)N(C)C=C2)C(C)=C(O[*])C(C)=C1.[OH-],[*]C1=CC(C)=C(O[*])C(C)=C1,*CC*,34,66,0,N/A,N/A,*CC*,*CC*,*CC*,0,0,0,KOH,1,60,100,1,20,,IEC,0,1.679496,https://doi.org/10.1016/j.memsci.2016.07.012
PPO,CH2-Im,iec = 1.68,[*]C1=C(C[N+]2=C(C)N(C)C=C2)C(C)=C(O[*])C(C)=C1.[OH-],[*]C1=CC(C)=C(O[*])C(C)=C1,*CC*,34,66,0,N/A,N/A,*CC*,*CC*,*CC*,0,0,0,KOH,1,60,100,1,20,,IEC,24,1.314096,https://doi.org/10.1016/j.memsci.2016.07.012
PPO,CH2-Im,iec = 1.68,[*]C1=C(C[N+]2=C(C)N(C)C=C2)C(C)=C(O[*])C(C)=C1.[OH-],[*]C1=CC(C)=C(O[*])C(C)=C1,*CC*,34,66,0,N/A,N/A,*CC*,*CC*,*CC*,0,0,0,KOH,1,60,100,1,20,,IEC,48,1.324008,https://doi.org/10.1016/j.memsci.2016.07.012
PPO,CH2-Im,iec = 1.68,[*]C1=C(C[N+]2=C(C)N(C)C=C2)C(C)=C(O[*])C(C)=C1.[OH-],[*]C1=CC(C)=C(O[*])C(C)=C1,*CC*,34,66,0,N/A,N/A,*CC*,*CC*,*CC*,0,0,0,KOH,1,60,100,1,20,,IEC,72,1.234296,https://doi.org/10.1016/j.memsci.2016.07.012
PPO,CH2-Im,iec = 1.68,[*]C1=C(C[N+]2=C(C)N(C)C=C2)C(C)=C(O[*])C(C)=C1.[OH-],[*]C1=CC(C)=C(O[*])C(C)=C1,*CC*,34,66,0,N/A,N/A,*CC*,*CC*,*CC*,0,0,0,KOH,1,60,100,1,20,,IEC,96,1.182552,https://doi.org/10.1016/j.memsci.2016.07.012
PPO,CH2-Im,iec = 1.68,[*]C1=C(C[N+]2=C(C)N(C)C=C2)C(C)=C(O[*])C(C)=C1.[OH-],[*]C1=CC(C)=C(O[*])C(C)=C1,*CC*,34,66,0,N/A,N/A,*CC*,*CC*,*CC*,0,0,0,KOH,1,60,100,1,20,,IEC,120,1.091496,https://doi.org/10.1016/j.memsci.2016.07.012
Polysulfone,bis(phenyltrimethylammonium) (PTMA),X35,CC(C)(C1=CC=C(OC2=CC=C(S(=O)(C3=CC=C([*])C=C3)=O)C=C2)C=C1)C(C=C4)=CC=C4O[*],CC(C)(C1=CC=C(OC2=CC(C(C3=CC=C([N+](C)(C)C)C=C3)(OC)C4=CC=C([N+](C)(C)C)C=C4)=C(S(=O)(C5=CC=C([*])C=C5)=O)C=C2)C=C1)C(C=C6)=CC=C6O[*].[OH-],*CC*,65,35,0,N/A,N/A,*CC*,*CC*,*CC*,0,0,0,N/A,0,N/A,100,1,N/A,,IEC,0,1.01,https://doi.org/10.1021/ma202681z
Polysulfone,bis(phenyltrimethylammonium) (PTMA),X35,CC(C)(C1=CC=C(OC2=CC=C(S(=O)(C3=CC=C([*])C=C3)=O)C=C2)C=C1)C(C=C4)=CC=C4O[*],CC(C)(C1=CC=C(OC2=CC(C(C3=CC=C([N+](C)(C)C)C=C3)(OC)C4=CC=C([N+](C)(C)C)C=C4)=C(S(=O)(C5=CC=C([*])C=C5)=O)C=C2)C=C1)C(C=C6)=CC=C6O[*].[OH-],*CC*,65,35,0,N/A,N/A,*CC*,*CC*,*CC*,0,0,0,N/A,0,N/A,100,1,20,,WU(wt%),0,8.7,https://doi.org/10.1021/ma202681z
Polysulfone,bis(phenyltrimethylammonium) (PTMA),X35,CC(C)(C1=CC=C(OC2=CC=C(S(=O)(C3=CC=C([*])C=C3)=O)C=C2)C=C1)C(C=C4)=CC=C4O[*],CC(C)(C1=CC=C(OC2=CC(C(C3=CC=C([N+](C)(C)C)C=C3)(OC)C4=CC=C([N+](C)(C)C)C=C4)=C(S(=O)(C5=CC=C([*])C=C5)=O)C=C2)C=C1)C(C=C6)=CC=C6O[*].[OH-],*CC*,65,35,0,N/A,N/A,*CC*,*CC*,*CC*,0,0,0,N/A,0,N/A,100,1,60,,WU(wt%),0,9.4,https://doi.org/10.1021/ma202681z
Polysulfone,bis(phenyltrimethylammonium) (PTMA),X35,CC(C)(C1=CC=C(OC2=CC=C(S(=O)(C3=CC=C([*])C=C3)=O)C=C2)C=C1)C(C=C4)=CC=C4O[*],CC(C)(C1=CC=C(OC2=CC(C(C3=CC=C([N+](C)(C)C)C=C3)(OC)C4=CC=C([N+](C)(C)C)C=C4)=C(S(=O)(C5=CC=C([*])C=C5)=O)C=C2)C=C1)C(C=C6)=CC=C6O[*].[OH-],*CC*,65,35,0,N/A,N/A,*CC*,*CC*,*CC*,0,0,0,N/A,0,N/A,100,1,20,,Swelling(%),0,3,https://doi.org/10.1021/ma202681z
Polysulfone,bis(phenyltrimethylammonium) (PTMA),X35,CC(C)(C1=CC=C(OC2=CC=C(S(=O)(C3=CC=C([*])C=C3)=O)C=C2)C=C1)C(C=C4)=CC=C4O[*],CC(C)(C1=CC=C(OC2=CC(C(C3=CC=C([N+](C)(C)C)C=C3)(OC)C4=CC=C([N+](C)(C)C)C=C4)=C(S(=O)(C5=CC=C([*])C=C5)=O)C=C2)C=C1)C(C=C6)=CC=C6O[*].[OH-],*CC*,65,35,0,N/A,N/A,*CC*,*CC*,*CC*,0,0,0,N/A,0,N/A,100,1,60,,Swelling(%),0,3,https://doi.org/10.1021/ma202681z
Polysulfone,bis(phenyltrimethylammonium) (PTMA),X35,CC(C)(C1=CC=C(OC2=CC=C(S(=O)(C3=CC=C([*])C=C3)=O)C=C2)C=C1)C(C=C4)=CC=C4O[*],CC(C)(C1=CC=C(OC2=CC(C(C3=CC=C([N+](C)(C)C)C=C3)(OC)C4=CC=C([N+](C)(C)C)C=C4)=C(S(=O)(C5=CC=C([*])C=C5)=O)C=C2)C=C1)C(C=C6)=CC=C6O[*].[OH-],*CC*,65,35,0,N/A,N/A,*CC*,*CC*,*CC*,0,0,0,N/A,0,N/A,100,1,20,,OHCond(mS/cm),0,25.65,https://doi.org/10.1021/ma202681z
Polysulfone,bis(phenyltrimethylammonium) (PTMA),X35,CC(C)(C1=CC=C(OC2=CC=C(S(=O)(C3=CC=C([*])C=C3)=O)C=C2)C=C1)C(C=C4)=CC=C4O[*],CC(C)(C1=CC=C(OC2=CC(C(C3=CC=C([N+](C)(C)C)C=C3)(OC)C4=CC=C([N+](C)(C)C)C=C4)=C(S(=O)(C5=CC=C([*])C=C5)=O)C=C2)C=C1)C(C=C6)=CC=C6O[*].[OH-],*CC*,65,35,0,N/A,N/A,*CC*,*CC*,*CC*,0,0,0,N/A,0,N/A,100,1,40,,OHCond(mS/cm),0,35.09,https://doi.org/10.1021/ma202681z
Polysulfone,bis(phenyltrimethylammonium) (PTMA),X35,CC(C)(C1=CC=C(OC2=CC=C(S(=O)(C3=CC=C([*])C=C3)=O)C=C2)C=C1)C(C=C4)=CC=C4O[*],CC(C)(C1=CC=C(OC2=CC(C(C3=CC=C([N+](C)(C)C)C=C3)(OC)C4=CC=C([N+](C)(C)C)C=C4)=C(S(=O)(C5=CC=C([*])C=C5)=O)C=C2)C=C1)C(C=C6)=CC=C6O[*].[OH-],*CC*,65,35,0,N/A,N/A,*CC*,*CC*,*CC*,0,0,0,N/A,0,N/A,100,1,60,,OHCond(mS/cm),0,42.61,https://doi.org/10.1021/ma202681z
Polysulfone,bis(phenyltrimethylammonium) (PTMA),X35,CC(C)(C1=CC=C(OC2=CC=C(S(=O)(C3=CC=C([*])C=C3)=O)C=C2)C=C1)C(C=C4)=CC=C4O[*],CC(C)(C1=CC=C(OC2=CC(C(C3=CC=C([N+](C)(C)C)C=C3)(OC)C4=CC=C([N+](C)(C)C)C=C4)=C(S(=O)(C5=CC=C([*])C=C5)=O)C=C2)C=C1)C(C=C6)=CC=C6O[*].[OH-],*CC*,65,35,0,N/A,N/A,*CC*,*CC*,*CC*,0,0,0,N/A,0,N/A,100,1,70,,OHCond(mS/cm),0,47.48,https://doi.org/10.1021/ma202681z
Polysulfone,bis(phenyltrimethylammonium) (PTMA),X35,CC(C)(C1=CC=C(OC2=CC=C(S(=O)(C3=CC=C([*])C=C3)=O)C=C2)C=C1)C(C=C4)=CC=C4O[*],CC(C)(C1=CC=C(OC2=CC(C(C3=CC=C([N+](C)(C)C)C=C3)(OC)C4=CC=C([N+](C)(C)C)C=C4)=C(S(=O)(C5=CC=C([*])C=C5)=O)C=C2)C=C1)C(C=C6)=CC=C6O[*].[OH-],*CC*,65,35,0,N/A,N/A,*CC*,*CC*,*CC*,0,0,0,N/A,0,N/A,100,1,80,,OHCond(mS/cm),0,50.15,https://doi.org/10.1021/ma202681z
Polysulfone,bis(phenyltrimethylammonium) (PTMA),X50,CC(C)(C1=CC=C(OC2=CC=C(S(=O)(C3=CC=C([*])C=C3)=O)C=C2)C=C1)C(C=C4)=CC=C4O[*],CC(C)(C1=CC=C(OC2=CC(C(C3=CC=C([N+](C)(C)C)C=C3)(OC)C4=CC=C([N+](C)(C)C)C=C4)=C(S(=O)(C5=CC=C([*])C=C5)=O)C=C2)C=C1)C(C=C6)=CC=C6O[*].[OH-],*CC*,50,50,0,N/A,N/A,*CC*,*CC*,*CC*,0,0,0,N/A,0,N/A,100,1,N/A,,IEC,0,1.32,https://doi.org/10.1021/ma202681z
Polysulfone,bis(phenyltrimethylammonium) (PTMA),X50,CC(C)(C1=CC=C(OC2=CC=C(S(=O)(C3=CC=C([*])C=C3)=O)C=C2)C=C1)C(C=C4)=CC=C4O[*],CC(C)(C1=CC=C(OC2=CC(C(C3=CC=C([N+](C)(C)C)C=C3)(OC)C4=CC=C([N+](C)(C)C)C=C4)=C(S(=O)(C5=CC=C([*])C=C5)=O)C=C2)C=C1)C(C=C6)=CC=C6O[*].[OH-],*CC*,50,50,0,N/A,N/A,*CC*,*CC*,*CC*,0,0,0,N/A,0,N/A,100,1,20,,WU(wt%),0,12.2,https://doi.org/10.1021/ma202681z
