Repository: williamschertzer/computational_artifact

# Computational Artifact: William Schertzer CSE-MSE PhD Qualifying Exam

This repository contains the computational artifact submitted by **William Schertzer** for the PhD CSE-MSE Qualifying Examination. It includes the full workflow for processing, analyzing, and modeling anion exchange membrane (AEM) data extracted from the literature, with the aim of accelerating materials discovery using machine learning.

## Repository Structure

### `raw_data/`
Contains the original AEM datasets, directly extracted and curated from peer-reviewed literature.

File: raw_data/aem_aging_3_18_25.csv (part 30 of 30)
Backbone,Cation,Sample,smiles1,smiles2,smiles3,c1,c2,c3,additive_name_1,additive_name_2,additive_smiles1,additive_smiles2,additive_smiles3,additivec1,additivec2,additivec3,solvent,solvent_conc(M),stab_temp,RH(%),lw,Temp(C),EXP_IEC,prop,time(h),value,DOI
Polysulfone,bis(phenyltrimethylammonium) (PTMA),X50,CC(C)(C1=CC=C(OC2=CC=C(S(=O)(C3=CC=C([*])C=C3)=O)C=C2)C=C1)C(C=C4)=CC=C4O[*],CC(C)(C1=CC=C(OC2=CC(C(C3=CC=C([N+](C)(C)C)C=C3)(OC)C4=CC=C([N+](C)(C)C)C=C4)=C(S(=O)(C5=CC=C([*])C=C5)=O)C=C2)C=C1)C(C=C6)=CC=C6O[*].[OH-],*CC*,50,50,0,N/A,N/A,*CC*,*CC*,*CC*,0,0,0,N/A,0,N/A,100,1,60,,WU(wt%),0,12.9,https://doi.org/10.1021/ma202681z
Polysulfone,bis(phenyltrimethylammonium) (PTMA),X50,CC(C)(C1=CC=C(OC2=CC=C(S(=O)(C3=CC=C([*])C=C3)=O)C=C2)C=C1)C(C=C4)=CC=C4O[*],CC(C)(C1=CC=C(OC2=CC(C(C3=CC=C([N+](C)(C)C)C=C3)(OC)C4=CC=C([N+](C)(C)C)C=C4)=C(S(=O)(C5=CC=C([*])C=C5)=O)C=C2)C=C1)C(C=C6)=CC=C6O[*].[OH-],*CC*,50,50,0,N/A,N/A,*CC*,*CC*,*CC*,0,0,0,N/A,0,N/A,100,1,20,,Swelling(%),0,3,https://doi.org/10.1021/ma202681z
Polysulfone,bis(phenyltrimethylammonium) (PTMA),X50,CC(C)(C1=CC=C(OC2=CC=C(S(=O)(C3=CC=C([*])C=C3)=O)C=C2)C=C1)C(C=C4)=CC=C4O[*],CC(C)(C1=CC=C(OC2=CC(C(C3=CC=C([N+](C)(C)C)C=C3)(OC)C4=CC=C([N+](C)(C)C)C=C4)=C(S(=O)(C5=CC=C([*])C=C5)=O)C=C2)C=C1)C(C=C6)=CC=C6O[*].[OH-],*CC*,50,50,0,N/A,N/A,*CC*,*CC*,*CC*,0,0,0,N/A,0,N/A,100,1,60,,Swelling(%),0,3,https://doi.org/10.1021/ma202681z
Polysulfone,bis(phenyltrimethylammonium) (PTMA),X50,CC(C)(C1=CC=C(OC2=CC=C(S(=O)(C3=CC=C([*])C=C3)=O)C=C2)C=C1)C(C=C4)=CC=C4O[*],CC(C)(C1=CC=C(OC2=CC(C(C3=CC=C([N+](C)(C)C)C=C3)(OC)C4=CC=C([N+](C)(C)C)C=C4)=C(S(=O)(C5=CC=C([*])C=C5)=O)C=C2)C=C1)C(C=C6)=CC=C6O[*].[OH-],*CC*,50,50,0,N/A,N/A,*CC*,*CC*,*CC*,0,0,0,N/A,0,N/A,100,1,20,,OHCond(mS/cm),0,47.29,https://doi.org/10.1021/ma202681z
Polysulfone,bis(phenyltrimethylammonium) (PTMA),X50,CC(C)(C1=CC=C(OC2=CC=C(S(=O)(C3=CC=C([*])C=C3)=O)C=C2)C=C1)C(C=C4)=CC=C4O[*],CC(C)(C1=CC=C(OC2=CC(C(C3=CC=C([N+](C)(C)C)C=C3)(OC)C4=CC=C([N+](C)(C)C)C=C4)=C(S(=O)(C5=CC=C([*])C=C5)=O)C=C2)C=C1)C(C=C6)=CC=C6O[*].[OH-],*CC*,50,50,0,N/A,N/A,*CC*,*CC*,*CC*,0,0,0,N/A,0,N/A,100,1,40,,OHCond(mS/cm),0,54.15,https://doi.org/10.1021/ma202681z
Polysulfone,bis(phenyltrimethylammonium) (PTMA),X50,CC(C)(C1=CC=C(OC2=CC=C(S(=O)(C3=CC=C([*])C=C3)=O)C=C2)C=C1)C(C=C4)=CC=C4O[*],CC(C)(C1=CC=C(OC2=CC(C(C3=CC=C([N+](C)(C)C)C=C3)(OC)C4=CC=C([N+](C)(C)C)C=C4)=C(S(=O)(C5=CC=C([*])C=C5)=O)C=C2)C=C1)C(C=C6)=CC=C6O[*].[OH-],*CC*,50,50,0,N/A,N/A,*CC*,*CC*,*CC*,0,0,0,N/A,0,N/A,100,1,60,,OHCond(mS/cm),0,60.1,https://doi.org/10.1021/ma202681z
Polysulfone,bis(phenyltrimethylammonium) (PTMA),X50,CC(C)(C1=CC=C(OC2=CC=C(S(=O)(C3=CC=C([*])C=C3)=O)C=C2)C=C1)C(C=C4)=CC=C4O[*],CC(C)(C1=CC=C(OC2=CC(C(C3=CC=C([N+](C)(C)C)C=C3)(OC)C4=CC=C([N+](C)(C)C)C=C4)=C(S(=O)(C5=CC=C([*])C=C5)=O)C=C2)C=C1)C(C=C6)=CC=C6O[*].[OH-],*CC*,50,50,0,N/A,N/A,*CC*,*CC*,*CC*,0,0,0,N/A,0,N/A,100,1,70,,OHCond(mS/cm),0,62.3,https://doi.org/10.1021/ma202681z
Polysulfone,bis(phenyltrimethylammonium) (PTMA),X50,CC(C)(C1=CC=C(OC2=CC=C(S(=O)(C3=CC=C([*])C=C3)=O)C=C2)C=C1)C(C=C4)=CC=C4O[*],CC(C)(C1=CC=C(OC2=CC(C(C3=CC=C([N+](C)(C)C)C=C3)(OC)C4=CC=C([N+](C)(C)C)C=C4)=C(S(=O)(C5=CC=C([*])C=C5)=O)C=C2)C=C1)C(C=C6)=CC=C6O[*].[OH-],*CC*,50,50,0,N/A,N/A,*CC*,*CC*,*CC*,0,0,0,N/A,0,N/A,100,1,80,,OHCond(mS/cm),0,64.18,https://doi.org/10.1021/ma202681z
Polysulfone,bis(phenyltrimethylammonium) (PTMA),X50,CC(C)(C1=CC=C(OC2=CC=C(S(=O)(C3=CC=C([*])C=C3)=O)C=C2)C=C1)C(C=C4)=CC=C4O[*],CC(C)(C1=CC=C(OC2=CC(C(C3=CC=C([N+](C)(C)C)C=C3)(OC)C4=CC=C([N+](C)(C)C)C=C4)=C(S(=O)(C5=CC=C([*])C=C5)=O)C=C2)C=C1)C(C=C6)=CC=C6O[*].[OH-],*CC*,50,50,0,N/A,N/A,*CC*,*CC*,*CC*,0,0,0,NaOH,4,20,100,1,20,,OHCond(mS/cm),0,26.06,https://doi.org/10.1021/ma202681z
Polysulfone,bis(phenyltrimethylammonium) (PTMA),X50,CC(C)(C1=CC=C(OC2=CC=C(S(=O)(C3=CC=C([*])C=C3)=O)C=C2)C=C1)C(C=C4)=CC=C4O[*],CC(C)(C1=CC=C(OC2=CC(C(C3=CC=C([N+](C)(C)C)C=C3)(OC)C4=CC=C([N+](C)(C)C)C=C4)=C(S(=O)(C5=CC=C([*])C=C5)=O)C=C2)C=C1)C(C=C6)=CC=C6O[*].[OH-],*CC*,50,50,0,N/A,N/A,*CC*,*CC*,*CC*,0,0,0,NaOH,4,20,100,1,20,,OHCond(mS/cm),24,14.99,https://doi.org/10.1021/ma202681z
Polysulfone,bis(phenyltrimethylammonium) (PTMA),X50,CC(C)(C1=CC=C(OC2=CC=C(S(=O)(C3=CC=C([*])C=C3)=O)C=C2)C=C1)C(C=C4)=CC=C4O[*],CC(C)(C1=CC=C(OC2=CC(C(C3=CC=C([N+](C)(C)C)C=C3)(OC)C4=CC=C([N+](C)(C)C)C=C4)=C(S(=O)(C5=CC=C([*])C=C5)=O)C=C2)C=C1)C(C=C6)=CC=C6O[*].[OH-],*CC*,50,50,0,N/A,N/A,*CC*,*CC*,*CC*,0,0,0,NaOH,4,20,100,1,20,,OHCond(mS/cm),48,11,https://doi.org/10.1021/ma202681z
Polysulfone,bis(phenyltrimethylammonium) (PTMA),X50,CC(C)(C1=CC=C(OC2=CC=C(S(=O)(C3=CC=C([*])C=C3)=O)C=C2)C=C1)C(C=C4)=CC=C4O[*],CC(C)(C1=CC=C(OC2=CC(C(C3=CC=C([N+](C)(C)C)C=C3)(OC)C4=CC=C([N+](C)(C)C)C=C4)=C(S(=O)(C5=CC=C([*])C=C5)=O)C=C2)C=C1)C(C=C6)=CC=C6O[*].[OH-],*CC*,50,50,0,N/A,N/A,*CC*,*CC*,*CC*,0,0,0,NaOH,4,20,100,1,20,,OHCond(mS/cm),72,9.01,https://doi.org/10.1021/ma202681z
Polysulfone,bis(phenyltrimethylammonium) (PTMA),X50,CC(C)(C1=CC=C(OC2=CC=C(S(=O)(C3=CC=C([*])C=C3)=O)C=C2)C=C1)C(C=C4)=CC=C4O[*],CC(C)(C1=CC=C(OC2=CC(C(C3=CC=C([N+](C)(C)C)C=C3)(OC)C4=CC=C([N+](C)(C)C)C=C4)=C(S(=O)(C5=CC=C([*])C=C5)=O)C=C2)C=C1)C(C=C6)=CC=C6O[*].[OH-],*CC*,50,50,0,N/A,N/A,*CC*,*CC*,*CC*,0,0,0,NaOH,4,20,100,1,20,,OHCond(mS/cm),100,7.98,https://doi.org/10.1021/ma202681z
Polysulfone,bis(phenyltrimethylammonium) (PTMA),X50,CC(C)(C1=CC=C(OC2=CC=C(S(=O)(C3=CC=C([*])C=C3)=O)C=C2)C=C1)C(C=C4)=CC=C4O[*],CC(C)(C1=CC=C(OC2=CC(C(C3=CC=C([N+](C)(C)C)C=C3)(OC)C4=CC=C([N+](C)(C)C)C=C4)=C(S(=O)(C5=CC=C([*])C=C5)=O)C=C2)C=C1)C(C=C6)=CC=C6O[*].[OH-],*CC*,50,50,0,N/A,N/A,*CC*,*CC*,*CC*,0,0,0,NaOH,4,20,100,1,20,,OHCond(mS/cm),140,7.22,https://doi.org/10.1021/ma202681z
Polysulfone,bis(phenyltrimethylammonium) (PTMA),X50,CC(C)(C1=CC=C(OC2=CC=C(S(=O)(C3=CC=C([*])C=C3)=O)C=C2)C=C1)C(C=C4)=CC=C4O[*],CC(C)(C1=CC=C(OC2=CC(C(C3=CC=C([N+](C)(C)C)C=C3)(OC)C4=CC=C([N+](C)(C)C)C=C4)=C(S(=O)(C5=CC=C([*])C=C5)=O)C=C2)C=C1)C(C=C6)=CC=C6O[*].[OH-],*CC*,50,50,0,N/A,N/A,*CC*,*CC*,*CC*,0,0,0,NaOH,4,20,100,1,20,,OHCond(mS/cm),200,6.97,https://doi.org/10.1021/ma202681z
Polysulfone,bis(phenyltrimethylammonium) (PTMA),X50,CC(C)(C1=CC=C(OC2=CC=C(S(=O)(C3=CC=C([*])C=C3)=O)C=C2)C=C1)C(C=C4)=CC=C4O[*],CC(C)(C1=CC=C(OC2=CC(C(C3=CC=C([N+](C)(C)C)C=C3)(OC)C4=CC=C([N+](C)(C)C)C=C4)=C(S(=O)(C5=CC=C([*])C=C5)=O)C=C2)C=C1)C(C=C6)=CC=C6O[*].[OH-],*CC*,50,50,0,N/A,N/A,*CC*,*CC*,*CC*,0,0,0,NaOH,4,20,100,1,20,,OHCond(mS/cm),300,6.82,https://doi.org/10.1021/ma202681z
Polysulfone,bis(phenyltrimethylammonium) (PTMA),X50,CC(C)(C1=CC=C(OC2=CC=C(S(=O)(C3=CC=C([*])C=C3)=O)C=C2)C=C1)C(C=C4)=CC=C4O[*],CC(C)(C1=CC=C(OC2=CC(C(C3=CC=C([N+](C)(C)C)C=C3)(OC)C4=CC=C([N+](C)(C)C)C=C4)=C(S(=O)(C5=CC=C([*])C=C5)=O)C=C2)C=C1)C(C=C6)=CC=C6O[*].[OH-],*CC*,50,50,0,N/A,N/A,*CC*,*CC*,*CC*,0,0,0,NaOH,4,20,100,1,20,,OHCond(mS/cm),450,6.49,https://doi.org/10.1021/ma202681z
Polysulfone,bis(phenyltrimethylammonium) (PTMA),X50,CC(C)(C1=CC=C(OC2=CC=C(S(=O)(C3=CC=C([*])C=C3)=O)C=C2)C=C1)C(C=C4)=CC=C4O[*],CC(C)(C1=CC=C(OC2=CC(C(C3=CC=C([N+](C)(C)C)C=C3)(OC)C4=CC=C([N+](C)(C)C)C=C4)=C(S(=O)(C5=CC=C([*])C=C5)=O)C=C2)C=C1)C(C=C6)=CC=C6O[*].[OH-],*CC*,50,50,0,N/A,N/A,*CC*,*CC*,*CC*,0,0,0,NaOH,4,20,100,1,20,,OHCond(mS/cm),600,6.1,https://doi.org/10.1021/ma202681z
Polysulfone,bis(phenyltrimethylammonium) (PTMA),X50,CC(C)(C1=CC=C(OC2=CC=C(S(=O)(C3=CC=C([*])C=C3)=O)C=C2)C=C1)C(C=C4)=CC=C4O[*],CC(C)(C1=CC=C(OC2=CC(C(C3=CC=C([N+](C)(C)C)C=C3)(OC)C4=CC=C([N+](C)(C)C)C=C4)=C(S(=O)(C5=CC=C([*])C=C5)=O)C=C2)C=C1)C(C=C6)=CC=C6O[*].[OH-],*CC*,50,50,0,N/A,N/A,*CC*,*CC*,*CC*,0,0,0,NaOH,4,20,100,1,20,,OHCond(mS/cm),800,5.81,https://doi.org/10.1021/ma202681z
Polysulfone,bis(phenyltrimethylammonium) (PTMA),X50,CC(C)(C1=CC=C(OC2=CC=C(S(=O)(C3=CC=C([*])C=C3)=O)C=C2)C=C1)C(C=C4)=CC=C4O[*],CC(C)(C1=CC=C(OC2=CC(C(C3=CC=C([N+](C)(C)C)C=C3)(OC)C4=CC=C([N+](C)(C)C)C=C4)=C(S(=O)(C5=CC=C([*])C=C5)=O)C=C2)C=C1)C(C=C6)=CC=C6O[*].[OH-],*CC*,50,50,0,N/A,N/A,*CC*,*CC*,*CC*,0,0,0,NaOH,4,20,100,1,20,,IEC,0,1.3,https://doi.org/10.1021/ma202681z
Polysulfone,bis(phenyltrimethylammonium) (PTMA),X50,CC(C)(C1=CC=C(OC2=CC=C(S(=O)(C3=CC=C([*])C=C3)=O)C=C2)C=C1)C(C=C4)=CC=C4O[*],CC(C)(C1=CC=C(OC2=CC(C(C3=CC=C([N+](C)(C)C)C=C3)(OC)C4=CC=C([N+](C)(C)C)C=C4)=C(S(=O)(C5=CC=C([*])C=C5)=O)C=C2)C=C1)C(C=C6)=CC=C6O[*].[OH-],*CC*,50,50,0,N/A,N/A,*CC*,*CC*,*CC*,0,0,0,NaOH,4,20,100,1,20,,IEC,24,1,https://doi.org/10.1021/ma202681z
Polysulfone,bis(phenyltrimethylammonium) (PTMA),X50,CC(C)(C1=CC=C(OC2=CC=C(S(=O)(C3=CC=C([*])C=C3)=O)C=C2)C=C1)C(C=C4)=CC=C4O[*],CC(C)(C1=CC=C(OC2=CC(C(C3=CC=C([N+](C)(C)C)C=C3)(OC)C4=CC=C([N+](C)(C)C)C=C4)=C(S(=O)(C5=CC=C([*])C=C5)=O)C=C2)C=C1)C(C=C6)=CC=C6O[*].[OH-],*CC*,50,50,0,N/A,N/A,*CC*,*CC*,*CC*,0,0,0,NaOH,4,20,100,1,20,,IEC,48,0.85,https://doi.org/10.1021/ma202681z
Polysulfone,bis(phenyltrimethylammonium) (PTMA),X50,CC(C)(C1=CC=C(OC2=CC=C(S(=O)(C3=CC=C([*])C=C3)=O)C=C2)C=C1)C(C=C4)=CC=C4O[*],CC(C)(C1=CC=C(OC2=CC(C(C3=CC=C([N+](C)(C)C)C=C3)(OC)C4=CC=C([N+](C)(C)C)C=C4)=C(S(=O)(C5=CC=C([*])C=C5)=O)C=C2)C=C1)C(C=C6)=CC=C6O[*].[OH-],*CC*,50,50,0,N/A,N/A,*CC*,*CC*,*CC*,0,0,0,NaOH,4,20,100,1,20,,IEC,72,0.7,https://doi.org/10.1021/ma202681z
Polysulfone,bis(phenyltrimethylammonium) (PTMA),X50,CC(C)(C1=CC=C(OC2=CC=C(S(=O)(C3=CC=C([*])C=C3)=O)C=C2)C=C1)C(C=C4)=CC=C4O[*],CC(C)(C1=CC=C(OC2=CC(C(C3=CC=C([N+](C)(C)C)C=C3)(OC)C4=CC=C([N+](C)(C)C)C=C4)=C(S(=O)(C5=CC=C([*])C=C5)=O)C=C2)C=C1)C(C=C6)=CC=C6O[*].[OH-],*CC*,50,50,0,N/A,N/A,*CC*,*CC*,*CC*,0,0,0,NaOH,4,20,100,1,20,,IEC,100,0.6,https://doi.org/10.1021/ma202681z
Polysulfone,bis(phenyltrimethylammonium) (PTMA),X50,CC(C)(C1=CC=C(OC2=CC=C(S(=O)(C3=CC=C([*])C=C3)=O)C=C2)C=C1)C(C=C4)=CC=C4O[*],CC(C)(C1=CC=C(OC2=CC(C(C3=CC=C([N+](C)(C)C)C=C3)(OC)C4=CC=C([N+](C)(C)C)C=C4)=C(S(=O)(C5=CC=C([*])C=C5)=O)C=C2)C=C1)C(C=C6)=CC=C6O[*].[OH-],*CC*,50,50,0,N/A,N/A,*CC*,*CC*,*CC*,0,0,0,NaOH,4,20,100,1,20,,IEC,140,0.55,https://doi.org/10.1021/ma202681z
Polysulfone,bis(phenyltrimethylammonium) (PTMA),X50,CC(C)(C1=CC=C(OC2=CC=C(S(=O)(C3=CC=C([*])C=C3)=O)C=C2)C=C1)C(C=C4)=CC=C4O[*],CC(C)(C1=CC=C(OC2=CC(C(C3=CC=C([N+](C)(C)C)C=C3)(OC)C4=CC=C([N+](C)(C)C)C=C4)=C(S(=O)(C5=CC=C([*])C=C5)=O)C=C2)C=C1)C(C=C6)=CC=C6O[*].[OH-],*CC*,50,50,0,N/A,N/A,*CC*,*CC*,*CC*,0,0,0,NaOH,4,20,100,1,20,,IEC,200,0.53,https://doi.org/10.1021/ma202681z
Polysulfone,bis(phenyltrimethylammonium) (PTMA),X50,CC(C)(C1=CC=C(OC2=CC=C(S(=O)(C3=CC=C([*])C=C3)=O)C=C2)C=C1)C(C=C4)=CC=C4O[*],CC(C)(C1=CC=C(OC2=CC(C(C3=CC=C([N+](C)(C)C)C=C3)(OC)C4=CC=C([N+](C)(C)C)C=C4)=C(S(=O)(C5=CC=C([*])C=C5)=O)C=C2)C=C1)C(C=C6)=CC=C6O[*].[OH-],*CC*,50,50,0,N/A,N/A,*CC*,*CC*,*CC*,0,0,0,NaOH,4,20,100,1,20,,IEC,300,0.51,https://doi.org/10.1021/ma202681z
Polysulfone,bis(phenyltrimethylammonium) (PTMA),X50,CC(C)(C1=CC=C(OC2=CC=C(S(=O)(C3=CC=C([*])C=C3)=O)C=C2)C=C1)C(C=C4)=CC=C4O[*],CC(C)(C1=CC=C(OC2=CC(C(C3=CC=C([N+](C)(C)C)C=C3)(OC)C4=CC=C([N+](C)(C)C)C=C4)=C(S(=O)(C5=CC=C([*])C=C5)=O)C=C2)C=C1)C(C=C6)=CC=C6O[*].[OH-],*CC*,50,50,0,N/A,N/A,*CC*,*CC*,*CC*,0,0,0,NaOH,4,20,100,1,20,,IEC,450,0.5,https://doi.org/10.1021/ma202681z
Polysulfone,bis(phenyltrimethylammonium) (PTMA),X50,CC(C)(C1=CC=C(OC2=CC=C(S(=O)(C3=CC=C([*])C=C3)=O)C=C2)C=C1)C(C=C4)=CC=C4O[*],CC(C)(C1=CC=C(OC2=CC(C(C3=CC=C([N+](C)(C)C)C=C3)(OC)C4=CC=C([N+](C)(C)C)C=C4)=C(S(=O)(C5=CC=C([*])C=C5)=O)C=C2)C=C1)C(C=C6)=CC=C6O[*].[OH-],*CC*,50,50,0,N/A,N/A,*CC*,*CC*,*CC*,0,0,0,NaOH,4,20,100,1,20,,IEC,600,0.48,https://doi.org/10.1021/ma202681z
Polysulfone,bis(phenyltrimethylammonium) (PTMA),X50,CC(C)(C1=CC=C(OC2=CC=C(S(=O)(C3=CC=C([*])C=C3)=O)C=C2)C=C1)C(C=C4)=CC=C4O[*],CC(C)(C1=CC=C(OC2=CC(C(C3=CC=C([N+](C)(C)C)C=C3)(OC)C4=CC=C([N+](C)(C)C)C=C4)=C(S(=O)(C5=CC=C([*])C=C5)=O)C=C2)C=C1)C(C=C6)=CC=C6O[*].[OH-],*CC*,50,50,0,N/A,N/A,*CC*,*CC*,*CC*,0,0,0,NaOH,4,20,100,1,20,,IEC,800,0.46,https://doi.org/10.1021/ma202681z
Polysulfone,bis(phenyltrimethylammonium) (PTMA),X62,CC(C)(C1=CC=C(OC2=CC=C(S(=O)(C3=CC=C([*])C=C3)=O)C=C2)C=C1)C(C=C4)=CC=C4O[*],CC(C)(C1=CC=C(OC2=CC(C(C3=CC=C([N+](C)(C)C)C=C3)(OC)C4=CC=C([N+](C)(C)C)C=C4)=C(S(=O)(C5=CC=C([*])C=C5)=O)C=C2)C=C1)C(C=C6)=CC=C6O[*].[OH-],*CC*,38,62,0,N/A,N/A,*CC*,*CC*,*CC*,0,0,0,N/A,0,N/A,100,1,N/A,,IEC,0,1.46,https://doi.org/10.1021/ma202681z
Polysulfone,bis(phenyltrimethylammonium) (PTMA),X62,CC(C)(C1=CC=C(OC2=CC=C(S(=O)(C3=CC=C([*])C=C3)=O)C=C2)C=C1)C(C=C4)=CC=C4O[*],CC(C)(C1=CC=C(OC2=CC(C(C3=CC=C([N+](C)(C)C)C=C3)(OC)C4=CC=C([N+](C)(C)C)C=C4)=C(S(=O)(C5=CC=C([*])C=C5)=O)C=C2)C=C1)C(C=C6)=CC=C6O[*].[OH-],*CC*,38,62,0,N/A,N/A,*CC*,*CC*,*CC*,0,0,0,N/A,0,N/A,100,1,20,,WU(wt%),0,13.6,https://doi.org/10.1021/ma202681z
Polysulfone,bis(phenyltrimethylammonium) (PTMA),X62,CC(C)(C1=CC=C(OC2=CC=C(S(=O)(C3=CC=C([*])C=C3)=O)C=C2)C=C1)C(C=C4)=CC=C4O[*],CC(C)(C1=CC=C(OC2=CC(C(C3=CC=C([N+](C)(C)C)C=C3)(OC)C4=CC=C([N+](C)(C)C)C=C4)=C(S(=O)(C5=CC=C([*])C=C5)=O)C=C2)C=C1)C(C=C6)=CC=C6O[*].[OH-],*CC*,38,62,0,N/A,N/A,*CC*,*CC*,*CC*,0,0,0,N/A,0,N/A,100,1,60,,WU(wt%),0,15.8,https://doi.org/10.1021/ma202681z
Polysulfone,bis(phenyltrimethylammonium) (PTMA),X62,CC(C)(C1=CC=C(OC2=CC=C(S(=O)(C3=CC=C([*])C=C3)=O)C=C2)C=C1)C(C=C4)=CC=C4O[*],CC(C)(C1=CC=C(OC2=CC(C(C3=CC=C([N+](C)(C)C)C=C3)(OC)C4=CC=C([N+](C)(C)C)C=C4)=C(S(=O)(C5=CC=C([*])C=C5)=O)C=C2)C=C1)C(C=C6)=CC=C6O[*].[OH-],*CC*,38,62,0,N/A,N/A,*CC*,*CC*,*CC*,0,0,0,N/A,0,N/A,100,1,20,,Swelling(%),0,3,https://doi.org/10.1021/ma202681z
Polysulfone,bis(phenyltrimethylammonium) (PTMA),X62,CC(C)(C1=CC=C(OC2=CC=C(S(=O)(C3=CC=C([*])C=C3)=O)C=C2)C=C1)C(C=C4)=CC=C4O[*],CC(C)(C1=CC=C(OC2=CC(C(C3=CC=C([N+](C)(C)C)C=C3)(OC)C4=CC=C([N+](C)(C)C)C=C4)=C(S(=O)(C5=CC=C([*])C=C5)=O)C=C2)C=C1)C(C=C6)=CC=C6O[*].[OH-],*CC*,38,62,0,N/A,N/A,*CC*,*CC*,*CC*,0,0,0,N/A,0,N/A,100,1,60,,Swelling(%),0,4,https://doi.org/10.1021/ma202681z
Polysulfone,bis(phenyltrimethylammonium) (PTMA),X62,CC(C)(C1=CC=C(OC2=CC=C(S(=O)(C3=CC=C([*])C=C3)=O)C=C2)C=C1)C(C=C4)=CC=C4O[*],CC(C)(C1=CC=C(OC2=CC(C(C3=CC=C([N+](C)(C)C)C=C3)(OC)C4=CC=C([N+](C)(C)C)C=C4)=C(S(=O)(C5=CC=C([*])C=C5)=O)C=C2)C=C1)C(C=C6)=CC=C6O[*].[OH-],*CC*,38,62,0,N/A,N/A,*CC*,*CC*,*CC*,0,0,0,N/A,0,N/A,100,1,20,,OHCond(mS/cm),0,57.91,https://doi.org/10.1021/ma202681z
Polysulfone,bis(phenyltrimethylammonium) (PTMA),X62,CC(C)(C1=CC=C(OC2=CC=C(S(=O)(C3=CC=C([*])C=C3)=O)C=C2)C=C1)C(C=C4)=CC=C4O[*],CC(C)(C1=CC=C(OC2=CC(C(C3=CC=C([N+](C)(C)C)C=C3)(OC)C4=CC=C([N+](C)(C)C)C=C4)=C(S(=O)(C5=CC=C([*])C=C5)=O)C=C2)C=C1)C(C=C6)=CC=C6O[*].[OH-],*CC*,38,62,0,N/A,N/A,*CC*,*CC*,*CC*,0,0,0,N/A,0,N/A,100,1,40,,OHCond(mS/cm),0,63.55,https://doi.org/10.1021/ma202681z
Polysulfone,bis(phenyltrimethylammonium) (PTMA),X62,CC(C)(C1=CC=C(OC2=CC=C(S(=O)(C3=CC=C([*])C=C3)=O)C=C2)C=C1)C(C=C4)=CC=C4O[*],CC(C)(C1=CC=C(OC2=CC(C(C3=CC=C([N+](C)(C)C)C=C3)(OC)C4=CC=C([N+](C)(C)C)C=C4)=C(S(=O)(C5=CC=C([*])C=C5)=O)C=C2)C=C1)C(C=C6)=CC=C6O[*].[OH-],*CC*,38,62,0,N/A,N/A,*CC*,*CC*,*CC*,0,0,0,N/A,0,N/A,100,1,60,,OHCond(mS/cm),0,69.56,https://doi.org/10.1021/ma202681z
Polysulfone,bis(phenyltrimethylammonium) (PTMA),X62,CC(C)(C1=CC=C(OC2=CC=C(S(=O)(C3=CC=C([*])C=C3)=O)C=C2)C=C1)C(C=C4)=CC=C4O[*],CC(C)(C1=CC=C(OC2=CC(C(C3=CC=C([N+](C)(C)C)C=C3)(OC)C4=CC=C([N+](C)(C)C)C=C4)=C(S(=O)(C5=CC=C([*])C=C5)=O)C=C2)C=C1)C(C=C6)=CC=C6O[*].[OH-],*CC*,38,62,0,N/A,N/A,*CC*,*CC*,*CC*,0,0,0,N/A,0,N/A,100,1,70,,OHCond(mS/cm),0,72.77,https://doi.org/10.1021/ma202681z
Polysulfone,bis(phenyltrimethylammonium) (PTMA),X62,CC(C)(C1=CC=C(OC2=CC=C(S(=O)(C3=CC=C([*])C=C3)=O)C=C2)C=C1)C(C=C4)=CC=C4O[*],CC(C)(C1=CC=C(OC2=CC(C(C3=CC=C([N+](C)(C)C)C=C3)(OC)C4=CC=C([N+](C)(C)C)C=C4)=C(S(=O)(C5=CC=C([*])C=C5)=O)C=C2)C=C1)C(C=C6)=CC=C6O[*].[OH-],*CC*,38,62,0,N/A,N/A,*CC*,*CC*,*CC*,0,0,0,N/A,0,N/A,100,1,80,,OHCond(mS/cm),0,75.67,https://doi.org/10.1021/ma202681z
Polysulfone,bis(phenyltrimethylammonium) (PTMA),X81,CC(C)(C1=CC=C(OC2=CC=C(S(=O)(C3=CC=C([*])C=C3)=O)C=C2)C=C1)C(C=C4)=CC=C4O[*],CC(C)(C1=CC=C(OC2=CC(C(C3=CC=C([N+](C)(C)C)C=C3)(OC)C4=CC=C([N+](C)(C)C)C=C4)=C(S(=O)(C5=CC=C([*])C=C5)=O)C=C2)C=C1)C(C=C6)=CC=C6O[*].[OH-],*CC*,19,81,0,N/A,N/A,*CC*,*CC*,*CC*,0,0,0,N/A,0,N/A,100,1,N/A,,IEC,0,1.74,https://doi.org/10.1021/ma202681z
Polysulfone,bis(phenyltrimethylammonium) (PTMA),X81,CC(C)(C1=CC=C(OC2=CC=C(S(=O)(C3=CC=C([*])C=C3)=O)C=C2)C=C1)C(C=C4)=CC=C4O[*],CC(C)(C1=CC=C(OC2=CC(C(C3=CC=C([N+](C)(C)C)C=C3)(OC)C4=CC=C([N+](C)(C)C)C=C4)=C(S(=O)(C5=CC=C([*])C=C5)=O)C=C2)C=C1)C(C=C6)=CC=C6O[*].[OH-],*CC*,19,81,0,N/A,N/A,*CC*,*CC*,*CC*,0,0,0,N/A,0,N/A,100,1,20,,WU(wt%),0,18.4,https://doi.org/10.1021/ma202681z
Polysulfone,bis(phenyltrimethylammonium) (PTMA),X81,CC(C)(C1=CC=C(OC2=CC=C(S(=O)(C3=CC=C([*])C=C3)=O)C=C2)C=C1)C(C=C4)=CC=C4O[*],CC(C)(C1=CC=C(OC2=CC(C(C3=CC=C([N+](C)(C)C)C=C3)(OC)C4=CC=C([N+](C)(C)C)C=C4)=C(S(=O)(C5=CC=C([*])C=C5)=O)C=C2)C=C1)C(C=C6)=CC=C6O[*].[OH-],*CC*,19,81,0,N/A,N/A,*CC*,*CC*,*CC*,0,0,0,N/A,0,N/A,100,1,60,,WU(wt%),0,20.8,https://doi.org/10.1021/ma202681z
Polysulfone,bis(phenyltrimethylammonium) (PTMA),X81,CC(C)(C1=CC=C(OC2=CC=C(S(=O)(C3=CC=C([*])C=C3)=O)C=C2)C=C1)C(C=C4)=CC=C4O[*],CC(C)(C1=CC=C(OC2=CC(C(C3=CC=C([N+](C)(C)C)C=C3)(OC)C4=CC=C([N+](C)(C)C)C=C4)=C(S(=O)(C5=CC=C([*])C=C5)=O)C=C2)C=C1)C(C=C6)=CC=C6O[*].[OH-],*CC*,19,81,0,N/A,N/A,*CC*,*CC*,*CC*,0,0,0,N/A,0,N/A,100,1,20,,Swelling(%),0,4,https://doi.org/10.1021/ma202681z
Polysulfone,bis(phenyltrimethylammonium) (PTMA),X81,CC(C)(C1=CC=C(OC2=CC=C(S(=O)(C3=CC=C([*])C=C3)=O)C=C2)C=C1)C(C=C4)=CC=C4O[*],CC(C)(C1=CC=C(OC2=CC(C(C3=CC=C([N+](C)(C)C)C=C3)(OC)C4=CC=C([N+](C)(C)C)C=C4)=C(S(=O)(C5=CC=C([*])C=C5)=O)C=C2)C=C1)C(C=C6)=CC=C6O[*].[OH-],*CC*,19,81,0,N/A,N/A,*CC*,*CC*,*CC*,0,0,0,N/A,0,N/A,100,1,60,,Swelling(%),0,5,https://doi.org/10.1021/ma202681z
Polysulfone,bis(phenyltrimethylammonium) (PTMA),X81,CC(C)(C1=CC=C(OC2=CC=C(S(=O)(C3=CC=C([*])C=C3)=O)C=C2)C=C1)C(C=C4)=CC=C4O[*],CC(C)(C1=CC=C(OC2=CC(C(C3=CC=C([N+](C)(C)C)C=C3)(OC)C4=CC=C([N+](C)(C)C)C=C4)=C(S(=O)(C5=CC=C([*])C=C5)=O)C=C2)C=C1)C(C=C6)=CC=C6O[*].[OH-],*CC*,19,81,0,N/A,N/A,*CC*,*CC*,*CC*,0,0,0,N/A,0,N/A,100,1,20,,OHCond(mS/cm),0,62.16,https://doi.org/10.1021/ma202681z
Polysulfone,bis(phenyltrimethylammonium) (PTMA),X81,CC(C)(C1=CC=C(OC2=CC=C(S(=O)(C3=CC=C([*])C=C3)=O)C=C2)C=C1)C(C=C4)=CC=C4O[*],CC(C)(C1=CC=C(OC2=CC(C(C3=CC=C([N+](C)(C)C)C=C3)(OC)C4=CC=C([N+](C)(C)C)C=C4)=C(S(=O)(C5=CC=C([*])C=C5)=O)C=C2)C=C1)C(C=C6)=CC=C6O[*].[OH-],*CC*,19,81,0,N/A,N/A,*CC*,*CC*,*CC*,0,0,0,N/A,0,N/A,100,1,40,,OHCond(mS/cm),0,67.99,https://doi.org/10.1021/ma202681z
Polysulfone,bis(phenyltrimethylammonium) (PTMA),X81,CC(C)(C1=CC=C(OC2=CC=C(S(=O)(C3=CC=C([*])C=C3)=O)C=C2)C=C1)C(C=C4)=CC=C4O[*],CC(C)(C1=CC=C(OC2=CC(C(C3=CC=C([N+](C)(C)C)C=C3)(OC)C4=CC=C([N+](C)(C)C)C=C4)=C(S(=O)(C5=CC=C([*])C=C5)=O)C=C2)C=C1)C(C=C6)=CC=C6O[*].[OH-],*CC*,19,81,0,N/A,N/A,*CC*,*CC*,*CC*,0,0,0,N/A,0,N/A,100,1,60,,OHCond(mS/cm),0,72.86,https://doi.org/10.1021/ma202681z
Polysulfone,bis(phenyltrimethylammonium) (PTMA),X81,CC(C)(C1=CC=C(OC2=CC=C(S(=O)(C3=CC=C([*])C=C3)=O)C=C2)C=C1)C(C=C4)=CC=C4O[*],CC(C)(C1=CC=C(OC2=CC(C(C3=CC=C([N+](C)(C)C)C=C3)(OC)C4=CC=C([N+](C)(C)C)C=C4)=C(S(=O)(C5=CC=C([*])C=C5)=O)C=C2)C=C1)C(C=C6)=CC=C6O[*].[OH-],*CC*,19,81,0,N/A,N/A,*CC*,*CC*,*CC*,0,0,0,N/A,0,N/A,100,1,70,,OHCond(mS/cm),0,76.15,https://doi.org/10.1021/ma202681z
Polysulfone,bis(phenyltrimethylammonium) (PTMA),X81,CC(C)(C1=CC=C(OC2=CC=C(S(=O)(C3=CC=C([*])C=C3)=O)C=C2)C=C1)C(C=C4)=CC=C4O[*],CC(C)(C1=CC=C(OC2=CC(C(C3=CC=C([N+](C)(C)C)C=C3)(OC)C4=CC=C([N+](C)(C)C)C=C4)=C(S(=O)(C5=CC=C([*])C=C5)=O)C=C2)C=C1)C(C=C6)=CC=C6O[*].[OH-],*CC*,19,81,0,N/A,N/A,*CC*,*CC*,*CC*,0,0,0,N/A,0,N/A,100,1,80,,OHCond(mS/cm),0,78.82,https://doi.org/10.1021/ma202681z
