Repository: williamschertzer/computational_artifact

# Computational Artifact: William Schertzer CSE-MSE PhD Qualifying Exam

This repository contains the computational artifact submitted by **William Schertzer** for the PhD CSE-MSE Qualifying Examination. It includes the full workflow for processing, analyzing, and modeling anion exchange membrane (AEM) data extracted from the literature, with the aim of accelerating materials discovery using machine learning.

## Repository Structure

### `raw_data/`
Contains the original AEM datasets, directly extracted and curated from peer-reviewed literature.

### `create_datasets/`
This directory includes scripts for:
- **Cleaning raw data**
- **Generating molecular fingerprints**
- **Performing train-validation-test splits** (including random, polymer, composition, leave-one-time-group-out cross-validation)

To run the full dataset preparation pipeline:
- Use `process_dataset_all.py` to create a dataset using the entire corpus.
- Use `process_dataset_logo.py` to generate time-dependent leave-one-group-out (LOGO) splits.

Settings for both scripts are specified in `process_dataset.json` (located in the main directory).

Final processed datasets are stored in `create_datasets/shared_datasets/`.

### `analyze_data/`
Contains tools for analyzing the dataset and trained model results:
- `dataset_stats_dir/analyze_data.ipynb`: Analyzes chemical diversity, property distributions, and other key dataset statistics.
- `loss_plots/` and `time_plots/`: Visualize model training loss and time-dependent degradation behaviors, respectively.

### `modeling/`
Contains modeling workflows and environment setup tools:
- `llama_dir/`: Environment setup for training large language models and PyTorch-based workflows. The `make.sh` script builds the required Conda environment.
- `shared_workflows/`: Includes templates and shared code for training and evaluating:
  - Gaussian Process Regression (GPR)
  - Physics-Enforced Neural Networks (PENN)
  - Large Language Models (LLMs)
- `workflows/`: User-specific or experimental workflows not included in version control.

### Root-Level Files
- `fingerprint_cache.pkl`: Cached molecular fingerprints to avoid redundant computation across SMILES strings.
- `FP_scaler.pkl`: Scaler object used to normalize fingerprint vectors.
- `ranked_filtered_candidates.csv`: A ranked list of fluorine-free AEM candidates predicted to meet all target property requirements based on ML models.
- `OH_dataset.csv`: Example non-fingerprinted dataset for hydroxide conductivity (OH conductivity) after preprocessing, ready for machine learning.

File: OH_dataset.csv (part 1 of 13)
,smiles1,smiles2,smiles3,c1,c2,c3,stab_temp,RH(%),Temp(C),prop,time(h),value,theor_IEC,solvent_NaOH,solvent_KOH,additive_glutaraldehyde,additive_1-vinyl-propyltriethoxysilane-imidazolium,additive_Polyvinylbenzyl chloride,additive_phenyl-Silsesquioxane,additive_Im-phenyl-Silsesquioxane,additive_QA-Silsesquioxane,additive_hexanedithiol,additive_octanedithiol,additive_PEG,additive_PE,additive_ZrO2,additive_diethanediol,additive_halloysite_nanotube,additive_Polyvinyl Imidazolium,additive_PAGE
0,Cn5c(c2c(c1ccc(*)cc1)cccc2c3ccc(*)cc3)[n+](C)c4ccccc45.[OH-],*CC*,*CC*,100.0,0.0,0.0,25.0,50.0,22.0,OHCond(mS/cm),0.0,1.114,2.68,0.0,0.0,0.0,0.0,0.0,0.0,0.0,0.0,0.0,0.0,0.0,0.0,0.0,0.0,0.0,0.0,0.0
1,C[N+](C)(C)CC(O)C[N+](C)(C)Cc1cc(O*)ccc1Oc3ccc(C(=O)c2ccc(*)cc2)cc3.[OH-],Cc3cc(Oc2ccc(C(=O)c1ccc(*)cc1)cc2)ccc3O*,*CC*,53.0,47.0,0.0,25.0,100.0,25.0,OHCond(mS/cm),0.0,0.949,2.74,0.0,0.0,0.0,0.0,0.0,0.0,0.0,0.0,0.0,0.0,0.0,0.0,0.0,0.0,0.0,0.0,0.0
2,C[N+](C)(C)CC(O)C[N+](C)(C)Cc1cc(O*)ccc1Oc3ccc(C(=O)c2ccc(*)cc2)cc3.[OH-],Cc3cc(Oc2ccc(C(=O)c1ccc(*)cc1)cc2)ccc3O*,*CC*,85.0,15.0,0.0,25.0,100.0,25.0,OHCond(mS/cm),0.0,0.975,3.88,0.0,0.0,0.0,0.0,0.0,0.0,0.0,0.0,0.0,0.0,0.0,0.0,0.0,0.0,0.0,0.0,0.0
3,C[N+](C)(C)CC(O)C[N+](C)(C)Cc1cc(O*)ccc1Oc3ccc(C(=O)c2ccc(*)cc2)cc3.[OH-],Cc3cc(Oc2ccc(C(=O)c1ccc(*)cc1)cc2)ccc3O*,*CC*,53.0,47.0,0.0,25.0,100.0,30.0,OHCond(mS/cm),0.0,0.985,2.74,0.0,0.0,0.0,0.0,0.0,0.0,0.0,0.0,0.0,0.0,0.0,0.0,0.0,0.0,0.0,0.0,0.0
4,C[N+](C)(C)CC(O)C[N+](C)(C)Cc1cc(O*)ccc1Oc3ccc(C(=O)c2ccc(*)cc2)cc3.[OH-],Cc3cc(Oc2ccc(C(=O)c1ccc(*)cc1)cc2)ccc3O*,*CC*,67.0,33.0,0.0,25.0,100.0,25.0,OHCond(mS/cm),0.0,1.0,3.27,0.0,0.0,0.0,0.0,0.0,0.0,0.0,0.0,0.0,0.0,0.0,0.0,0.0,0.0,0.0,0.0,0.0
5,C[N+](C)(C)CC(O)C[N+](C)(C)Cc1cc(O*)ccc1Oc3ccc(C(=O)c2ccc(*)cc2)cc3.[OH-],Cc3cc(Oc2ccc(C(=O)c1ccc(*)cc1)cc2)ccc3O*,*CC*,53.0,47.0,0.0,25.0,100.0,40.0,OHCond(mS/cm),0.0,1.102,2.74,0.0,0.0,0.0,0.0,0.0,0.0,0.0,0.0,0.0,0.0,0.0,0.0,0.0,0.0,0.0,0.0,0.0
6,C[N+](C)(C)CC(O)C[N+](C)(C)Cc1cc(O*)ccc1Oc3ccc(C(=O)c2ccc(*)cc2)cc3.[OH-],Cc3cc(Oc2ccc(C(=O)c1ccc(*)cc1)cc2)ccc3O*,*CC*,67.0,33.0,0.0,25.0,100.0,30.0,OHCond(mS/cm),0.0,1.119,3.27,0.0,0.0,0.0,0.0,0.0,0.0,0.0,0.0,0.0,0.0,0.0,0.0,0.0,0.0,0.0,0.0,0.0
7,C[N+](C)(C)CC(O)C[N+](C)(C)Cc1cc(O*)ccc1Oc3ccc(C(=O)c2ccc(*)cc2)cc3.[OH-],Cc3cc(Oc2ccc(C(=O)c1ccc(*)cc1)cc2)ccc3O*,*CC*,53.0,47.0,0.0,25.0,100.0,50.0,OHCond(mS/cm),0.0,1.157,2.74,0.0,0.0,0.0,0.0,0.0,0.0,0.0,0.0,0.0,0.0,0.0,0.0,0.0,0.0,0.0,0.0,0.0
8,C[N+](C)(C)CC(O)C[N+](C)(C)Cc1cc(O*)ccc1Oc3ccc(C(=O)c2ccc(*)cc2)cc3.[OH-],Cc3cc(Oc2ccc(C(=O)c1ccc(*)cc1)cc2)ccc3O*,*CC*,53.0,47.0,0.0,25.0,100.0,60.0,OHCond(mS/cm),0.0,1.21,2.74,0.0,0.0,0.0,0.0,0.0,0.0,0.0,0.0,0.0,0.0,0.0,0.0,0.0,0.0,0.0,0.0,0.0
9,C[N+](C)(C)CC(O)C[N+](C)(C)Cc1cc(O*)ccc1Oc3ccc(C(=O)c2ccc(*)cc2)cc3.[OH-],Cc3cc(Oc2ccc(C(=O)c1ccc(*)cc1)cc2)ccc3O*,*CC*,53.0,47.0,0.0,25.0,100.0,70.0,OHCond(mS/cm),0.0,1.271,2.74,0.0,0.0,0.0,0.0,0.0,0.0,0.0,0.0,0.0,0.0,0.0,0.0,0.0,0.0,0.0,0.0,0.0
10,C[N+](C)(C)CC(O)C[N+](C)(C)Cc1cc(O*)ccc1Oc3ccc(C(=O)c2ccc(*)cc2)cc3.[OH-],Cc3cc(Oc2ccc(C(=O)c1ccc(*)cc1)cc2)ccc3O*,*CC*,67.0,33.0,0.0,25.0,100.0,40.0,OHCond(mS/cm),0.0,1.301,3.27,0.0,0.0,0.0,0.0,0.0,0.0,0.0,0.0,0.0,0.0,0.0,0.0,0.0,0.0,0.0,0.0,0.0
11,C[N+](C)(C)CC(O)C[N+](C)(C)Cc1cc(O*)ccc1Oc3ccc(C(=O)c2ccc(*)cc2)cc3.[OH-],Cc3cc(Oc2ccc(C(=O)c1ccc(*)cc1)cc2)ccc3O*,*CC*,53.0,47.0,0.0,25.0,100.0,75.0,OHCond(mS/cm),0.0,1.343,2.74,0.0,0.0,0.0,0.0,0.0,0.0,0.0,0.0,0.0,0.0,0.0,0.0,0.0,0.0,0.0,0.0,0.0
12,C[N+](C)(C)CC(O)C[N+](C)(C)Cc1cc(O*)ccc1Oc3ccc(C(=O)c2ccc(*)cc2)cc3.[OH-],Cc3cc(Oc2ccc(C(=O)c1ccc(*)cc1)cc2)ccc3O*,*CC*,85.0,15.0,0.0,25.0,100.0,40.0,OHCond(mS/cm),0.0,1.368,3.88,0.0,0.0,0.0,0.0,0.0,0.0,0.0,0.0,0.0,0.0,0.0,0.0,0.0,0.0,0.0,0.0,0.0
13,C[N+](C)(C)CC(O)C[N+](C)(C)Cc1cc(O*)ccc1Oc3ccc(C(=O)c2ccc(*)cc2)cc3.[OH-],Cc3cc(Oc2ccc(C(=O)c1ccc(*)cc1)cc2)ccc3O*,*CC*,67.0,33.0,0.0,25.0,100.0,50.0,OHCond(mS/cm),0.0,1.395,3.27,0.0,0.0,0.0,0.0,0.0,0.0,0.0,0.0,0.0,0.0,0.0,0.0,0.0,0.0,0.0,0.0,0.0
14,C[N+](C)(C)CC(O)C[N+](C)(C)Cc1cc(O*)ccc1Oc3ccc(C(=O)c2ccc(*)cc2)cc3.[OH-],Cc3cc(Oc2ccc(C(=O)c1ccc(*)cc1)cc2)ccc3O*,*CC*,67.0,33.0,0.0,25.0,100.0,60.0,OHCond(mS/cm),0.0,1.477,3.27,0.0,0.0,0.0,0.0,0.0,0.0,0.0,0.0,0.0,0.0,0.0,0.0,0.0,0.0,0.0,0.0,0.0
15,C[N+](C)(C)CC(O)C[N+](C)(C)Cc1cc(O*)ccc1Oc3ccc(C(=O)c2ccc(*)cc2)cc3.[OH-],Cc3cc(Oc2ccc(C(=O)c1ccc(*)cc1)cc2)ccc3O*,*CC*,85.0,15.0,0.0,25.0,100.0,50.0,OHCond(mS/cm),0.0,1.506,3.88,0.0,0.0,0.0,0.0,0.0,0.0,0.0,0.0,0.0,0.0,0.0,0.0,0.0,0.0,0.0,0.0,0.0
16,C[N+](C)(C)CC(O)C[N+](C)(C)Cc1cc(O*)ccc1Oc3ccc(C(=O)c2ccc(*)cc2)cc3.[OH-],Cc3cc(Oc2ccc(C(=O)c1ccc(*)cc1)cc2)ccc3O*,*CC*,67.0,33.0,0.0,25.0,100.0,70.0,OHCond(mS/cm),0.0,1.564,3.27,0.0,0.0,0.0,0.0,0.0,0.0,0.0,0.0,0.0,0.0,0.0,0.0,0.0,0.0,0.0,0.0,0.0
17,C[N+](C)(C)CC(O)C[N+](C)(C)Cc1cc(O*)ccc1Oc3ccc(C(=O)c2ccc(*)cc2)cc3.[OH-],Cc3cc(Oc2ccc(C(=O)c1ccc(*)cc1)cc2)ccc3O*,*CC*,67.0,33.0,0.0,25.0,100.0,75.0,OHCond(mS/cm),0.0,1.651,3.27,0.0,0.0,0.0,0.0,0.0,0.0,0.0,0.0,0.0,0.0,0.0,0.0,0.0,0.0,0.0,0.0,0.0
18,Fc2c(F)c(c1c(F)c(F)c(*)c(F)c1F)c(F)c(F)c2Oc4ccc(C(c3ccc(O*)cc3)(C(F)(F)F)C(F)(F)F)cc4,Fc2c(F)c(c1c(F)c(F)c(*)c(F)c1F)c(F)c(F)c2Oc5ccc(Oc3ccc(O*)cc3[n+]4ccccc4)cc5[n+]6ccccc6.[Cl-],*CC*,62.5,37.5,0.0,25.0,100.0,30.0,OHCond(mS/cm),0.0,-0.201,1.17,0.0,0.0,0.0,0.0,0.0,0.0,0.0,0.0,0.0,0.0,0.0,0.0,0.0,0.0,0.0,0.0,0.0
19,Fc2c(F)c(c1c(F)c(F)c(*)c(F)c1F)c(F)c(F)c2Oc4ccc(C(c3ccc(O*)cc3)(C(F)(F)F)C(F)(F)F)cc4,Fc2c(F)c(c1c(F)c(F)c(*)c(F)c1F)c(F)c(F)c2Oc5ccc(Oc3ccc(O*)cc3[n+]4ccccc4)cc5[n+]6ccccc6.[Cl-],*CC*,62.5,37.5,0.0,25.0,100.0,40.0,OHCond(mS/cm),0.0,-0.155,1.17,0.0,0.0,0.0,0.0,0.0,0.0,0.0,0.0,0.0,0.0,0.0,0.0,0.0,0.0,0.0,0.0,0.0
20,Fc2c(F)c(c1c(F)c(F)c(*)c(F)c1F)c(F)c(F)c2Oc4ccc(C(c3ccc(O*)cc3)(C(F)(F)F)C(F)(F)F)cc4,Fc2c(F)c(c1c(F)c(F)c(*)c(F)c1F)c(F)c(F)c2Oc5ccc(Oc3ccc(O*)cc3[n+]4ccccc4)cc5[n+]6ccccc6.[Cl-],*CC*,62.5,37.5,0.0,25.0,100.0,50.0,OHCond(mS/cm),0.0,-0.092,1.17,0.0,0.0,0.0,0.0,0.0,0.0,0.0,0.0,0.0,0.0,0.0,0.0,0.0,0.0,0.0,0.0,0.0
21,Fc2c(F)c(c1c(F)c(F)c(*)c(F)c1F)c(F)c(F)c2Oc4ccc(C(c3ccc(O*)cc3)(C(F)(F)F)C(F)(F)F)cc4,Fc2c(F)c(c1c(F)c(F)c(*)c(F)c1F)c(F)c(F)c2Oc5ccc(Oc3ccc(O*)cc3[n+]4ccccc4)cc5[n+]6ccccc6.[Cl-],*CC*,62.5,37.5,0.0,25.0,100.0,60.0,OHCond(mS/cm),0.0,0.009,1.17,0.0,0.0,0.0,0.0,0.0,0.0,0.0,0.0,0.0,0.0,0.0,0.0,0.0,0.0,0.0,0.0,0.0
22,Fc2c(F)c(c1c(F)c(F)c(*)c(F)c1F)c(F)c(F)c2Oc4ccc(C(c3ccc(O*)cc3)(C(F)(F)F)C(F)(F)F)cc4,Fc2c(F)c(c1c(F)c(F)c(*)c(F)c1F)c(F)c(F)c2Oc5ccc(Oc3ccc(O*)cc3[n+]4ccccc4)cc5[n+]6ccccc6.[Cl-],*CC*,62.5,37.5,0.0,25.0,100.0,70.0,OHCond(mS/cm),0.0,0.086,1.17,0.0,0.0,0.0,0.0,0.0,0.0,0.0,0.0,0.0,0.0,0.0,0.0,0.0,0.0,0.0,0.0,0.0
23,Fc2c(F)c(c1c(F)c(F)c(*)c(F)c1F)c(F)c(F)c2Oc4ccc(C(c3ccc(O*)cc3)(C(F)(F)F)C(F)(F)F)cc4,Fc2c(F)c(c1c(F)c(F)c(*)c(F)c1F)c(F)c(F)c2Oc5ccc(Oc3ccc(O*)cc3[n+]4ccccc4)cc5[n+]6ccccc6.[Cl-],*CC*,62.5,37.5,0.0,25.0,100.0,80.0,OHCond(mS/cm),0.0,0.104,1.17,0.0,0.0,0.0,0.0,0.0,0.0,0.0,0.0,0.0,0.0,0.0,0.0,0.0,0.0,0.0,0.0,0.0
24,Fc2c(F)c(c1c(F)c(F)c(*)c(F)c1F)c(F)c(F)c2Oc4ccc(C(c3ccc(O*)cc3)(C(F)(F)F)C(F)(F)F)cc4,CCCC[N+](C)(C)c1cc(O*)ccc1Oc4ccc(Oc3c(F)c(F)c(c2c(F)c(F)c(*)c(F)c2F)c(F)c3F)c([N+](C)(C)CCCC)c4.[Cl-],*CC*,62.5,37.5,0.0,25.0,100.0,30.0,OHCond(mS/cm),0.0,0.401,1.15,0.0,0.0,0.0,0.0,0.0,0.0,0.0,0.0,0.0,0.0,0.0,0.0,0.0,0.0,0.0,0.0,0.0
25,Fc2c(F)c(c1c(F)c(F)c(*)c(F)c1F)c(F)c(F)c2Oc4ccc(C(c3ccc(O*)cc3)(C(F)(F)F)C(F)(F)F)cc4,CCCC[N+](C)(C)c1cc(O*)ccc1Oc4ccc(Oc3c(F)c(F)c(c2c(F)c(F)c(*)c(F)c2F)c(F)c3F)c([N+](C)(C)CCCC)c4.[Cl-],*CC*,62.5,37.5,0.0,25.0,100.0,40.0,OHCond(mS/cm),0.0,0.522,1.15,0.0,0.0,0.0,0.0,0.0,0.0,0.0,0.0,0.0,0.0,0.0,0.0,0.0,0.0,0.0,0.0,0.0
26,Fc2c(F)c(c1c(F)c(F)c(*)c(F)c1F)c(F)c(F)c2Oc4ccc(C(c3ccc(O*)cc3)(C(F)(F)F)C(F)(F)F)cc4,CCCC[N+](C)(C)c1cc(O*)ccc1Oc4ccc(Oc3c(F)c(F)c(c2c(F)c(F)c(*)c(F)c2F)c(F)c3F)c([N+](C)(C)CCCC)c4.[Cl-],*CC*,62.5,37.5,0.0,25.0,100.0,50.0,OHCond(mS/cm),0.0,0.625,1.15,0.0,0.0,0.0,0.0,0.0,0.0,0.0,0.0,0.0,0.0,0.0,0.0,0.0,0.0,0.0,0.0,0.0
27,Fc2c(F)c(c1c(F)c(F)c(*)c(F)c1F)c(F)c(F)c2Oc4ccc(C(c3ccc(O*)cc3)(C(F)(F)F)C(F)(F)F)cc4,CCCC[N+](C)(C)c1cc(O*)ccc1Oc4ccc(Oc3c(F)c(F)c(c2c(F)c(F)c(*)c(F)c2F)c(F)c3F)c([N+](C)(C)CCCC)c4.[Cl-],*CC*,62.5,37.5,0.0,25.0,100.0,60.0,OHCond(mS/cm),0.0,0.713,1.15,0.0,0.0,0.0,0.0,0.0,0.0,0.0,0.0,0.0,0.0,0.0,0.0,0.0,0.0,0.0,0.0,0.0
28,Fc2c(F)c(c1c(F)c(F)c(*)c(F)c1F)c(F)c(F)c2Oc4ccc(C(c3ccc(O*)cc3)(C(F)(F)F)C(F)(F)F)cc4,C[N+](C)(C)c1cc(O*)ccc1Oc4ccc(Oc3c(F)c(F)c(c2c(F)c(F)c(*)c(F)c2F)c(F)c3F)c([N+](C)(C)C)c4.[Cl-],*CC*,62.5,37.5,0.0,25.0,100.0,30.0,OHCond(mS/cm),0.0,0.78,1.2,0.0,0.0,0.0,0.0,0.0,0.0,0.0,0.0,0.0,0.0,0.0,0.0,0.0,0.0,0.0,0.0,0.0
29,Fc2c(F)c(c1c(F)c(F)c(*)c(F)c1F)c(F)c(F)c2Oc4ccc(C(c3ccc(O*)cc3)(C(F)(F)F)C(F)(F)F)cc4,CCCC[N+](C)(C)c1cc(O*)ccc1Oc4ccc(Oc3c(F)c(F)c(c2c(F)c(F)c(*)c(F)c2F)c(F)c3F)c([N+](C)(C)CCCC)c4.[Cl-],*CC*,62.5,37.5,0.0,25.0,100.0,70.0,OHCond(mS/cm),0.0,0.793,1.15,0.0,0.0,0.0,0.0,0.0,0.0,0.0,0.0,0.0,0.0,0.0,0.0,0.0,0.0,0.0,0.0,0.0
30,Fc2c(F)c(c1c(F)c(F)c(*)c(F)c1F)c(F)c(F)c2Oc4ccc(C(c3ccc(O*)cc3)(C(F)(F)F)C(F)(F)F)cc4,CCCC[N+](C)(C)c1cc(O*)ccc1Oc4ccc(Oc3c(F)c(F)c(c2c(F)c(F)c(*)c(F)c2F)c(F)c3F)c([N+](C)(C)CCCC)c4.[Cl-],*CC*,62.5,37.5,0.0,25.0,100.0,80.0,OHCond(mS/cm),0.0,0.852,1.15,0.0,0.0,0.0,0.0,0.0,0.0,0.0,0.0,0.0,0.0,0.0,0.0,0.0,0.0,0.0,0.0,0.0
31,Fc2c(F)c(c1c(F)c(F)c(*)c(F)c1F)c(F)c(F)c2Oc4ccc(C(c3ccc(O*)cc3)(C(F)(F)F)C(F)(F)F)cc4,C[N+](C)(C)c1cc(O*)ccc1Oc4ccc(Oc3c(F)c(F)c(c2c(F)c(F)c(*)c(F)c2F)c(F)c3F)c([N+](C)(C)C)c4.[Cl-],*CC*,62.5,37.5,0.0,25.0,100.0,40.0,OHCond(mS/cm),0.0,0.885,1.2,0.0,0.0,0.0,0.0,0.0,0.0,0.0,0.0,0.0,0.0,0.0,0.0,0.0,0.0,0.0,0.0,0.0
32,Fc2c(F)c(c1c(F)c(F)c(*)c(F)c1F)c(F)c(F)c2Oc4ccc(C(c3ccc(O*)cc3)(C(F)(F)F)C(F)(F)F)cc4,Cc1n(C)cc[n+]1c2cc(O*)ccc2Oc6ccc(Oc4c(F)c(F)c(c3c(F)c(F)c(*)c(F)c3F)c(F)c4F)c([n+]5ccn(C)c5C)c6.[Cl-],*CC*,62.5,37.5,0.0,25.0,100.0,30.0,OHCond(mS/cm),0.0,0.934,1.15,0.0,0.0,0.0,0.0,0.0,0.0,0.0,0.0,0.0,0.0,0.0,0.0,0.0,0.0,0.0,0.0,0.0
33,Fc2c(F)c(c1c(F)c(F)c(*)c(F)c1F)c(F)c(F)c2Oc4ccc(C(c3ccc(O*)cc3)(C(F)(F)F)C(F)(F)F)cc4,Cn6cc[n+](c1cc(O*)ccc1Oc5ccc(Oc3c(F)c(F)c(c2c(F)c(F)c(*)c(F)c2F)c(F)c3F)c([n+]4ccn(C)c4)c5)c6.[Cl-],*CC*,35.7,64.3,0.0,25.0,100.0,30.0,OHCond(mS/cm),0.0,0.947,1.98,0.0,0.0,0.0,0.0,0.0,0.0,0.0,0.0,0.0,0.0,0.0,0.0,0.0,0.0,0.0,0.0,0.0
34,Fc2c(F)c(c1c(F)c(F)c(*)c(F)c1F)c(F)c(F)c2Oc4ccc(C(c3ccc(O*)cc3)(C(F)(F)F)C(F)(F)F)cc4,C[N+](C)(C)c1cc(O*)ccc1Oc4ccc(Oc3c(F)c(F)c(c2c(F)c(F)c(*)c(F)c2F)c(F)c3F)c([N+](C)(C)C)c4.[Cl-],*CC*,62.5,37.5,0.0,25.0,100.0,50.0,OHCond(mS/cm),0.0,0.947,1.2,0.0,0.0,0.0,0.0,0.0,0.0,0.0,0.0,0.0,0.0,0.0,0.0,0.0,0.0,0.0,0.0,0.0
35,Fc2c(F)c(c1c(F)c(F)c(*)c(F)c1F)c(F)c(F)c2Oc4ccc(C(c3ccc(O*)cc3)(C(F)(F)F)C(F)(F)F)cc4,Cc1n(C)cc[n+]1c2cc(O*)ccc2Oc6ccc(Oc4c(F)c(F)c(c3c(F)c(F)c(*)c(F)c3F)c(F)c4F)c([n+]5ccn(C)c5C)c6.[Cl-],*CC*,62.5,37.5,0.0,25.0,100.0,40.0,OHCond(mS/cm),0.0,1.023,1.15,0.0,0.0,0.0,0.0,0.0,0.0,0.0,0.0,0.0,0.0,0.0,0.0,0.0,0.0,0.0,0.0,0.0
36,Fc2c(F)c(c1c(F)c(F)c(*)c(F)c1F)c(F)c(F)c2Oc4ccc(C(c3ccc(O*)cc3)(C(F)(F)F)C(F)(F)F)cc4,C[N+](C)(C)c1cc(O*)ccc1Oc4ccc(Oc3c(F)c(F)c(c2c(F)c(F)c(*)c(F)c2F)c(F)c3F)c([N+](C)(C)C)c4.[Cl-],*CC*,62.5,37.5,0.0,25.0,100.0,60.0,OHCond(mS/cm),0.0,1.023,1.2,0.0,0.0,0.0,0.0,0.0,0.0,0.0,0.0,0.0,0.0,0.0,0.0,0.0,0.0,0.0,0.0,0.0
37,Fc2c(F)c(c1c(F)c(F)c(*)c(F)c1F)c(F)c(F)c2Oc4ccc(C(c3ccc(O*)cc3)(C(F)(F)F)C(F)(F)F)cc4,Cn6cc[n+](c1cc(O*)ccc1Oc5ccc(Oc3c(F)c(F)c(c2c(F)c(F)c(*)c(F)c2F)c(F)c3F)c([n+]4ccn(C)c4)c5)c6.[Cl-],*CC*,35.7,64.3,0.0,25.0,100.0,40.0,OHCond(mS/cm),0.0,1.056,1.98,0.0,0.0,0.0,0.0,0.0,0.0,0.0,0.0,0.0,0.0,0.0,0.0,0.0,0.0,0.0,0.0,0.0
38,Fc2c(F)c(c1c(F)c(F)c(*)c(F)c1F)c(F)c(F)c2Oc4ccc(C(c3ccc(O*)cc3)(C(F)(F)F)C(F)(F)F)cc4,C[N+](C)(C)c1cc(O*)ccc1Oc4ccc(Oc3c(F)c(F)c(c2c(F)c(F)c(*)c(F)c2F)c(F)c3F)c([N+](C)(C)C)c4.[Cl-],*CC*,62.5,37.5,0.0,25.0,100.0,70.0,OHCond(mS/cm),0.0,1.092,1.2,0.0,0.0,0.0,0.0,0.0,0.0,0.0,0.0,0.0,0.0,0.0,0.0,0.0,0.0,0.0,0.0,0.0
39,Fc2c(F)c(c1c(F)c(F)c(*)c(F)c1F)c(F)c(F)c2Oc4ccc(C(c3ccc(O*)cc3)(C(F)(F)F)C(F)(F)F)cc4,Cc1n(C)cc[n+]1c2cc(O*)ccc2Oc6ccc(Oc4c(F)c(F)c(c3c(F)c(F)c(*)c(F)c3F)c(F)c4F)c([n+]5ccn(C)c5C)c6.[Cl-],*CC*,62.5,37.5,0.0,25.0,100.0,50.0,OHCond(mS/cm),0.0,1.115,1.15,0.0,0.0,0.0,0.0,0.0,0.0,0.0,0.0,0.0,0.0,0.0,0.0,0.0,0.0,0.0,0.0,0.0
40,Fc2c(F)c(c1c(F)c(F)c(*)c(F)c1F)c(F)c(F)c2Oc4ccc(C(c3ccc(O*)cc3)(C(F)(F)F)C(F)(F)F)cc4,Cn6cc[n+](c1cc(O*)ccc1Oc5ccc(Oc3c(F)c(F)c(c2c(F)c(F)c(*)c(F)c2F)c(F)c3F)c([n+]4ccn(C)c4)c5)c6.[Cl-],*CC*,35.7,64.3,0.0,25.0,100.0,50.0,OHCond(mS/cm),0.0,1.145,1.98,0.0,0.0,0.0,0.0,0.0,0.0,0.0,0.0,0.0,0.0,0.0,0.0,0.0,0.0,0.0,0.0,0.0
41,Fc2c(F)c(c1c(F)c(F)c(*)c(F)c1F)c(F)c(F)c2Oc4ccc(C(c3ccc(O*)cc3)(C(F)(F)F)C(F)(F)F)cc4,C[N+](C)(C)c1cc(O*)ccc1Oc4ccc(Oc3c(F)c(F)c(c2c(F)c(F)c(*)c(F)c2F)c(F)c3F)c([N+](C)(C)C)c4.[Cl-],*CC*,62.5,37.5,0.0,25.0,100.0,80.0,OHCond(mS/cm),0.0,1.161,1.2,0.0,0.0,0.0,0.0,0.0,0.0,0.0,0.0,0.0,0.0,0.0,0.0,0.0,0.0,0.0,0.0,0.0
42,Fc2c(F)c(c1c(F)c(F)c(*)c(F)c1F)c(F)c(F)c2Oc4ccc(C(c3ccc(O*)cc3)(C(F)(F)F)C(F)(F)F)cc4,Cc1n(C)cc[n+]1c2cc(O*)ccc2Oc6ccc(Oc4c(F)c(F)c(c3c(F)c(F)c(*)c(F)c3F)c(F)c4F)c([n+]5ccn(C)c5C)c6.[Cl-],*CC*,62.5,37.5,0.0,25.0,100.0,60.0,OHCond(mS/cm),0.0,1.174,1.15,0.0,0.0,0.0,0.0,0.0,0.0,0.0,0.0,0.0,0.0,0.0,0.0,0.0,0.0,0.0,0.0,0.0
43,Fc2c(F)c(c1c(F)c(F)c(*)c(F)c1F)c(F)c(F)c2Oc4ccc(C(c3ccc(O*)cc3)(C(F)(F)F)C(F)(F)F)cc4,Cn6cc[n+](c1cc(O*)ccc1Oc5ccc(Oc3c(F)c(F)c(c2c(F)c(F)c(*)c(F)c2F)c(F)c3F)c([n+]4ccn(C)c4)c5)c6.[Cl-],*CC*,35.7,64.3,0.0,25.0,100.0,60.0,OHCond(mS/cm),0.0,1.191,1.98,0.0,0.0,0.0,0.0,0.0,0.0,0.0,0.0,0.0,0.0,0.0,0.0,0.0,0.0,0.0,0.0,0.0
44,Fc2c(F)c(c1c(F)c(F)c(*)c(F)c1F)c(F)c(F)c2Oc4ccc(C(c3ccc(O*)cc3)(C(F)(F)F)C(F)(F)F)cc4,Cn6cc[n+](c1cc(O*)ccc1Oc5ccc(Oc3c(F)c(F)c(c2c(F)c(F)c(*)c(F)c2F)c(F)c3F)c([n+]4ccn(C)c4)c5)c6.[Cl-],*CC*,35.7,64.3,0.0,25.0,100.0,70.0,OHCond(mS/cm),0.0,1.253,1.98,0.0,0.0,0.0,0.0,0.0,0.0,0.0,0.0,0.0,0.0,0.0,0.0,0.0,0.0,0.0,0.0,0.0
45,Fc2c(F)c(c1c(F)c(F)c(*)c(F)c1F)c(F)c(F)c2Oc4ccc(C(c3ccc(O*)cc3)(C(F)(F)F)C(F)(F)F)cc4,Cc1n(C)cc[n+]1c2cc(O*)ccc2Oc6ccc(Oc4c(F)c(F)c(c3c(F)c(F)c(*)c(F)c3F)c(F)c4F)c([n+]5ccn(C)c5C)c6.[Cl-],*CC*,62.5,37.5,0.0,25.0,100.0,70.0,OHCond(mS/cm),0.0,1.263,1.15,0.0,0.0,0.0,0.0,0.0,0.0,0.0,0.0,0.0,0.0,0.0,0.0,0.0,0.0,0.0,0.0,0.0
46,Fc2c(F)c(c1c(F)c(F)c(*)c(F)c1F)c(F)c(F)c2Oc4ccc(C(c3ccc(O*)cc3)(C(F)(F)F)C(F)(F)F)cc4,Cc1n(C)cc[n+]1c2cc(O*)ccc2Oc6ccc(Oc4c(F)c(F)c(c3c(F)c(F)c(*)c(F)c3F)c(F)c4F)c([n+]5ccn(C)c5C)c6.[Cl-],*CC*,62.5,37.5,0.0,25.0,100.0,80.0,OHCond(mS/cm),0.0,1.309,1.15,0.0,0.0,0.0,0.0,0.0,0.0,0.0,0.0,0.0,0.0,0.0,0.0,0.0,0.0,0.0,0.0,0.0
47,Fc2c(F)c(c1c(F)c(F)c(*)c(F)c1F)c(F)c(F)c2Oc4ccc(C(c3ccc(O*)cc3)(C(F)(F)F)C(F)(F)F)cc4,Cn6cc[n+](c1cc(O*)ccc1Oc5ccc(Oc3c(F)c(F)c(c2c(F)c(F)c(*)c(F)c2F)c(F)c3F)c([n+]4ccn(C)c4)c5)c6.[Cl-],*CC*,35.7,64.3,0.0,25.0,100.0,80.0,OHCond(mS/cm),0.0,1.316,1.98,0.0,0.0,0.0,0.0,0.0,0.0,0.0,0.0,0.0,0.0,0.0,0.0,0.0,0.0,0.0,0.0,0.0
48,Fc2c(F)c(c1c(F)c(F)c(*)c(F)c1F)c(F)c(F)c2Oc4ccc(C(c3ccc(O*)cc3)(C(F)(F)F)C(F)(F)F)cc4,C[N+](C)(C)c1cc(O*)ccc1Oc4ccc(Oc3c(F)c(F)c(c2c(F)c(F)c(*)c(F)c2F)c(F)c3F)c([N+](C)(C)C)c4.[Cl-],*CC*,35.7,64.3,0.0,25.0,100.0,30.0,OHCond(mS/cm),0.0,1.539,2.08,0.0,0.0,0.0,0.0,0.0,0.0,0.0,0.0,0.0,0.0,0.0,0.0,0.0,0.0,0.0,0.0,0.0
49,Fc2c(F)c(c1c(F)c(F)c(*)c(F)c1F)c(F)c(F)c2Oc4ccc(C(c3ccc(O*)cc3)(C(F)(F)F)C(F)(F)F)cc4,C[N+](C)(C)c1cc(O*)ccc1Oc4ccc(Oc3c(F)c(F)c(c2c(F)c(F)c(*)c(F)c2F)c(F)c3F)c([N+](C)(C)C)c4.[Cl-],*CC*,35.7,64.3,0.0,25.0,100.0,40.0,OHCond(mS/cm),0.0,1.612,2.08,0.0,0.0,0.0,0.0,0.0,0.0,0.0,0.0,0.0,0.0,0.0,0.0,0.0,0.0,0.0,0.0,0.0
50,Fc2c(F)c(c1c(F)c(F)c(*)c(F)c1F)c(F)c(F)c2Oc4ccc(C(c3ccc(O*)cc3)(C(F)(F)F)C(F)(F)F)cc4,C[N+](C)(C)c1cc(O*)ccc1Oc4ccc(Oc3c(F)c(F)c(c2c(F)c(F)c(*)c(F)c2F)c(F)c3F)c([N+](C)(C)C)c4.[Cl-],*CC*,35.7,64.3,0.0,25.0,100.0,60.0,OHCond(mS/cm),0.0,1.72,2.08,0.0,0.0,0.0,0.0,0.0,0.0,0.0,0.0,0.0,0.0,0.0,0.0,0.0,0.0,0.0,0.0,0.0
51,Fc2c(F)c(c1c(F)c(F)c(*)c(F)c1F)c(F)c(F)c2Oc4ccc(C(c3ccc(O*)cc3)(C(F)(F)F)C(F)(F)F)cc4,C[N+](C)(C)c1cc(O*)ccc1Oc4ccc(Oc3c(F)c(F)c(c2c(F)c(F)c(*)c(F)c2F)c(F)c3F)c([N+](C)(C)C)c4.[Cl-],*CC*,35.7,64.3,0.0,25.0,100.0,80.0,OHCond(mS/cm),0.0,1.799,2.08,0.0,0.0,0.0,0.0,0.0,0.0,0.0,0.0,0.0,0.0,0.0,0.0,0.0,0.0,0.0,0.0,0.0
52,Fc2c(F)c(c1c(F)c(F)c(*)c(F)c1F)c(F)c(F)c2Oc4ccc(C(c3ccc(O*)cc3)(C(F)(F)F)C(F)(F)F)cc4,C[N+](C)(C)c1cc(O*)ccc1Oc4ccc(Oc3c(F)c(F)c(c2c(F)c(F)c(*)c(F)c2F)c(F)c3F)c([N+](C)(C)C)c4.[Cl-],*CC*,35.7,64.3,0.0,25.0,100.0,25.0,OHCond(mS/cm),0.0,2.173,2.08,0.0,0.0,0.0,0.0,0.0,0.0,0.0,0.0,0.0,0.0,0.0,0.0,0.0,0.0,0.0,0.0,0.0
53,C[n+]%10ccn(Cc9cc(Cn1cc[n+](C)c1)cc(c8cc(S(=O)(=O)c7ccc(Oc3ccc(c2ccc(*)cc2)cc3)c(c6cc(Cn4cc[n+](C)c4)cc(Cn5cc[n+](C)c5)c6)c7)ccc8O*)c9)c%10.[OH-],O=S(=O)(c1ccc(O*)cc1)c4ccc(Oc3ccc(c2ccc(*)cc2)cc3)cc4,*CC*,22.0,78.0,0.0,25.0,100.0,30.0,OHCond(mS/cm),0.0,0.792,1.7,0.0,0.0,0.0,0.0,0.0,0.0,0.0,0.0,0.0,0.0,0.0,0.0,0.0,0.0,0.0,0.0,0.0
54,C[n+]%10ccn(Cc9cc(Cn1cc[n+](C)c1)cc(c8cc(S(=O)(=O)c7ccc(Oc3ccc(c2ccc(*)cc2)cc3)c(c6cc(Cn4cc[n+](C)c4)cc(Cn5cc[n+](C)c5)c6)c7)ccc8O*)c9)c%10.[OH-],O=S(=O)(c1ccc(O*)cc1)c4ccc(Oc3ccc(c2ccc(*)cc2)cc3)cc4,*CC*,28.0,72.0,0.0,25.0,100.0,30.0,OHCond(mS/cm),0.0,0.875,2.04,0.0,0.0,0.0,0.0,0.0,0.0,0.0,0.0,0.0,0.0,0.0,0.0,0.0,0.0,0.0,0.0,0.0
55,C[n+]%10ccn(Cc9cc(Cn1cc[n+](C)c1)cc(c8cc(S(=O)(=O)c7ccc(Oc3ccc(c2ccc(*)cc2)cc3)c(c6cc(Cn4cc[n+](C)c4)cc(Cn5cc[n+](C)c5)c6)c7)ccc8O*)c9)c%10.[OH-],O=S(=O)(c1ccc(O*)cc1)c4ccc(Oc3ccc(c2ccc(*)cc2)cc3)cc4,*CC*,22.0,78.0,0.0,25.0,100.0,40.0,OHCond(mS/cm),0.0,0.929,1.7,0.0,0.0,0.0,0.0,0.0,0.0,0.0,0.0,0.0,0.0,0.0,0.0,0.0,0.0,0.0,0.0,0.0
56,C[n+]%10ccn(Cc9cc(Cn1cc[n+](C)c1)cc(c8cc(S(=O)(=O)c7ccc(Oc3ccc(c2ccc(*)cc2)cc3)c(c6cc(Cn4cc[n+](C)c4)cc(Cn5cc[n+](C)c5)c6)c7)ccc8O*)c9)c%10.[OH-],O=S(=O)(c1ccc(O*)cc1)c4ccc(Oc3ccc(c2ccc(*)cc2)cc3)cc4,*CC*,28.0,72.0,0.0,25.0,100.0,40.0,OHCond(mS/cm),0.0,1.009,2.04,0.0,0.0,0.0,0.0,0.0,0.0,0.0,0.0,0.0,0.0,0.0,0.0,0.0,0.0,0.0,0.0,0.0
57,C[n+]%10ccn(Cc9cc(Cn1cc[n+](C)c1)cc(c8cc(S(=O)(=O)c7ccc(Oc3ccc(c2ccc(*)cc2)cc3)c(c6cc(Cn4cc[n+](C)c4)cc(Cn5cc[n+](C)c5)c6)c7)ccc8O*)c9)c%10.[OH-],O=S(=O)(c1ccc(O*)cc1)c4ccc(Oc3ccc(c2ccc(*)cc2)cc3)cc4,*CC*,34.0,66.0,0.0,25.0,100.0,30.0,OHCond(mS/cm),0.0,1.009,2.34,0.0,0.0,0.0,0.0,0.0,0.0,0.0,0.0,0.0,0.0,0.0,0.0,0.0,0.0,0.0,0.0,0.0
58,C[n+]%10ccn(Cc9cc(Cn1cc[n+](C)c1)cc(c8cc(S(=O)(=O)c7ccc(Oc3ccc(c2ccc(*)cc2)cc3)c(c6cc(Cn4cc[n+](C)c4)cc(Cn5cc[n+](C)c5)c6)c7)ccc8O*)c9)c%10.[OH-],O=S(=O)(c1ccc(O*)cc1)c4ccc(Oc3ccc(c2ccc(*)cc2)cc3)cc4,*CC*,22.0,78.0,0.0,25.0,100.0,50.0,OHCond(mS/cm),0.0,1.064,1.7,0.0,0.0,0.0,0.0,0.0,0.0,0.0,0.0,0.0,0.0,0.0,0.0,0.0,0.0,0.0,0.0,0.0
59,O=S(c1ccc(O[*])cc1)(c2ccc(Oc3c(C[N+](C)(C)C)cc(c4cc(C[N+](C)(C)C)c([*])c(C[N+](C)(C)C)c4)cc3C[N+](C)(C)C)cc2)=O.[OH-],O=S(=O)(c1ccc(O*)cc1)c4ccc(Oc3ccc(c2ccc(*)cc2)cc3)cc4,*CC*,25.0,75.0,0.0,25.0,100.0,30.0,OHCond(mS/cm),0.0,1.107,2.12,0.0,0.0,0.0,0.0,0.0,0.0,0.0,0.0,0.0,0.0,0.0,0.0,0.0,0.0,0.0,0.0,0.0
60,C[n+]%10ccn(Cc9cc(Cn1cc[n+](C)c1)cc(c8cc(S(=O)(=O)c7ccc(Oc3ccc(c2ccc(*)cc2)cc3)c(c6cc(Cn4cc[n+](C)c4)cc(Cn5cc[n+](C)c5)c6)c7)ccc8O*)c9)c%10.[OH-],O=S(=O)(c1ccc(O*)cc1)c4ccc(Oc3ccc(c2ccc(*)cc2)cc3)cc4,*CC*,28.0,72.0,0.0,25.0,100.0,50.0,OHCond(mS/cm),0.0,1.179,2.04,0.0,0.0,0.0,0.0,0.0,0.0,0.0,0.0,0.0,0.0,0.0,0.0,0.0,0.0,0.0,0.0,0.0
61,C[n+]%10ccn(Cc9cc(Cn1cc[n+](C)c1)cc(c8cc(S(=O)(=O)c7ccc(Oc3ccc(c2ccc(*)cc2)cc3)c(c6cc(Cn4cc[n+](C)c4)cc(Cn5cc[n+](C)c5)c6)c7)ccc8O*)c9)c%10.[OH-],O=S(=O)(c1ccc(O*)cc1)c4ccc(Oc3ccc(c2ccc(*)cc2)cc3)cc4,*CC*,34.0,66.0,0.0,25.0,100.0,40.0,OHCond(mS/cm),0.0,1.179,2.34,0.0,0.0,0.0,0.0,0.0,0.0,0.0,0.0,0.0,0.0,0.0,0.0,0.0,0.0,0.0,0.0,0.0
62,C[n+]%10ccn(Cc9cc(Cn1cc[n+](C)c1)cc(c8cc(S(=O)(=O)c7ccc(Oc3ccc(c2ccc(*)cc2)cc3)c(c6cc(Cn4cc[n+](C)c4)cc(Cn5cc[n+](C)c5)c6)c7)ccc8O*)c9)c%10.[OH-],O=S(=O)(c1ccc(O*)cc1)c4ccc(Oc3ccc(c2ccc(*)cc2)cc3)cc4,*CC*,22.0,78.0,0.0,25.0,100.0,60.0,OHCond(mS/cm),0.0,1.23,1.7,0.0,0.0,0.0,0.0,0.0,0.0,0.0,0.0,0.0,0.0,0.0,0.0,0.0,0.0,0.0,0.0,0.0
63,C[n+]%10ccn(Cc9cc(Cn1cc[n+](C)c1)cc(c8cc(S(=O)(=O)c7ccc(Oc3ccc(c2ccc(*)cc2)cc3)c(c6cc(Cn4cc[n+](C)c4)cc(Cn5cc[n+](C)c5)c6)c7)ccc8O*)c9)c%10.[OH-],O=S(=O)(c1ccc(O*)cc1)c4ccc(Oc3ccc(c2ccc(*)cc2)cc3)cc4,*CC*,34.0,66.0,0.0,25.0,100.0,50.0,OHCond(mS/cm),0.0,1.29,2.34,0.0,0.0,0.0,0.0,0.0,0.0,0.0,0.0,0.0,0.0,0.0,0.0,0.0,0.0,0.0,0.0,0.0
64,C[n+]%10ccn(Cc9cc(Cn1cc[n+](C)c1)cc(c8cc(S(=O)(=O)c7ccc(Oc3ccc(c2ccc(*)cc2)cc3)c(c6cc(Cn4cc[n+](C)c4)cc(Cn5cc[n+](C)c5)c6)c7)ccc8O*)c9)c%10.[OH-],O=S(=O)(c1ccc(O*)cc1)c4ccc(Oc3ccc(c2ccc(*)cc2)cc3)cc4,*CC*,22.0,78.0,0.0,25.0,100.0,70.0,OHCond(mS/cm),0.0,1.318,1.7,0.0,0.0,0.0,0.0,0.0,0.0,0.0,0.0,0.0,0.0,0.0,0.0,0.0,0.0,0.0,0.0,0.0
65,C[n+]%10ccn(Cc9cc(Cn1cc[n+](C)c1)cc(c8cc(S(=O)(=O)c7ccc(Oc3ccc(c2ccc(*)cc2)cc3)c(c6cc(Cn4cc[n+](C)c4)cc(Cn5cc[n+](C)c5)c6)c7)ccc8O*)c9)c%10.[OH-],O=S(=O)(c1ccc(O*)cc1)c4ccc(Oc3ccc(c2ccc(*)cc2)cc3)cc4,*CC*,28.0,72.0,0.0,25.0,100.0,60.0,OHCond(mS/cm),0.0,1.328,2.04,0.0,0.0,0.0,0.0,0.0,0.0,0.0,0.0,0.0,0.0,0.0,0.0,0.0,0.0,0.0,0.0,0.0
66,C[n+]%10ccn(Cc9cc(Cn1cc[n+](C)c1)cc(c8cc(S(=O)(=O)c7ccc(Oc3ccc(c2ccc(*)cc2)cc3)c(c6cc(Cn4cc[n+](C)c4)cc(Cn5cc[n+](C)c5)c6)c7)ccc8O*)c9)c%10.[OH-],O=S(=O)(c1ccc(O*)cc1)c4ccc(Oc3ccc(c2ccc(*)cc2)cc3)cc4,*CC*,22.0,78.0,0.0,80.0,100.0,80.0,OHCond(mS/cm),336.0,1.401,1.7,4.0,0.0,0.0,0.0,0.0,0.0,0.0,0.0,0.0,0.0,0.0,0.0,0.0,0.0,0.0,0.0,0.0
67,C[n+]%10ccn(Cc9cc(Cn1cc[n+](C)c1)cc(c8cc(S(=O)(=O)c7ccc(Oc3ccc(c2ccc(*)cc2)cc3)c(c6cc(Cn4cc[n+](C)c4)cc(Cn5cc[n+](C)c5)c6)c7)ccc8O*)c9)c%10.[OH-],O=S(=O)(c1ccc(O*)cc1)c4ccc(Oc3ccc(c2ccc(*)cc2)cc3)cc4,*CC*,22.0,78.0,0.0,25.0,100.0,80.0,OHCond(mS/cm),0.0,1.403,1.7,0.0,0.0,0.0,0.0,0.0,0.0,0.0,0.0,0.0,0.0,0.0,0.0,0.0,0.0,0.0,0.0,0.0
68,C[n+]%10ccn(Cc9cc(Cn1cc[n+](C)c1)cc(c8cc(S(=O)(=O)c7ccc(Oc3ccc(c2ccc(*)cc2)cc3)c(c6cc(Cn4cc[n+](C)c4)cc(Cn5cc[n+](C)c5)c6)c7)ccc8O*)c9)c%10.[OH-],O=S(=O)(c1ccc(O*)cc1)c4ccc(Oc3ccc(c2ccc(*)cc2)cc3)cc4,*CC*,28.0,72.0,0.0,25.0,100.0,70.0,OHCond(mS/cm),0.0,1.415,2.04,0.0,0.0,0.0,0.0,0.0,0.0,0.0,0.0,0.0,0.0,0.0,0.0,0.0,0.0,0.0,0.0,0.0
69,C[n+]%10ccn(Cc9cc(Cn1cc[n+](C)c1)cc(c8cc(S(=O)(=O)c7ccc(Oc3ccc(c2ccc(*)cc2)cc3)c(c6cc(Cn4cc[n+](C)c4)cc(Cn5cc[n+](C)c5)c6)c7)ccc8O*)c9)c%10.[OH-],O=S(=O)(c1ccc(O*)cc1)c4ccc(Oc3ccc(c2ccc(*)cc2)cc3)cc4,*CC*,34.0,66.0,0.0,25.0,100.0,60.0,OHCond(mS/cm),0.0,1.425,2.34,0.0,0.0,0.0,0.0,0.0,0.0,0.0,0.0,0.0,0.0,0.0,0.0,0.0,0.0,0.0,0.0,0.0
70,C[n+]%10ccn(Cc9cc(Cn1cc[n+](C)c1)cc(c8cc(S(=O)(=O)c7ccc(Oc3ccc(c2ccc(*)cc2)cc3)c(c6cc(Cn4cc[n+](C)c4)cc(Cn5cc[n+](C)c5)c6)c7)ccc8O*)c9)c%10.[OH-],O=S(=O)(c1ccc(O*)cc1)c4ccc(Oc3ccc(c2ccc(*)cc2)cc3)cc4,*CC*,28.0,72.0,0.0,80.0,100.0,80.0,OHCond(mS/cm),336.0,1.474,2.04,4.0,0.0,0.0,0.0,0.0,0.0,0.0,0.0,0.0,0.0,0.0,0.0,0.0,0.0,0.0,0.0,0.0
71,C[n+]%10ccn(Cc9cc(Cn1cc[n+](C)c1)cc(c8cc(S(=O)(=O)c7ccc(Oc3ccc(c2ccc(*)cc2)cc3)c(c6cc(Cn4cc[n+](C)c4)cc(Cn5cc[n+](C)c5)c6)c7)ccc8O*)c9)c%10.[OH-],O=S(=O)(c1ccc(O*)cc1)c4ccc(Oc3ccc(c2ccc(*)cc2)cc3)cc4,*CC*,34.0,66.0,0.0,25.0,100.0,70.0,OHCond(mS/cm),0.0,1.484,2.34,0.0,0.0,0.0,0.0,0.0,0.0,0.0,0.0,0.0,0.0,0.0,0.0,0.0,0.0,0.0,0.0,0.0
72,C[n+]%10ccn(Cc9cc(Cn1cc[n+](C)c1)cc(c8cc(S(=O)(=O)c7ccc(Oc3ccc(c2ccc(*)cc2)cc3)c(c6cc(Cn4cc[n+](C)c4)cc(Cn5cc[n+](C)c5)c6)c7)ccc8O*)c9)c%10.[OH-],O=S(=O)(c1ccc(O*)cc1)c4ccc(Oc3ccc(c2ccc(*)cc2)cc3)cc4,*CC*,28.0,72.0,0.0,25.0,100.0,80.0,OHCond(mS/cm),0.0,1.49,2.04,0.0,0.0,0.0,0.0,0.0,0.0,0.0,0.0,0.0,0.0,0.0,0.0,0.0,0.0,0.0,0.0,0.0
73,C[n+]%10ccn(Cc9cc(Cn1cc[n+](C)c1)cc(c8cc(S(=O)(=O)c7ccc(Oc3ccc(c2ccc(*)cc2)cc3)c(c6cc(Cn4cc[n+](C)c4)cc(Cn5cc[n+](C)c5)c6)c7)ccc8O*)c9)c%10.[OH-],O=S(=O)(c1ccc(O*)cc1)c4ccc(Oc3ccc(c2ccc(*)cc2)cc3)cc4,*CC*,34.0,66.0,0.0,80.0,100.0,80.0,OHCond(mS/cm),0.0,1.538,2.34,4.0,0.0,0.0,0.0,0.0,0.0,0.0,0.0,0.0,0.0,0.0,0.0,0.0,0.0,0.0,0.0,0.0
74,C[n+]%10ccn(Cc9cc(Cn1cc[n+](C)c1)cc(c8cc(S(=O)(=O)c7ccc(Oc3ccc(c2ccc(*)cc2)cc3)c(c6cc(Cn4cc[n+](C)c4)cc(Cn5cc[n+](C)c5)c6)c7)ccc8O*)c9)c%10.[OH-],O=S(=O)(c1ccc(O*)cc1)c4ccc(Oc3ccc(c2ccc(*)cc2)cc3)cc4,*CC*,34.0,66.0,0.0,25.0,100.0,80.0,OHCond(mS/cm),0.0,1.555,2.34,0.0,0.0,0.0,0.0,0.0,0.0,0.0,0.0,0.0,0.0,0.0,0.0,0.0,0.0,0.0,0.0,0.0
75,C[n+]%10ccn(Cc9cc(Cn1cc[n+](C)c1)cc(c8cc(S(=O)(=O)c7ccc(Oc3ccc(c2ccc(*)cc2)cc3)c(c6cc(Cn4cc[n+](C)c4)cc(Cn5cc[n+](C)c5)c6)c7)ccc8O*)c9)c%10.[OH-],O=S(=O)(c1ccc(O*)cc1)c4ccc(Oc3ccc(c2ccc(*)cc2)cc3)cc4,*CC*,25.0,75.0,0.0,25.0,100.0,80.0,OHCond(mS/cm),0.0,1.558,1.88,0.0,0.0,0.0,0.0,0.0,0.0,0.0,0.0,0.0,0.0,0.0,0.0,0.0,0.0,0.0,0.0,0.0
76,C[N+](C)(C)Cc4cc(Oc3cc(C[N+](C)(C)C)c(Oc2ccc(S(=O)(=O)c1ccc(*)cc1)cc2)c(C[N+](C)(C)C)c3)cc(C[N+](C)(C)C)c4O*.[OH-],O=S(=O)(c3ccc(Oc2ccc(c1ccc(O*)cc1)cc2)cc3)c4ccc(*)cc4,*CC*,20.0,80.0,0.0,25.0,100.0,30.0,OHCond(mS/cm),0.0,1.656,1.74,0.0,0.0,0.0,0.0,0.0,0.0,0.0,0.0,0.0,0.0,0.0,0.0,0.0,0.0,0.0,0.0,0.0
77,C[N+](C)(C)Cc4cc(Oc3cc(C[N+](C)(C)C)c(Oc2ccc(S(=O)(=O)c1ccc(*)cc1)cc2)c(C[N+](C)(C)C)c3)cc(C[N+](C)(C)C)c4O*.[OH-],O=S(=O)(c3ccc(Oc2ccc(c1ccc(O*)cc1)cc2)cc3)c4ccc(*)cc4,*CC*,20.0,80.0,0.0,25.0,100.0,40.0,OHCond(mS/cm),0.0,1.682,1.74,0.0,0.0,0.0,0.0,0.0,0.0,0.0,0.0,0.0,0.0,0.0,0.0,0.0,0.0,0.0,0.0,0.0
78,C[N+](C)(C)Cc4cc(Oc3cc(C[N+](C)(C)C)c(Oc2ccc(S(=O)(=O)c1ccc(*)cc1)cc2)c(C[N+](C)(C)C)c3)cc(C[N+](C)(C)C)c4O*.[OH-],O=S(=O)(c3ccc(Oc2ccc(c1ccc(O*)cc1)cc2)cc3)c4ccc(*)cc4,*CC*,30.0,70.0,0.0,25.0,100.0,30.0,OHCond(mS/cm),0.0,1.707,2.44,0.0,0.0,0.0,0.0,0.0,0.0,0.0,0.0,0.0,0.0,0.0,0.0,0.0,0.0,0.0,0.0,0.0
79,C[N+](C)(C)Cc4cc(Oc3cc(C[N+](C)(C)C)c(Oc2ccc(S(=O)(=O)c1ccc(*)cc1)cc2)c(C[N+](C)(C)C)c3)cc(C[N+](C)(C)C)c4O*.[OH-],O=S(=O)(c3ccc(Oc2ccc(c1ccc(O*)cc1)cc2)cc3)c4ccc(*)cc4,*CC*,30.0,70.0,0.0,25.0,100.0,40.0,OHCond(mS/cm),0.0,1.763,2.44,0.0,0.0,0.0,0.0,0.0,0.0,0.0,0.0,0.0,0.0,0.0,0.0,0.0,0.0,0.0,0.0,0.0
80,C[N+](C)(C)Cc4cc(Oc3cc(C[N+](C)(C)C)c(Oc2ccc(S(=O)(=O)c1ccc(*)cc1)cc2)c(C[N+](C)(C)C)c3)cc(C[N+](C)(C)C)c4O*.[OH-],O=S(=O)(c3ccc(Oc2ccc(c1ccc(O*)cc1)cc2)cc3)c4ccc(*)cc4,*CC*,20.0,80.0,0.0,25.0,100.0,50.0,OHCond(mS/cm),0.0,1.776,1.74,0.0,0.0,0.0,0.0,0.0,0.0,0.0,0.0,0.0,0.0,0.0,0.0,0.0,0.0,0.0,0.0,0.0
81,C[N+](C)(C)Cc4cc(Oc3cc(C[N+](C)(C)C)c(Oc2ccc(S(=O)(=O)c1ccc(*)cc1)cc2)c(C[N+](C)(C)C)c3)cc(C[N+](C)(C)C)c4O*.[OH-],O=S(=O)(c3ccc(Oc2ccc(c1ccc(O*)cc1)cc2)cc3)c4ccc(*)cc4,*CC*,40.0,60.0,0.0,25.0,100.0,30.0,OHCond(mS/cm),0.0,1.778,3.07,0.0,0.0,0.0,0.0,0.0,0.0,0.0,0.0,0.0,0.0,0.0,0.0,0.0,0.0,0.0,0.0,0.0
82,C[N+](C)(C)Cc4cc(Oc3cc(C[N+](C)(C)C)c(Oc2ccc(S(=O)(=O)c1ccc(*)cc1)cc2)c(C[N+](C)(C)C)c3)cc(C[N+](C)(C)C)c4O*.[OH-],O=S(=O)(c3ccc(Oc2ccc(c1ccc(O*)cc1)cc2)cc3)c4ccc(*)cc4,*CC*,30.0,70.0,0.0,25.0,100.0,50.0,OHCond(mS/cm),0.0,1.824,2.44,0.0,0.0,0.0,0.0,0.0,0.0,0.0,0.0,0.0,0.0,0.0,0.0,0.0,0.0,0.0,0.0,0.0
83,C[N+](C)(C)Cc4cc(Oc3cc(C[N+](C)(C)C)c(Oc2ccc(S(=O)(=O)c1ccc(*)cc1)cc2)c(C[N+](C)(C)C)c3)cc(C[N+](C)(C)C)c4O*.[OH-],O=S(=O)(c3ccc(Oc2ccc(c1ccc(O*)cc1)cc2)cc3)c4ccc(*)cc4,*CC*,40.0,60.0,0.0,25.0,100.0,40.0,OHCond(mS/cm),0.0,1.851,3.07,0.0,0.0,0.0,0.0,0.0,0.0,0.0,0.0,0.0,0.0,0.0,0.0,0.0,0.0,0.0,0.0,0.0
84,C[N+](C)(C)Cc4cc(Oc3cc(C[N+](C)(C)C)c(Oc2ccc(S(=O)(=O)c1ccc(*)cc1)cc2)c(C[N+](C)(C)C)c3)cc(C[N+](C)(C)C)c4O*.[OH-],O=S(=O)(c3ccc(Oc2ccc(c1ccc(O*)cc1)cc2)cc3)c4ccc(*)cc4,*CC*,20.0,80.0,0.0,25.0,100.0,60.0,OHCond(mS/cm),0.0,1.863,1.74,0.0,0.0,0.0,0.0,0.0,0.0,0.0,0.0,0.0,0.0,0.0,0.0,0.0,0.0,0.0,0.0,0.0
85,C[N+](C)(C)Cc4cc(Oc3cc(C[N+](C)(C)C)c(Oc2ccc(S(=O)(=O)c1ccc(*)cc1)cc2)c(C[N+](C)(C)C)c3)cc(C[N+](C)(C)C)c4O*.[OH-],O=S(=O)(c3ccc(Oc2ccc(c1ccc(O*)cc1)cc2)cc3)c4ccc(*)cc4,*CC*,40.0,60.0,0.0,25.0,100.0,50.0,OHCond(mS/cm),0.0,1.912,3.07,0.0,0.0,0.0,0.0,0.0,0.0,0.0,0.0,0.0,0.0,0.0,0.0,0.0,0.0,0.0,0.0,0.0
86,C[N+](C)(C)Cc4cc(Oc3cc(C[N+](C)(C)C)c(Oc2ccc(S(=O)(=O)c1ccc(*)cc1)cc2)c(C[N+](C)(C)C)c3)cc(C[N+](C)(C)C)c4O*.[OH-],O=S(=O)(c3ccc(Oc2ccc(c1ccc(O*)cc1)cc2)cc3)c4ccc(*)cc4,*CC*,20.0,80.0,0.0,25.0,100.0,70.0,OHCond(mS/cm),0.0,1.925,1.74,0.0,0.0,0.0,0.0,0.0,0.0,0.0,0.0,0.0,0.0,0.0,0.0,0.0,0.0,0.0,0.0,0.0
87,C[N+](C)(C)Cc4cc(Oc3cc(C[N+](C)(C)C)c(Oc2ccc(S(=O)(=O)c1ccc(*)cc1)cc2)c(C[N+](C)(C)C)c3)cc(C[N+](C)(C)C)c4O*.[OH-],O=S(=O)(c3ccc(Oc2ccc(c1ccc(O*)cc1)cc2)cc3)c4ccc(*)cc4,*CC*,30.0,70.0,0.0,25.0,100.0,60.0,OHCond(mS/cm),0.0,1.927,2.44,0.0,0.0,0.0,0.0,0.0,0.0,0.0,0.0,0.0,0.0,0.0,0.0,0.0,0.0,0.0,0.0,0.0
88,C[N+](C)(C)Cc4cc(Oc3cc(C[N+](C)(C)C)c(Oc2ccc(S(=O)(=O)c1ccc(*)cc1)cc2)c(C[N+](C)(C)C)c3)cc(C[N+](C)(C)C)c4O*.[OH-],O=S(=O)(c3ccc(Oc2ccc(c1ccc(O*)cc1)cc2)cc3)c4ccc(*)cc4,*CC*,30.0,70.0,0.0,25.0,100.0,70.0,OHCond(mS/cm),0.0,1.955,2.44,0.0,0.0,0.0,0.0,0.0,0.0,0.0,0.0,0.0,0.0,0.0,0.0,0.0,0.0,0.0,0.0,0.0
89,C[N+](C)(C)Cc4cc(Oc3cc(C[N+](C)(C)C)c(Oc2ccc(S(=O)(=O)c1ccc(*)cc1)cc2)c(C[N+](C)(C)C)c3)cc(C[N+](C)(C)C)c4O*.[OH-],O=S(=O)(c3ccc(Oc2ccc(c1ccc(O*)cc1)cc2)cc3)c4ccc(*)cc4,*CC*,40.0,60.0,0.0,25.0,100.0,60.0,OHCond(mS/cm),0.0,1.995,3.07,0.0,0.0,0.0,0.0,0.0,0.0,0.0,0.0,0.0,0.0,0.0,0.0,0.0,0.0,0.0,0.0,0.0
90,C[N+](C)(C)Cc4cc(Oc3cc(C[N+](C)(C)C)c(Oc2ccc(S(=O)(=O)c1ccc(*)cc1)cc2)c(C[N+](C)(C)C)c3)cc(C[N+](C)(C)C)c4O*.[OH-],O=S(=O)(c3ccc(Oc2ccc(c1ccc(O*)cc1)cc2)cc3)c4ccc(*)cc4,*CC*,40.0,60.0,0.0,25.0,100.0,70.0,OHCond(mS/cm),0.0,2.115,3.07,0.0,0.0,0.0,0.0,0.0,0.0,0.0,0.0,0.0,0.0,0.0,0.0,0.0,0.0,0.0,0.0,0.0
91,C[n+]1ccn(C(C*)*)c1.[OH-],c1ccc(C(C*)*)cc1,*CC*,33.0,67.0,0.0,25.0,100.0,30.0,OHCond(mS/cm),0.0,0.92,3.12,0.0,0.0,0.0,0.0,0.0,0.0,0.0,0.0,0.0,0.0,0.0,0.0,0.0,0.0,0.0,0.0,0.0
92,C[n+]1ccn(C(C*)*)c1.[OH-],c1ccc(C(C*)*)cc1,*CC*,33.0,67.0,0.0,25.0,100.0,40.0,OHCond(mS/cm),0.0,0.932,3.12,0.0,0.0,0.0,0.0,0.0,0.0,0.0,0.0,0.0,0.0,0.0,0.0,0.0,0.0,0.0,0.0,0.0
93,C[n+]1ccn(C(C*)*)c1.[OH-],c1ccc(C(C*)*)cc1,*CC*,42.0,58.0,0.0,25.0,100.0,30.0,OHCond(mS/cm),0.0,1.004,3.96,0.0,0.0,0.0,0.0,0.0,0.0,0.0,0.0,0.0,0.0,0.0,0.0,0.0,0.0,0.0,0.0,0.0
94,C[n+]1ccn(C(C*)*)c1.[OH-],c1ccc(C(C*)*)cc1,*CC*,33.0,67.0,0.0,25.0,100.0,50.0,OHCond(mS/cm),0.0,1.009,3.12,0.0,0.0,0.0,0.0,0.0,0.0,0.0,0.0,0.0,0.0,0.0,0.0,0.0,0.0,0.0,0.0,0.0
95,CCCC[n+]1ccn(C(C*)*)c1.[OH-],c1ccc(C(C*)*)cc1,*CC*,22.0,78.0,0.0,25.0,100.0,40.0,OHCond(mS/cm),0.0,1.009,1.92,0.0,0.0,0.0,0.0,0.0,0.0,0.0,0.0,0.0,0.0,0.0,0.0,0.0,0.0,0.0,0.0,0.0
96,C[n+]1ccn(C(C*)*)c1.[OH-],c1ccc(C(C*)*)cc1,*CC*,42.0,58.0,0.0,25.0,100.0,40.0,OHCond(mS/cm),0.0,1.033,3.96,0.0,0.0,0.0,0.0,0.0,0.0,0.0,0.0,0.0,0.0,0.0,0.0,0.0,0.0,0.0,0.0,0.0
97,C[n+]1ccn(C(C*)*)c1.[OH-],c1ccc(C(C*)*)cc1,*CC*,33.0,67.0,0.0,25.0,100.0,60.0,OHCond(mS/cm),0.0,1.053,3.12,0.0,0.0,0.0,0.0,0.0,0.0,0.0,0.0,0.0,0.0,0.0,0.0,0.0,0.0,0.0,0.0,0.0
98,C[n+]1ccn(C(C*)*)c1.[OH-],c1ccc(C(C*)*)cc1,*CC*,42.0,58.0,0.0,25.0,100.0,50.0,OHCond(mS/cm),0.0,1.09,3.96,0.0,0.0,0.0,0.0,0.0,0.0,0.0,0.0,0.0,0.0,0.0,0.0,0.0,0.0,0.0,0.0,0.0
99,CCCC[n+]1ccn(C(C*)*)c1.[OH-],c1ccc(C(C*)*)cc1,*CC*,29.0,71.0,0.0,25.0,100.0,30.0,OHCond(mS/cm),0.0,1.09,2.46,0.0,0.0,0.0,0.0,0.0,0.0,0.0,0.0,0.0,0.0,0.0,0.0,0.0,0.0,0.0,0.0,0.0
100,CCCC[n+]1ccn(C(C*)*)c1.[OH-],c1ccc(C(C*)*)cc1,*CC*,22.0,78.0,0.0,25.0,100.0,50.0,OHCond(mS/cm),0.0,1.093,1.92,0.0,0.0,0.0,0.0,0.0,0.0,0.0,0.0,0.0,0.0,0.0,0.0,0.0,0.0,0.0,0.0,0.0
101,C[n+]1ccn(C(C*)*)c1.[OH-],c1ccc(C(C*)*)cc1,*CC*,33.0,67.0,0.0,25.0,100.0,70.0,OHCond(mS/cm),0.0,1.104,3.12,0.0,0.0,0.0,0.0,0.0,0.0,0.0,0.0,0.0,0.0,0.0,0.0,0.0,0.0,0.0,0.0,0.0
102,CCCC[n+]1ccn(C(C*)*)c1.[OH-],c1ccc(C(C*)*)cc1,*CC*,29.0,71.0,0.0,25.0,100.0,40.0,OHCond(mS/cm),0.0,1.111,2.46,0.0,0.0,0.0,0.0,0.0,0.0,0.0,0.0,0.0,0.0,0.0,0.0,0.0,0.0,0.0,0.0,0.0
103,C[n+]1ccn(C(C*)*)c1.[OH-],c1ccc(C(C*)*)cc1,*CC*,45.0,55.0,0.0,25.0,100.0,30.0,OHCond(mS/cm),0.0,1.121,4.23,0.0,0.0,0.0,0.0,0.0,0.0,0.0,0.0,0.0,0.0,0.0,0.0,0.0,0.0,0.0,0.0,0.0
104,C[n+]1ccn(C(C*)*)c1.[OH-],c1ccc(C(C*)*)cc1,*CC*,33.0,67.0,0.0,25.0,100.0,80.0,OHCond(mS/cm),0.0,1.161,3.12,0.0,0.0,0.0,0.0,0.0,0.0,0.0,0.0,0.0,0.0,0.0,0.0,0.0,0.0,0.0,0.0,0.0
105,C[n+]1ccn(C(C*)*)c1.[OH-],c1ccc(C(C*)*)cc1,*CC*,45.0,55.0,0.0,25.0,100.0,40.0,OHCond(mS/cm),0.0,1.167,4.23,0.0,0.0,0.0,0.0,0.0,0.0,0.0,0.0,0.0,0.0,0.0,0.0,0.0,0.0,0.0,0.0,0.0
106,CCCC[n+]1ccn(C(C*)*)c1.[OH-],c1ccc(C(C*)*)cc1,*CC*,29.0,71.0,0.0,25.0,100.0,50.0,OHCond(mS/cm),0.0,1.185,2.46,0.0,0.0,0.0,0.0,0.0,0.0,0.0,0.0,0.0,0.0,0.0,0.0,0.0,0.0,0.0,0.0,0.0
107,C[n+]1ccn(C(C*)*)c1.[OH-],c1ccc(C(C*)*)cc1,*CC*,42.0,58.0,0.0,25.0,100.0,60.0,OHCond(mS/cm),0.0,1.19,3.96,0.0,0.0,0.0,0.0,0.0,0.0,0.0,0.0,0.0,0.0,0.0,0.0,0.0,0.0,0.0,0.0,0.0
108,C[n+]1ccn(C(C*)*)c1.[OH-],c1ccc(C(C*)*)cc1,*CC*,45.0,55.0,0.0,25.0,100.0,50.0,OHCond(mS/cm),0.0,1.236,4.23,0.0,0.0,0.0,0.0,0.0,0.0,0.0,0.0,0.0,0.0,0.0,0.0,0.0,0.0,0.0,0.0,0.0
109,CCCC[n+]1ccn(C(C*)*)c1.[OH-],c1ccc(C(C*)*)cc1,*CC*,22.0,78.0,0.0,25.0,100.0,60.0,OHCond(mS/cm),0.0,1.243,1.92,0.0,0.0,0.0,0.0,0.0,0.0,0.0,0.0,0.0,0.0,0.0,0.0,0.0,0.0,0.0,0.0,0.0
110,C[n+]1ccn(C(C*)*)c1.[OH-],c1ccc(C(C*)*)cc1,*CC*,42.0,58.0,0.0,25.0,100.0,70.0,OHCond(mS/cm),0.0,1.262,3.96,0.0,0.0,0.0,0.0,0.0,0.0,0.0,0.0,0.0,0.0,0.0,0.0,0.0,0.0,0.0,0.0,0.0
111,C[n+]1ccn(C(C*)*)c1.[OH-],c1ccc(C(C*)*)cc1,*CC*,45.0,55.0,0.0,25.0,100.0,60.0,OHCond(mS/cm),0.0,1.279,4.23,0.0,0.0,0.0,0.0,0.0,0.0,0.0,0.0,0.0,0.0,0.0,0.0,0.0,0.0,0.0,0.0,0.0
112,CCCC[n+]1ccn(C(C*)*)c1.[OH-],c1ccc(C(C*)*)cc1,*CC*,29.0,71.0,0.0,25.0,100.0,60.0,OHCond(mS/cm),0.0,1.305,2.46,0.0,0.0,0.0,0.0,0.0,0.0,0.0,0.0,0.0,0.0,0.0,0.0,0.0,0.0,0.0,0.0,0.0
113,C[n+]1ccn(C(C*)*)c1.[OH-],c1ccc(C(C*)*)cc1,*CC*,42.0,58.0,0.0,25.0,100.0,80.0,OHCond(mS/cm),0.0,1.312,3.96,0.0,0.0,0.0,0.0,0.0,0.0,0.0,0.0,0.0,0.0,0.0,0.0,0.0,0.0,0.0,0.0,0.0
114,CCCC[n+]1ccn(C(C*)*)c1.[OH-],c1ccc(C(C*)*)cc1,*CC*,22.0,78.0,0.0,25.0,100.0,70.0,OHCond(mS/cm),0.0,1.336,1.92,0.0,0.0,0.0,0.0,0.0,0.0,0.0,0.0,0.0,0.0,0.0,0.0,0.0,0.0,0.0,0.0,0.0
115,C[n+]1ccn(C(C*)*)c1.[OH-],c1ccc(C(C*)*)cc1,*CC*,45.0,55.0,0.0,25.0,100.0,70.0,OHCond(mS/cm),0.0,1.35,4.23,0.0,0.0,0.0,0.0,0.0,0.0,0.0,0.0,0.0,0.0,0.0,0.0,0.0,0.0,0.0,0.0,0.0
116,CCCC[n+]1ccn(C(C*)*)c1.[OH-],c1ccc(C(C*)*)cc1,*CC*,36.0,64.0,0.0,25.0,100.0,30.0,OHCond(mS/cm),0.0,1.354,2.98,0.0,0.0,0.0,0.0,0.0,0.0,0.0,0.0,0.0,0.0,0.0,0.0,0.0,0.0,0.0,0.0,0.0
117,CCCC[n+]1ccn(C(C*)*)c1.[OH-],c1ccc(C(C*)*)cc1,*CC*,29.0,71.0,0.0,25.0,100.0,70.0,OHCond(mS/cm),0.0,1.369,2.46,0.0,0.0,0.0,0.0,0.0,0.0,0.0,0.0,0.0,0.0,0.0,0.0,0.0,0.0,0.0,0.0,0.0
118,CCCC[n+]1ccn(C(C*)*)c1.[OH-],c1ccc(C(C*)*)cc1,*CC*,22.0,78.0,0.0,25.0,100.0,80.0,OHCond(mS/cm),0.0,1.405,1.92,0.0,0.0,0.0,0.0,0.0,0.0,0.0,0.0,0.0,0.0,0.0,0.0,0.0,0.0,0.0,0.0,0.0
119,CCCC[n+]1ccn(C(C*)*)c1.[OH-],c1ccc(C(C*)*)cc1,*CC*,36.0,64.0,0.0,25.0,100.0,40.0,OHCond(mS/cm),0.0,1.405,2.98,0.0,0.0,0.0,0.0,0.0,0.0,0.0,0.0,0.0,0.0,0.0,0.0,0.0,0.0,0.0,0.0,0.0
120,C[n+]1ccn(C(C*)*)c1.[OH-],c1ccc(C(C*)*)cc1,*CC*,45.0,55.0,0.0,25.0,100.0,80.0,OHCond(mS/cm),0.0,1.442,4.23,0.0,0.0,0.0,0.0,0.0,0.0,0.0,0.0,0.0,0.0,0.0,0.0,0.0,0.0,0.0,0.0,0.0
121,CCCC[n+]1ccn(C(C*)*)c1.[OH-],c1ccc(C(C*)*)cc1,*CC*,36.0,64.0,0.0,25.0,100.0,50.0,OHCond(mS/cm),0.0,1.446,2.98,0.0,0.0,0.0,0.0,0.0,0.0,0.0,0.0,0.0,0.0,0.0,0.0,0.0,0.0,0.0,0.0,0.0
122,CCCC[n+]1ccn(C(C*)*)c1.[OH-],c1ccc(C(C*)*)cc1,*CC*,29.0,71.0,0.0,25.0,100.0,80.0,OHCond(mS/cm),0.0,1.453,2.46,0.0,0.0,0.0,0.0,0.0,0.0,0.0,0.0,0.0,0.0,0.0,0.0,0.0,0.0,0.0,0.0,0.0
123,CCCC[n+]1ccn(C(C*)*)c1.[OH-],c1ccc(C(C*)*)cc1,*CC*,36.0,64.0,0.0,25.0,100.0,60.0,OHCond(mS/cm),0.0,1.504,2.98,0.0,0.0,0.0,0.0,0.0,0.0,0.0,0.0,0.0,0.0,0.0,0.0,0.0,0.0,0.0,0.0,0.0
124,CCCC[n+]1ccn(C(C*)*)c1.[OH-],c1ccc(C(C*)*)cc1,*CC*,36.0,64.0,0.0,25.0,100.0,70.0,OHCond(mS/cm),0.0,1.617,2.98,0.0,0.0,0.0,0.0,0.0,0.0,0.0,0.0,0.0,0.0,0.0,0.0,0.0,0.0,0.0,0.0,0.0
125,CCCC[n+]1ccn(C(C*)*)c1.[OH-],c1ccc(C(C*)*)cc1,*CC*,36.0,64.0,0.0,25.0,100.0,80.0,OHCond(mS/cm),0.0,1.684,2.98,0.0,0.0,0.0,0.0,0.0,0.0,0.0,0.0,0.0,0.0,0.0,0.0,0.0,0.0,0.0,0.0,0.0
126,[*]C1=CC(C)=C(O[*])C(C)=C1,*CC*,[*]C1=CC(C[N+](C)(C)C)=C(O[*])C(C)=C1.[OH-],60.0,0.0,40.0,25.0,100.0,30.0,OHCond(mS/cm),0.0,0.991,2.79,0.0,0.0,0.0,0.0,0.0,0.0,0.0,0.0,0.0,0.0,0.0,0.0,0.0,0.0,0.0,0.0,0.0
127,[*]C1=CC(C)=C(O[*])C(C)=C1,*CC*,[*]C1=CC(C[N+](C)(C)C)=C(O[*])C(C)=C1.[OH-],60.0,0.0,40.0,25.0,100.0,40.0,OHCond(mS/cm),0.0,1.066,2.79,0.0,0.0,0.0,0.0,0.0,0.0,0.0,0.0,0.0,0.0,0.0,0.0,0.0,0.0,0.0,0.0,0.0
128,[*]C1=CC(C)=C(O[*])C(C)=C1,*CC*,[*]C1=CC(C[N+](C)(C)C)=C(O[*])C(C)=C1.[OH-],60.0,0.0,40.0,25.0,100.0,50.0,OHCond(mS/cm),0.0,1.132,2.79,0.0,0.0,0.0,0.0,0.0,0.0,0.0,0.0,0.0,0.0,0.0,0.0,0.0,0.0,0.0,0.0,0.0
129,[*]C1=CC(C)=C(O[*])C(C)=C1,*CC*,[*]C1=CC(C[N+](C)(C)C)=C(O[*])C(C)=C1.[OH-],50.0,25.0,25.0,25.0,100.0,30.0,OHCond(mS/cm),0.0,1.157,2.24,0.0,0.0,0.0,0.0,0.0,0.0,0.0,0.0,0.0,0.0,0.0,0.0,0.0,0.0,0.0,0.0,0.0
130,[*]C1=CC(C)=C(O[*])C(C)=C1,[*]C1=CC(CNCCCC)=C(O[*])C(C)=C1,[*]C1=CC(C[N+](C)(C)C)=C(O[*])C(C)=C1.[OH-],60.0,0.0,40.0,25.0,100.0,30.0,OHCond(mS/cm),0.0,1.2,2.79,0.0,0.0,0.0,0.0,0.0,0.0,0.0,0.0,0.0,0.0,0.0,0.0,0.0,0.0,0.0,0.0,0.0
131,[*]C1=CC(C)=C(O[*])C(C)=C1,*CC*,[*]C1=CC(C[N+](C)(C)C)=C(O[*])C(C)=C1.[OH-],60.0,0.0,40.0,25.0,100.0,60.0,OHCond(mS/cm),0.0,1.208,2.79,0.0,0.0,0.0,0.0,0.0,0.0,0.0,0.0,0.0,0.0,0.0,0.0,0.0,0.0,0.0,0.0,0.0
132,[*]C1=CC(C)=C(O[*])C(C)=C1,*CC*,[*]C1=CC(C[N+](C)(C)C)=C(O[*])C(C)=C1.[OH-],50.0,25.0,25.0,25.0,100.0,40.0,OHCond(mS/cm),0.0,1.245,2.24,0.0,0.0,0.0,0.0,0.0,0.0,0.0,0.0,0.0,0.0,0.0,0.0,0.0,0.0,0.0,0.0,0.0
133,[*]C1=CC(C)=C(O[*])C(C)=C1,[*]C1=CC(CNCC(F)(C(F)(C(F)(F)F)F)F)=C(C(C)=C1)O[*],[*]C1=CC(C[N+](C)(C)C)=C(O[*])C(C)=C1.[OH-],60.0,0.0,40.0,25.0,100.0,30.0,OHCond(mS/cm),0.0,1.252,2.79,0.0,0.0,0.0,0.0,0.0,0.0,0.0,0.0,0.0,0.0,0.0,0.0,0.0,0.0,0.0,0.0,0.0
134,[*]C1=CC(C)=C(O[*])C(C)=C1,*CC*,[*]C1=CC(C[N+](C)(C)C)=C(O[*])C(C)=C1.[OH-],60.0,0.0,40.0,25.0,100.0,70.0,OHCond(mS/cm),0.0,1.257,2.79,0.0,0.0,0.0,0.0,0.0,0.0,0.0,0.0,0.0,0.0,0.0,0.0,0.0,0.0,0.0,0.0,0.0
135,[*]C1=CC(C)=C(O[*])C(C)=C1,[*]C1=CC(CNCCCC)=C(O[*])C(C)=C1,[*]C1=CC(C[N+](C)(C)C)=C(O[*])C(C)=C1.[OH-],60.0,0.0,40.0,25.0,100.0,40.0,OHCond(mS/cm),0.0,1.271,2.79,0.0,0.0,0.0,0.0,0.0,0.0,0.0,0.0,0.0,0.0,0.0,0.0,0.0,0.0,0.0,0.0,0.0
136,[*]C1=CC(C)=C(O[*])C(C)=C1,[*]C1=CC(CNCC(F)(C(F)(C(F)(F)F)F)F)=C(C(C)=C1)O[*],[*]C1=CC(C[N+](C)(C)C)=C(O[*])C(C)=C1.[OH-],60.0,0.0,40.0,25.0,100.0,40.0,OHCond(mS/cm),0.0,1.31,2.79,0.0,0.0,0.0,0.0,0.0,0.0,0.0,0.0,0.0,0.0,0.0,0.0,0.0,0.0,0.0,0.0,0.0
137,[*]C1=CC(C)=C(O[*])C(C)=C1,*CC*,[*]C1=CC(C[N+](C)(C)C)=C(O[*])C(C)=C1.[OH-],50.0,25.0,25.0,25.0,100.0,50.0,OHCond(mS/cm),0.0,1.317,2.24,0.0,0.0,0.0,0.0,0.0,0.0,0.0,0.0,0.0,0.0,0.0,0.0,0.0,0.0,0.0,0.0,0.0
138,[*]C1=CC(C)=C(O[*])C(C)=C1,[*]C1=CC(CNCCCC)=C(O[*])C(C)=C1,[*]C1=CC(C[N+](C)(C)C)=C(O[*])C(C)=C1.[OH-],60.0,0.0,40.0,25.0,100.0,50.0,OHCond(mS/cm),0.0,1.329,2.79,0.0,0.0,0.0,0.0,0.0,0.0,0.0,0.0,0.0,0.0,0.0,0.0,0.0,0.0,0.0,0.0,0.0
139,[*]C1=CC(C)=C(O[*])C(C)=C1,*CC*,[*]C1=CC(C[N+](C)(C)C)=C(O[*])C(C)=C1.[OH-],60.0,0.0,40.0,25.0,100.0,80.0,OHCond(mS/cm),0.0,1.329,2.79,0.0,0.0,0.0,0.0,0.0,0.0,0.0,0.0,0.0,0.0,0.0,0.0,0.0,0.0,0.0,0.0,0.0
140,[*]C1=CC(C)=C(O[*])C(C)=C1,*CC*,[*]C1=CC(C[N+](C)(C)C)=C(O[*])C(C)=C1.[OH-],50.0,25.0,25.0,25.0,100.0,60.0,OHCond(mS/cm),0.0,1.363,2.24,0.0,0.0,0.0,0.0,0.0,0.0,0.0,0.0,0.0,0.0,0.0,0.0,0.0,0.0,0.0,0.0,0.0
141,[*]C1=CC(C)=C(O[*])C(C)=C1,[*]C1=CC(CNCC(F)(C(F)(C(F)(F)F)F)F)=C(C(C)=C1)O[*],[*]C1=CC(C[N+](C)(C)C)=C(O[*])C(C)=C1.[OH-],60.0,0.0,40.0,25.0,100.0,50.0,OHCond(mS/cm),0.0,1.374,2.79,0.0,0.0,0.0,0.0,0.0,0.0,0.0,0.0,0.0,0.0,0.0,0.0,0.0,0.0,0.0,0.0,0.0
142,[*]C1=CC(C)=C(O[*])C(C)=C1,[*]C1=CC(CNCCCC)=C(O[*])C(C)=C1,[*]C1=CC(C[N+](C)(C)C)=C(O[*])C(C)=C1.[OH-],50.0,25.0,25.0,25.0,100.0,30.0,OHCond(mS/cm),0.0,1.375,1.64,0.0,0.0,0.0,0.0,0.0,0.0,0.0,0.0,0.0,0.0,0.0,0.0,0.0,0.0,0.0,0.0,0.0
143,[*]C1=CC(C)=C(O[*])C(C)=C1,[*]C1=CC(CNCCCC)=C(O[*])C(C)=C1,[*]C1=CC(C[N+](C)(C)C)=C(O[*])C(C)=C1.[OH-],60.0,0.0,40.0,25.0,100.0,60.0,OHCond(mS/cm),0.0,1.39,2.79,0.0,0.0,0.0,0.0,0.0,0.0,0.0,0.0,0.0,0.0,0.0,0.0,0.0,0.0,0.0,0.0,0.0
144,[*]C1=CC(C)=C(O[*])C(C)=C1,*CC*,[*]C1=CC(C[N+](C)(C)C)=C(O[*])C(C)=C1.[OH-],50.0,25.0,25.0,25.0,100.0,70.0,OHCond(mS/cm),0.0,1.42,2.24,0.0,0.0,0.0,0.0,0.0,0.0,0.0,0.0,0.0,0.0,0.0,0.0,0.0,0.0,0.0,0.0,0.0
145,[*]C1=CC(C)=C(O[*])C(C)=C1,[*]C1=CC(CNCCCC)=C(O[*])C(C)=C1,[*]C1=CC(C[N+](C)(C)C)=C(O[*])C(C)=C1.[OH-],60.0,0.0,40.0,25.0,100.0,70.0,OHCond(mS/cm),0.0,1.432,2.79,0.0,0.0,0.0,0.0,0.0,0.0,0.0,0.0,0.0,0.0,0.0,0.0,0.0,0.0,0.0,0.0,0.0
146,[*]C1=CC(C)=C(O[*])C(C)=C1,[*]C1=CC(CNCC(F)(C(F)(C(F)(F)F)F)F)=C(C(C)=C1)O[*],[*]C1=CC(C[N+](C)(C)C)=C(O[*])C(C)=C1.[OH-],60.0,0.0,40.0,25.0,100.0,60.0,OHCond(mS/cm),0.0,1.441,2.79,0.0,0.0,0.0,0.0,0.0,0.0,0.0,0.0,0.0,0.0,0.0,0.0,0.0,0.0,0.0,0.0,0.0
147,[*]C1=CC(C)=C(O[*])C(C)=C1,[*]C1=CC(CNCCCC)=C(O[*])C(C)=C1,[*]C1=CC(C[N+](C)(C)C)=C(O[*])C(C)=C1.[OH-],50.0,25.0,25.0,25.0,100.0,40.0,OHCond(mS/cm),0.0,1.443,1.64,0.0,0.0,0.0,0.0,0.0,0.0,0.0,0.0,0.0,0.0,0.0,0.0,0.0,0.0,0.0,0.0,0.0
148,[*]C1=CC(C)=C(O[*])C(C)=C1,[*]C1=CC(CNCC(F)(C(F)(C(F)(F)F)F)F)=C(C(C)=C1)O[*],[*]C1=CC(C[N+](C)(C)C)=C(O[*])C(C)=C1.[OH-],50.0,25.0,25.0,25.0,100.0,30.0,OHCond(mS/cm),0.0,1.444,1.36,0.0,0.0,0.0,0.0,0.0,0.0,0.0,0.0,0.0,0.0,0.0,0.0,0.0,0.0,0.0,0.0,0.0
